Repository: charles-azam/eng-bench

# NSTF-Bench

Can a coding agent do engineering analysis? NSTF-Bench asks one hard question instead of many
easy ones: given a bounded evidence pack about **Argonne's NSTF** — a half-scale, 26-metre
passive reactor-cavity cooling facility that a US national lab instrumented and measured for 33
months — predict what the lab measured, blind, with calibrated uncertainty.

The agent receives geometry, materials, instrument locations, and the electrical heater program.
It does **not** receive the thermal duty (it must derive it from an energy balance), any measured
outcome, or network access to the facility's publications. It must leave a calculation note and a

File: triso/sources/TECDOC-1674_full.txt (part 2 of 46)
                                     IAEA-TECDOC-1674 n Advances in High Temperature Gas Cooled Reactor Fuel Technology
      10.2.    BENCHMARK DEFINITION ....................................................................... 538
               10.2.1. Fuel particle data ................................................................................. 538
               10.2.2. Diffusion coefficients ......................................................................... 538
               10.2.3. Initial distribution in accidents ........................................................... 538
               10.2.4. Sorption effect of metallic fission products on graphite surfaces ....... 538
               10.2.5. Code properties comparison ............................................................... 539
      10.3.    SENSITIVITY STUDY ................................................................................. 539
               10.3.1. Input parameters and test conditions .................................................. 539
               10.3.2. Results on fission product release for case 1 ...................................... 544
               10.3.3. Results on fission product release for case 2 ...................................... 545
               10.3.4. Results on fission product release for case 3 ...................................... 546
               10.3.5. Results on fission product release for case 4 ...................................... 547
               10.3.6. Results on fission product release for case 5 ...................................... 551
      10.4.    POSTCALCULATION OF HEATING EXPERIMENTS............................. 552
               10.4.1. Input parameters and test conditions .................................................. 552
               10.4.2. Results on fission product release for case 6: HFR-P4 ....................... 556
               10.4.3. Results on fission product release for case 7: HRB-22 ...................... 559
               10.4.4. Results on fission product release for case 8: HFR-K3 ...................... 561
               10.4.5. Results on fission product release for case 9: HFR-K6/3 ................... 564
      10.5.    PREDICTION OF FISSION PRODUCT RELEASE BEHAVIOUR
               DURING HEATING ...................................................................................... 567
               10.5.1. Input parameters and test conditions .................................................. 567
               10.5.2. Results on fission product release for case 10: HFR-EU1bis/1 .......... 567
               10.5.3. Results on fission product release for case 11: HTR-PM fuel
                       sphere .................................................................................................. 570
      10.6.    SUMMARY AND CONCLUSIONS ............................................................. 571

11.   SPENT FUEL TREATMENT AND DISPOSAL ........................................................ 572
      11.1.    EXPERIENCE WITH SPENT FUEL TREATMENT FOR SHUT-
               DOWN HTGR ................................................................................................ 572
               11.1.1. Germany.............................................................................................. 572
               11.1.2. United Kingdom ................................................................................. 589
               11.1.3. USA .................................................................................................... 591
      11.2.    WASTE CONCEPTS FOR PRESENT AND FUTURE HTGR
               DESIGNS ....................................................................................................... 606
               11.2.1. China (HTR-10) .................................................................................. 606
               11.2.2. Japan (HTTR) ..................................................................................... 609
               11.2.3. South Africa (PBMR) ......................................................................... 615
               11.2.4. USA (GT-MHR) ................................................................................. 617
      11.3.    ADVANCED APPROACHES FOR HTGR specific WASTE
               MANAGEMENT IN FUTURE SYSTEMS................................................... 620
               11.3.1. Project DEEP-BURN: development of transuranic fuel for
                       HTGRs ................................................................................................ 620
                    11.3.2. Project PUMA: utilisation and transmutation of plutonium and
                            minor actinides .................................................................................... 625
                    11.3.3. Project CARBOWASTE: Improved fuel treatment methods ............. 627
                    11.3.4. China activities on HTGR fuel disintegration .................................... 631
                    11.3.5. Treatment of irradiated matrix (and structural) graphite .................... 644
                    11.3.6. Conditioning of waste for disposal in final repository ....................... 647

12.     REGULATORY PERSPECTIVES ON HTGR FUEL SAFETY AND
        LICENSING ................................................................................................................. 648
        12.1.       FUEL DESIGN............................................................................................... 649
                    12.1.1. Safety performance objective ............................................................. 649
                    12.1.2. Expectations ........................................................................................ 649
                    12.1.3. Fuel design based on a reference fuel design ..................................... 650
                    12.1.4. Potential safety research issues ........................................................... 650
        12.2.       FUEL FABRICATION DEVELOPMENT .................................................... 650
                    12.2.1. Safety performance objective ............................................................. 649
                    12.2.2. Expectations ........................................................................................ 650
                    12.2.3. Fuel fabrication based on the fabrication of the reference fuel .......... 652
                    12.2.4. Potential safety research issues ........................................................... 652
        12.3.       FUEL QUALIFICATION TESTING ............................................................ 652
                    12.3.1. Safety performance objective ............................................................. 652
                    12.3.2. Expectations ........................................................................................ 652
                    12.3.3. Fuel qualification based in part on fuel qualification testing of the
                            reference fuel ...................................................................................... 653
                    12.3.4. Potential safety research issues ........................................................... 654
        12.4.       FUEL PERFORMANCE ANALYSIS ........................................................... 655
                    12.4.1. Safety performance objective ............................................................. 655
                    12.4.2. Expectations ........................................................................................ 655
                    12.4.3. Potential safety research issues ........................................................... 656
        12.5.       ACCIDENT SOURCE TERM ANALYSIS .................................................. 657
                    12.5.1. Safety performance objective ............................................................. 657
                    12.5.2. Expectations ........................................................................................ 657
                    12.5.3. Source term models based on reference fuel source term models ...... 658
                    12.5.4. Potential safety research issues ........................................................... 658
        12.6.       PRODUCTION FUEL FABRICATION QUALITY ASSURANCE ............ 658
                    12.6.1. Safety performance objective ............................................................. 658
                    12.6.2. Expectations ........................................................................................ 659
        12.7.       IN-REACTOR FUEL PERFORMANCE MONITORING ............................ 659
                    12.7.1. Safety performance objective ............................................................. 659
                    12.7.2. Expectations ........................................................................................ 659
                    12.7.3. Potential safety research issues ........................................................... 660

REFERENCES ....................................................................................................................... 661

ABBREVIATIONS ................................................................................................................ 686

CONTRIBUTORS TO DRAFTING AND REVIEW.............................................................. 690
                                  1. INTRODUCTION

An earlier report, IAEA-TECDOC-978 [1], documented the results of high quality, low
enriched uranium TRISO coated particle fuel production, testing, and fuel performance and
fission product transport analysis methods development through the mid 1990s. TECDOC-
978 has served as a major international reference for coated particle fuel design and
performance. This report documents the results of coated particle development that has taken
place since the production of TECDOC-978 and provides additional information in the
following areas:

    Plant concepts and fuel designs — Summary descriptions of power plant conceptual
     design and corresponding fuel designs under consideration in participating member
     states.
    Fuel production — Coated particle fuel fabrication process development and fuel
     production including development of product and process specifications, production of
     the uranium kernels, particle coating and fabrication of fuel elements.
    Fuel characterization and quality control — Techniques used by participating member
     states and the conduct and results of characterization of reference coated particle
     materials by project participants.
    Operational monitoring of fuel — Methods for monitoring the performance of fuel in
     service and examination of irradiated fuel from operating or planned power plants.
    Matrix materials — Experience with carbonaceous matrix materials used to form fuel
     particles into fuel elements.
    Irradiation testing — Description of facilities (materials test reactors) capable of
     irradiation of coated particle fuels and experience with irradiation of fuels in MTRs and
     experimental reactors.
    Post-irradiation examination and testing — Capabilities and future plans for
     examination of irradiated coated particle fuels and core heatup simulation testing.
    Normal operation and operational transient benchmarking of fuel performance models
     — Comparison of results of participant fuel performance code predictions for cases
     ranging from simple first principle calculations to experimental irradiation testing.
    Accident condition benchmarking of fuel performance and fission product transport
     models — Comparison of results of participant fuel performance and fission product
     transport code predictions for sensitivity studies, postcalculation of existing tests,
     prediction of planned future tests.
    Spent fuel treatment and disposal — Experience with shut-down reactors, concepts for
     present designs, and advanced approaches for future systems.
    Regulatory perspectives on safety and licensing — Considerations regarding fuel
     design, fabrication and testing, fuel performance and fission product transport analysis
     methods, fabrication quality assurance, and in-service monitoring.

This comprehensive compilation of data and information on coated particle fuel will be of
value to universities, laboratories and design organizations involved or interested in the
development and deployment of coated particle fuel technology for electricity and/or process
heat production.




                                                                                            1
2. DEFINITION AND BASIS OF VHTR PLANT CONCEPTS AND FUEL DESIGNS

2.1. ANTARES

2.1.1.   General

The ANTARES plant is being developed for complementing the other products of the
AREVA NP product line (i.e. EPR and SWR-1000) which are "high output’ power plants
dedicated to electricity production [2]. The very high or high temperature reactors (V/HTR)
are selected because of possible application for process heat including hydrogen production
requiring heat at different temperature levels, up to very high temperature. The low power
rating of the VHTR power unit also allows diversification compared to the high power rating
of the other AREVA NP products. Two concepts are considered for development:

     Electricity production plant dedicated only to electricity production.
     Process heat or cogeneration plant mainly dedicated to applications needing heat at
      specific temperatures. One of these considered applications is the process heat for
      hydrogen production by thermo-chemical processes. For this application very high
      temperature (i.e. in the range of 950°C) could be required. Even if the process heat plant
      has to produce essentially heat for applications, this can be combined with electricity
      generation if necessary (e.g. for electrical supply of the plant or the facility using
      process heat) or if the heat cannot economically be completely used by the process heat
      application.

During the pre-conceptual design phase, because of the lack of process heat characteristics
precisely defined, the electrical plant concept was developed first. The possible extension of
the nuclear heat source design optimized for electricity production, to various process heat
applications were assessed and the technological limitations identified. Therefore, only one
nuclear heat source concept is developed. Differences would exist, but they should be limited,
for example due to the difference of operation. In any case, the nuclear heat source (fuel, core,
primary circuit boundary, etc.) should be similar. This limits the costs of development and
associated R&D.

The ANTARES plants are developed for near term implementation on the market (i.e. around
2020). Nevertheless, for improving their commercial attractiveness, they shall have to be
consistent with the international objectives developed for Generation IV (GenIV) nuclear
systems. These include economy, safety, sustainability and non-proliferation.

2.1.2.   Plant design

The structures and components composing the nuclear heat source are housed in metallic
vessels (Fig. 2.1). Another potential candidate was the prestressed concrete cavity. This last
concept is rather adapted to high power concepts not consistent with the implementation of
the inherent safety oriented design.




2
          FIG. 2.1. ANTARES nuclear heat source based on the prismatic nuclear reactor.


The indirect cycle concept (i.e. the nuclear heat generated in the core is transferred through an
intermediate heat exchanger (IHX) to a secondary circuit for the application) is selected
because it allows higher physical and operational separation of the nuclear heat source from
the balance of plant. Therefore, the balance of plant equipment may be implemented outside
the nuclear island and it need not be nuclear quality equipment (i.e. classical equipment
should be used). Compared to a direct cycle concept (i.e. the power conversion system is
implemented inside the primary circuit), this is more adequate for application other than
electricity production and therefore allows optimization of commonality. This allows
avoiding using helium turbo-machinery which requires significant R&D. For electricity
production, in the considered range of temperature, the efficiency of the indirect cycle is
assessed to be similar to the one expected for direct cycle.

The possibility to implement several power units on a same nuclear island is considered for
cost minimization. Optimization studies have not been performed, nevertheless,



                                                                                               3
implementation of four power units per nuclear island is considered during the pre-conceptual
deign phase. The commonality of auxiliary systems to share between several power units is
investigated taking into account the safety and availability consequences

        during normal and abnormal operation of a power unit;
        in case of equipment maintenance or failure impacting several power units;
        during the construction phase, including possible accident, of a power unit on the
         power units in operation.

The design is developed with a target for construction duration of a single power unit, of three
years. This value is selected after comparison with the construction duration of EPR and the
ones indicated by competitors. More generally, the design is developed in order to facilitate
the construction aspects, including operation of other power units during construction of an
additional one.

In order to achieve the plant feasibility and its availability with limited R&D possible for near
term development, the materials, equipment, systems and structures are based as far as
possible on experienced concepts. Nevertheless, innovations are recommended when
necessary (e.g. because of the very high temperature environment of certain parts of the plant)
or when this could allow a competitive advantage compared to similar products. Where the
use of innovative equipment is not necessary, selection of experienced equipment is preferred.

2.1.3.   Fuel and core

The fuel of the ANTARES plant is based on enriched uranium with a thermally moderated
neutron flux. Even if this fuel cycle is less sustainable than a breeding fuel cycle, it is selected
because of its potential capability to develop in the near term. The feasibility of uranium fuel
and moderated neutron flux is expected more achievable in the near term compared to
breeding cycles. The weak aspect of the uranium fuel with regard to sustainability is
nevertheless expected to be reduced by the high efficiency and high fuel burnup which should
allow an improved use of natural uranium compared to light water reactors (LWR). The high
efficiency allows also minimizing the amount of radio nuclides produced for generating the
usable power (in particular plutonium and minor actinides).

The capability to use sustainable fuels based on plutonium or thorium within the nuclear heat
source optimized for uranium fuel is assessed. Also, the capability to reduce the toxicity and
the volume of minor actinides produced in LWR is evaluated. The capability to reduce the
worldwide quantity of weapons-grade plutonium is evaluated. The consequences on the plant
design, safety and operation are assessed in order to examine the possibility to adapt the
design for improving these capabilities.




4
The reactor core is a prismatic fuel block core (Fig. 2.2) to generate a thermal power of
600 MW and an electric power of 284 MW, respectively. Compared to a pebble bed concept,
block concept allows better control of the local power generation and better control of the fuel
burnup. This concept is expected to allow the highest core power density and highest fuel
burnup. It allows more limited core pressure drop which limits the power needed for gas
circulation. The prismatic core block concept is also more favourable with regard to non-
proliferation issues, compared to the pebble bed concept.

The uranium fuel is UO2 type. In order to possibly improve its performance, UCO fuel is also
considered for future development. For limiting the proliferation concerns, the enrichment of
uranium fuel is limited lower than 20%. Reprocessing capability of the spent fuels is
considered in their design process.




                                FIG. 2.2. ANTARES fuel design.


Graphite is selected as neutron moderator because of

      its neutronic characteristics allowing the moderation of the neutron flux allowing high
       neutron fission efficiency and therefore limitation of fissile uranium enrichment.
      its capability to operate in acceptable conditions at high or very high temperature.
      its high thermal inertia allowing the limitation of temperature evolutions in accident
       conditions.

Major specifications of the fuel for the ANTARES are summarized in Table 2.1.

The safety strategy basically used for designing ANTARES leads to a specific core design:

      annular shape of the core allowing maximizing the capability to radially exchange the
       heat after reactor shutdown by maximizing the radial exchange surface;
      limitation of the nominal core power and core power density for limiting the peak
       temperature and slowing the temperature evolution in accident conditions.




                                                                                              5
TABLE 2.1. MAJOR SPECIFICATIONS OF THE FUEL FOR THE ANTARES
Number of fuel elements                                  1020
Number of fuel columns                                   102
Fuel                                                     LEU UO2
Amount of initial heavy metal in core                    4570 kg
Uranium enrichment                                       14%
Maximum average burnup                                   150 GW•d/t
Discharged fuel enrichment                               5–6%
Fuel element lifetime                                    1150 efpd
Kernel diameter                                          500 ± 20 μm
Layer thicknesses
Buffer/IPyC/SiC/OPyC                                     95/40/35/40 μm
Fuel compact length/diameter                             50.0/12.7 mm
Heavy metal loading of compact                           1.47 g
Number of coated particles per compact                   2500
Packing fraction                                         16%
Fuel pin length/outer diameter                           800/12.7 mm
Number of fuel compacts per fuel pin                     15
Fuel element length/width across flat surface            800/360 mm
Number of fuel pins per fuel element                     216
Coolant channel diameter                                 16 mm
Number of coolant channels in fuel element               108


2.1.4.     Primary coolant

Helium is selected as primary coolant because
        it has high thermal conductivity;
        it is chemically inert with any other material and at any temperature;
        it is not significantly activated by radiation;
        its cost is reasonably low;
        it is a naturally occurring material that is relatively abundant.

Limited R&D is expected for the development and qualification of equipment containing
helium.

2.1.5.     Plant operation

The plant is designed considering life duration of 60 years for non-repairable or non-
replaceable equipment. It is based on EPR case and information given by competitors. For
repairable or replaceable equipment (e.g. IHX), the life duration is optimized taking into
account the cost of equipment and its maintenance. The capability to maintain, inspect, repair
and replace equipment is maximized.

The plant is designed with an availability factor target of 0.90. This target is based on
information given by competitors. It is related to each power unit implemented in the nuclear
island. For electricity production plant, load following is required for each power unit. This
option is selected as the enveloping case regarding the available utility requirements.



6
The main parameters defining the normal operation are described in Table 2.2 below.
Reference configurations are defined for both the plant dedicated to electricity production and
process heat application.

TABLE 2.2. REFERENCE PLANT PARAMETERS OF ANTARES (PRE-CONCEPTUAL DESIGN
PHASE)
                                              Core
                                Core inlet            Pressure              Number of
                      Power                  outlet              Vessel
  Configuration                  temp.                                       primary    IHX type
                     (MW(th))                temp.     (MPa)     material
                                  (°C)                                        loops
                                              (°C)
Electricity             600        400        850       6.0      Mod9Cr         1         Plate
production plant
Process heat            600        400        950       5.5      Mod9Cr         1         Plate
generating plant



2.1.6.   Plant architecture

The plant architecture is defined on the basis of the above requirements and by performing
trade studies for comparing the different possible options. The general arrangement of the
plant dedicated to electricity production is illustrated in Fig. 2.3.

The main systems defining the nuclear heat source of the ANTARES plant are: reactor
building; reactor system; vessel system; primary heat transfer system; shutdown cooling
system; reactor cavity cooling system; helium services system; fuel handling and storage
system; and power conversion system.

2.1.7.   Safety and licensing

The safety options considered for designing the ANTARES plant are consistent with the
safety objectives developed by the international GenIV Forum. This means that the safety of
the ANTARES plant is enhanced compared to the nuclear power plants currently in operation
in particular, the design and the operation of the plant are able to offer the Authorities the
possibility of simplifying or not requiring off-site emergency planning zones and associated
drills.

Another important path for enhancement is the improvement of the confidence in the
demonstration of the safety objectives (e.g. simplicity and good knowledge of the phenomena
occurring in any condition, development of a design allowing graduated and progressive
defense against potential risks, prevention of cliff edge effects, consideration of bounding
degraded plant situations for achieving the exhaustiveness of faults studied as likely to occur,
minimization of the complexity of the overall plant architecture and operation).




                                                                                                  7
                               FIG. 2.3. Plant general arrangement.


The ANTARES plant shall be possibly proposed to any customer. It is not developed for
some identified countries. During the pre-conceptual design phase, the licensing aspects are
taken into account by assessing the licensing constraints in Europe and the USA.
Nevertheless, the existing frameworks mainly rely on LWR background, not adapted to the
VHTR. Therefore, technology neutral safety objectives have to be anticipated consistently
with credible licensing evolution in the representative countries.

Defense-in-depth remains the basic principle to consider for developing the ANTARES safety
approach adapted to the ANTARES characteristics. The basis of the design of the ANTARES
plant for achieving the safety objective is:

     Prevention of accidents likely resulting in significant radionuclide releases preferably by
      means of inherent and passive design features for the short term;
     Excellent behaviour of the fuel during normal and accident conditions. The fuel
      irradiation and performance will be defined consistently with this safety strategy;
     Additional mitigation capability by the slow response of the plant to abnormal
      situations.

This safety strategy is expected allowing excluding any severe core damage and therefore
limiting the requirements concerning mitigation systems (i.e. in particular this is expected
allowing to avoid to design a pressure resistance containment as it is for LWR). Also, with
this strategy, the number and the associated requirements of safety related systems are
expected minimized.

Passive features are preferred, but possibility to use active systems is not excluded. Using
active systems for achieving the safety demonstration should be limited and be exceptionally
done. This may be done where active systems are significantly more reliable and cheaper than
passive systems and where the failure of the safety related active system can be practically



8
eliminated (i.e. if there are strong and irrefutable arguments proving a very low frequency of
occurrence of its failure). The main consequences of this safety strategy are:

    The plant behaviour during any accident combined with the failure of the active
     shutdown systems is proven acceptable at short term. This is done by the negative
     feedback coefficient of the core which allows control of the power generation.
    In particular, the heat removal after reactor shutdown in accident conditions has to be
     achieved by passive and inherent means. Nevertheless, active features may be
     implemented for lowering the frequency of occurrences of these accident conditions for
     availability and investment protection.

The fuel performances will have to be consistent with this safety strategy. This means that
fuel temperature and burnup could be limited for achieving acceptable accident condition
behaviour. This is the main purpose of the experimental fuel qualification programme.

The slow response of the plant to abnormal conditions is a key safety characteristic which has
to be verified in any situation. The requested delay for any corrective action has to be defined
on a case-by-case basis, taking into account the possibility to analyse the abnormal situation
(including external hazards). The design objective is to provide as-long-as-possible grace
periods. A delayed response of at least 24 hours is considered during the pre-conceptual
design phase.

As a consequence of the safety strategy favouring inherent behaviour and passive systems, no
high power electrical supply is rapidly necessary for operating safety-graded systems. For
long term accident management, electrical supply may be considered, but only after
unavailability duration of at least twenty-four hours.

The radiological releases to the environment, during normal operation are treated according to
the principle of ALARA, ‘as low as reasonably achievable’. This is achieved by the limitation
of the radionuclide content into helium resulting from

    the fuel characteristics which limit the risk of fuel failure during normal operation;
    the fuel fabrication and its controls which minimize the risk of using failed fuel
     elements;
    the limitation of helium impurities (i.e. impurities able to be activated);
    the monitoring of the activity into helium with the plant being shut down if abnormal
     activation is detected;
    the monitoring of any release in the environment during normal operation using
     dedicated devices as filtering and isolation systems, if needed;
    the limitation of the tritium releases in the environment and in the main secondary
     circuit.

The design of the plant minimizes the risks to operators. This applies especially to the
radiological risk during normal operation according to the ALARA principle. The other
potential hazards (chemical, mechanical, etc.) are also considered for the protection of the
operators. The risks of malevolence, sabotage and terrorist attack are considered from the pre-
conceptual design phase. The selection of the various concepts is performed taking into
account this aspect.




                                                                                              9
2.2. GTHTR300

2.2.1.   Reactor core design

As a follow-on project and based on the experience achieved with the Japanese test reactor
HTTR so far, the Japan Atomic Energy Agency (JAEA) is currently studying the feasibility of
a gas turbine HTGR, called GTHTR300, as a reference concept (Fig. 2.4) with the potential of
extension to a nuclear hydrogen production facility in Japan [3]. The GTHTR300 has been
designed to meet the requirements of

        highest thermal power and power density with the maximum fuel temperature being
         kept lower than the limit temperature during loss-of-forced-convection (LOFC)
         accidents;
        sandwich shuffling of fuel blocks with the proper placement of burnable poison to
         extend the refueling interval to two years;
        conventional steel material for the reactor pressure vessel (RPV);
        double confinements instead of a containment vessel to prevent air leakage into the
         reactor core;
        horizontal gas turbine generator installation.




                               FIG. 2.4. Plant layout of the GTHTR300.




10
The active core of the GTHTR300 is of an annular shape. It is composed of 720 pin in block
type fuel assemblies, hexagonal graphite blocks which are arranged in 90 columns of eight
blocks each. The dimensions of the active core are 8 m of total height, the (equivalent) inner
and outer diameters are 3.6 and 5.5 m, respectively. The inside of the annular core is filled
with 73 graphite columns representing the replaceable inner reflector, and is surrounded by 48
columns of replaceable outer reflector. The outside boundary of the core is given by 18
sectors of permanent side reflector. A horizontal cross-section of this arrangement is shown in
Fig. 2.5. Both top and bottom reflector are given by two additional layers of graphite blocks
each.




                          FIG. 2.5. Horizontal view of GTHTR300 core.


The reactor core performance has a big impact on the plant efficiency and the plant cost. For
economic reasons and future needs, a two years continuous operation without refueling is
deemed necessary. The long refueling interval, which increases the plant availability, and the
use of high burnup fuel, which reduces fuel cycle cost. The maximum fuel burnup will reach
an average of 120 GW•d/t. The enrichment of the discharged fuel is less than 4.5 wt% and the
amount of fissile plutonium is as low as possible. Table 2.3 summarizes the major
specifications of the GTHTR300 reactor.

The maximum design temperature during the normal operation was provisionally determined
1400°C that is by 95°C lower than that of the HTTR taking account of the higher average
burnup. The fuel temperature limit in the accident was determined 1600°C that is the same
temperature limit of the HTTR fuel. However, in order to confirm the integrity of the high
burnup fuel for the GTHTR300, further irradiation post-irradiation testing for the GTHTR300
will be conducted.




                                                                                            11
2.2.2.    Fuel reshuffling

A new refueling method is being considered for the GTHTR300 which is called ‘sandwich
shuffling’ (Fig. 2.6) where in a refueling process one half of the active core is exchanged for
fresh fuel [3].

TABLE 2.3. MAJOR SPECIFICATIONS OF THE GTHTR300
Thermal power                                                  600 MW(th)
Net electric power output                                      275 MW(e)
Average/maximum thermal power density                          5.8/13–15 MW/m3
Primary coolant                                                Helium
Reactor coolant inlet/outlet temperature                       587/850°C
System pressure (turbine inlet)                                7.0 MPa
Coolant mass flow rate                                         439 kg/s
Active core height                                             ~8 m
Active core inner/outer diameter                               3.6/5.5 m
Average burnup                                                 120 GW•d/t
Refueling cycle                                                730 efpd
Power conversion efficiency                                    45.8%




                            FIG. 2.6. ‘Sandwich shuffling’ scheme for fuel reloading.

The refueling procedure is planned to take place every 550 efpd. At the end of a fuel cycle, all
fuel assemblies in core layers 2, 4, 6, and 8 are being removed from the core and go to the fuel
waste. They will be replaced by the previously above located fuel assemblies from core layers
1, 3, 5, and 7, respectively. Those layers will then be filled with fresh fuel blocks. Reshuffled
fuel blocks do not change their radial position.




12
This type of refueling means that all core layers with odd numbers always contain fuel within
its first fuel cycle only, i.e. with a lifetime ≤ 550 efpd, whereas in all even numbered core
layers, the fuel is in its second and final fuel cycle, i.e. having a lifetime ≥ 550 and ≤ 1100
efpd.

2.2.3.   Fuel concept

Each fuel block in the fuel column contains 57 fuel rods, and its size is about 0.4 m in across
flat and 1 m in height (Fig. 2.7) [3].

A fuel rod consists of 12 hollow fuel compacts with 9 mm in inner diameter and 26 mm in
outer diameter where coated fuel particles with uranium enrichment of 14% are bonded with
graphite matrix at the packing fraction of 29%. Dowel pins and sockets for fixing fuel blocks
are arranged respectively at the top and the bottom of three corners in a block. The burnable
poison is stored in holes underneath the dowel pins. The most inner layer of side replaceable
reflectors and control rod columns adjacent to the fuel blocks are made of graphite
corresponding to IG-110, a fine grained, high purity graphite because impurity largely
influences on the control rod worth and the reactivity of the whole core. Coolant helium gas
flows downward in annular space around fuel rods and removes the heat from the fuel rods.

Each fuel assembly has a size of ~1 m in height and a ~0.4 m diameter (across flats) as is
shown in Fig. 2.7. A block contains 57 fuel pins which are inserted in vertical bore holes. The
helium coolant flows through a 6 mm gap between fuel pin outer surface and bore hole inner
wall. The fuel pin contains 12 annular fuel compacts in a graphite sleeve with a 9 mm
diameter central rod. The hollow compacts have a length of 83 mm and a 9 mm inner and a 26
mm outer diameter. The outer diameter of the fuel pin has been reduced compared to the
GTHTR300 reference design (26 mm) in order to allow a higher coolant flow rate around the
fuel. A fuel compact consists of approximately 13 000 TRISO particles, which are overcoated
by a mixture of graphite matrix powder and binder material. The packing fraction is 29%.

The reference concept for the TRISO coated fuel particles differs from that used in the HTTR
core. It is based on a 550 m diameter UO2 kernel with low enriched uranium surrounded by
a TRISO coating which includes a 40 m thick SiC layer.

In the electricity generating variant, GTHTR300, the fuel has one degree of initial 235U
enrichment (14%), and power inhomogeneities are compensated by proper amounts of
burnable poison located in holes underneath the three dowels on the top and bottom surface of
