Repository: charles-azam/eng-bench

# NSTF-Bench

Can a coding agent do engineering analysis? NSTF-Bench asks one hard question instead of many
easy ones: given a bounded evidence pack about **Argonne's NSTF** — a half-scale, 26-metre
passive reactor-cavity cooling facility that a US national lab instrumented and measured for 33
months — predict what the lab measured, blind, with calibrated uncertainty.

The agent receives geometry, materials, instrument locations, and the electrical heater program.
It does **not** receive the thermal duty (it must derive it from an energy balance), any measured
outcome, or network access to the facility's publications. It must leave a calculation note and a

File: triso/sources/TECDOC-2090_full.txt (part 2 of 20)
                                                                                                             IAEA TECDOC SERIES                  No. 2090
safety analysis tools based on the fundamental understanding of damage/failure mechanisms and
supporting experiments.

2.3.     DESIGN CONSIDERATIONS

In this section, design considerations for determining critical parameters of the different components of
the coated particle fuel are described. Fuel design specifications developed by various vendors or
developers are described in Annex II for information.

2.3.1.      Kernel

A variety of fissile and fertile kernels including ThC2, ThO2, PuO2, (Th,U)O2, UC2, UO2, UCO [10] and
UN [11] have been fabricated and tested; among these, UO2 and UCO (a two-phase mixture of UO2 and
UC2) are the fissile materials that are most commonly considered for recent reactor designs. Much
experience has been gained with UO2 kernels.

UCO kernels were originally proposed to better control CO gas production and thereby mitigate its
negative impacts on fuel performance [12]. A significant amount of performance data has been collected
in the US in the last two decades [13]. This fuel type is considered, in particular, for applications where
fuel will experience relatively high burnup (10–20% fissions per initial metal atoms (FIMA)5) and high
temperatures (i.e. ~1200°C).

The two phases, UC2 and UO2, interact in the following way [14]:

       — As oxygen is liberated from fissioning, it first oxidizes the UC2 and rare earth elements (e.g.
         Sm, La, Nd, Pr, Ce, Y) because they have the greatest affinity for oxygen;
       — Once UC2 and rare earth elements are oxidized, oxygen is available for some of the elements
         with less affinity, such as Sr, Eu, Zr, and Ba, which formed originally carbides from the liberated
         carbon from UC2;
       — Finally, only at the end of life, there is enough oxygen for CO production;

The goal is to balance this final CO production point (e.g. by defining the burnup accordingly or at the
end of life).




3
    The term ‘design limits’ is used in SSR-2/1 (Rev.1) [7]: In Requirement 15, it is stated that “a set of design limits consistent
    with the key physical parameters for each item important to annealing for the nuclear power plant shall be specified for all
    operational states and for accident conditions”.
4   The term ‘acceptance criteria’ is defined in the IAEA Safety Glossary [8] as “Specified bounds on the value of a functional
    indicator or condition indicator used to assess the ability of a structure, system or component to perform its design function”.
5
    FIMA stands for fissions per initial metal atom. Depending on the neutron energy spectrum and the proportions of fast
    fissions in 238U and in 235U/239Pu/241U, the conversion factor ranges from 9.38 to 9.75 GWd/tU per 1% FIMA, and a mid-
    range value of 9.5 GWd/tU/FIMA is often used.
    For the fuel utilizing TRISO particle with High Assay Low Enriched Uranium (HALEU), we may assume that the
    conversion factor from FIMA to GWd/tU established for LWR fuel with up to 5 wt.% enrichment for the thermal energy
    spectrum corresponding to LWR type of reactors are applicable to thermal gas cooled reactor fuel.


6
At low to moderate burnups (e.g. 10% FIMA) under normal operating conditions, the kernel can retain
~50% of total fission products generated. Gas retention of the kernel diminishes with burnup and is often
assumed to be nil for accidents [14].

Several issues have been identified with the production of CO, which is associated with an increase in
the oxygen potential in the fuel kernel (by fissioning the U in UO2) and subsequent reaction with the
carbon buffer layer:

    — Increase of pressure in the particle due to CO (see Section 2.3.1.1);
    — Corrosion of the SiC layer by CO;
    — ‘Amoeba effect’ or the kernel migration (see section 2.3.1.2).


 2.3.1.1. CO pressure

The fission products, carbon and uranium, all compete for the liberated oxygen from UO2 (due to
fissioning) in this closed system, and the system oxygen potential determines which elements are
oxidized for a limited amount of oxygen. The carbon buffer layer can react with the liberated oxygen
from UO2 to form CO. CO production can increase the particle pressure and hence its failure likelihood.
Furthermore, in the presence of a thermal gradient, CO can cause kernel migration.

Another reason for the control of the oxygen potential is to ensure that the rare earth elements are
oxidized and thus immobilized in the kernel, preventing migration to the SiC layer and reaction with it.

Consequently, the oxygen potential is controlled either by limiting burnup or by tailoring the kernel
composition. For the latter, UCO kernels has been developed and employed since the 1970s [14].

In pure UO2 fuel the oxygen potential increases as a function of burnup and results in the production of
CO, which in turn increases the pressure in the particle. The effect of burnup and temperature on the
CO pressure is described in [14] and is represented in Table 1.



TABLE 1. EFFECT OF BURNUP AND TEMPERATURE ON CO PRESSURE
                        Oxygen potential
 UO2 burnup             (kcal/mol)                      T(K)/(oC)               PCO (atm)

 Low (< 10% FIMA)       -100                            1300 / 1027             1
                                                        1600 / 1327             5
 High (> 10% FIMA)      -75                             1300 / 1027             580
                                                        1600 / 1327             1300


To prevent overpressure failure of the SiC, a simple calculation was carried out using the stress equation
[14] to define an allowable particle internal pressure as:

                                   𝜎=      →𝑃       =            ≈ 80 MPa                            (1)

where 𝑃      includes all the pressure that is applied by fission gases Xe and Kr, and CO; UTSSiC is the
ultimate tensile strength of SiC and it is 350 MPa; t is the SiC thickness and it is 35 µm; r is the SiC
layer radius and it is 310 µm.

It is noted that the krypton and xenon pressures depend on burnup. This equation simply sets a limit (for
designers) for internal pressure to avoid overpressurization of the SiC layer, and the result will be
dependent on particle dimensions and burnup, which has an impact on the fission gas inventory.


                                                                                                           7
To avoid the problems associated with CO production, several approaches are considered:

      — Making a sub-stoichiometric kernel and thus limiting the amount of oxygen available for CO
        production. This is possible with plutonium, but not with uranium [14];
      — Including a ‘getter’ material (e.g. ZrC) in or near the kernel to absorb the released oxygen and
        make it unavailable for CO production, though it involves greater complexity in particle
        production [14,15];
      — Making a two-phase kernel consisting of both carbide and oxide phases, which is known as
        UCO [14,15];
      — Reducing the kernel size; reducing kernel size as enrichment/burnup increases will reduce CO
        and fission gas pressures;
      — Replacing the SiC layer with ZrC. ZrC was indicated [15] to have great potential/performance
        capability as a coating for particle fuel, based on some testing.


    2.3.1.2. Amoeba effect – Carbon transportation from the hot side to the cool side

In the presence of a temperature gradient, carbon transfers from one side of the kernel to another, known
as ‘Amoeba’ effect (see Fig. 3). This effect can also be observed in UC2, though it is particularly
important for UO2. The net effect of this carbon transport is the gradual movement of the kernel in the
direction of increasing temperature so that the kernel moves toward the SiC layer and it may damage
the layer. Particle failure is assumed to occur when the kernel touches the SiC layer.




                                    FIG. 3. Illustration of the amoeba effect.



The kernel migration/movement, ∆x in meters, can be calculated [14] as:

                                              ∆𝑥 = 𝐾𝑀𝐶             𝑡                                (2)

where t is time in seconds, T is the temperature in Kelvin, and KMC is the kernel migration coefficient
in m2K/s. Typical KMC values at 1300 K are [14]:

      — LEU (low enriched uranium) UCO: 9×10-13 m2 K/s;
      — LEU UO2:                        6×10-11 m2 K/s;
      — UC2:                            9×10-13 m2 K/s.




8
The amoeba effect has been identified to be a concern for the fuels using UC2 and UO2 kernels in large
(1000 MWe) HTGR designs [14]. For the reactor systems with low power and low burnup below ~10%
FIMA, the amoeba effect may not be of significant concern for UO2 fuel kernel [14]. Since CO
production is minimized in the UCO kernel and solid-state carbon transport through the UCO is very
low, it is expected that kernels with UCO will significantly reduce the amoeba effect.

 2.3.1.3. Asphericity

In a study to investigate the impact of various particle properties on calculated failure probability [16],
it is stated that “aspherical particles can generate tensile stresses in the SiC layer and cause failure”. The
failure probability of SiC layer for deviations from particle sphericity (indicated as ‘aspect ratio’) is
shown in Fig. 4 [16]. The probability of failure increases with increasing aspect ratio (or asphericity),
where 1 indicates perfect spherical shape. Then, the cumulative failure fraction was calculated by
numerical integration of the SiC failure (due to asphericity) probability curve shown in Fig. 4.

On the cumulative failure fraction curve, the point at which the particle becomes increasingly susceptible
to failure is determined as the critical limit [16]. For the aspect ratios varying between 1.0 and 1.24, of
the value 1.06 was determined as the critical limit for SiC failure due to particle asphericity [16], above
which the failure probability increases significantly.




    FIG. 4. Probability of SiC failure due to particle asphericity (reproduced from Ref. [16], courtesy of INL).



 2.3.1.4. Kernel design parameters

Specifications for kernels are somewhat different from LWR fuel pellets. For example, for TRISO
particle kernels there is less concern with grain structure or size and pores. Important kernel design
parameters and their rationales are described in Ref. [14] and are represented in Table 2 (based on the
information in Ref. [14]).




                                                                                                                   9
TABLE 2. KERNEL DESIGN PARAMETERS

 Kernel design parameters        Rationale
 Diameter                        Diameter affects the power generation and hence generation of fission
                                 products.
 Density                         Density affects the amount of fissile material available in the particle as well
                                 as the degree to which the kernel can retain fission products (at least at
                                 lower burnup). In addition, it affects the kernel reactivity with chlorine
                                 during the SiC coating process.
 Sphericity                      Sphericity affects the coating uniformity (stress distribution in coating
                                 layers). Significant deviations from sphericity can result in high local stress
                                 in the coating layers. It is desirable to have a round kernel or a kernel with
                                 little deviations from sphericity.
 Stoichiometry for UO2:          Stoichiometry in UO2 kernel affects the CO production, resulting in higher
 uranium to oxygen ratio         pressures in the particle and kernel migration.
                                 Hypo-stoichiometry (i.e., oxygen to metal ratio O/M < 2) may be preferable
                                 to decrease the C-O reaction, but it is difficult to achieve hypo-stoichiometry
                                 in UO2.
 Stoichiometry for UCO:          Stoichiometry in UCO kernel affects CO production and oxidation of rare
 uranium to oxygen ratio and     earths (e.g. Sm, La, Nd, Pr, Ce, Y), which is directly related to the retention
 uranium to carbon ratio         of rare earth elements in the kernel.
 Purity                          Impurities may affect the chemical (i.e., reactions) and nuclear (i.e., neutron
                                 absorber, poison) behaviour of the fuel
 Enrichment                      Enrichment affects the power density, burnup, and radiotoxicity in the spent
                                 fuel.


2.3.2.      Buffer layer

As the first layer surrounding the kernel, the thickness and the density of the buffer layer plays an
important role in the attenuation of fission product recoil and in the accommodation of gases. In the
majority of current TRISO particle designs, the thickness of the buffer layer is 100 µm, and the density
is approximately 50% theoretical density (TD). In case of LWR fuel, high energetic fission products
are slowed down and stopped by dense UO2 in the range of 10 µm. However, in low-density materials,
such as carbon, the range of the recoils can be longer. The buffer layer captures fission-produced recoils
originating on the surface of the kernel and shields the IPyC from recoil damage. This indicates that it
is important to have a thicker buffer layer. While a denser carbon layer may be preferable to slow down
and stop the fission-produced recoils in a shorter distance, low-density carbon is desirable for the buffer
layer to accommodate gases, serving as a gas plenum or void volume. This discussion supports thicker
and low-density buffer layer to have a better control on particle pressure. On the other hand, a thinner
buffer layer is also taken into account from heat transfer aspect: the thermal conductivity of the buffer
is not as high as the other coatings and there is a more substantial temperature drop across this layer.
Therefore, the buffer layer thickness is optimized for gas pressure and heat transfer. Finally, the buffer
layer can serve as a sacrificial layer, as it can distort to accommodate kernel swelling. Important buffer
layer design parameters and their rationales are described in [14] and summarized in Table 3 (based on
the information in Ref. [14]).




10
TABLE 3. BUFFER LAYER DESIGN PARAMETERS

Buffer layer design parameters                   Rationale
Thickness                                        Both thickness and density affect:
                                                 1) Void volume available for gases – low density and thicker
                                                     layer may be preferable to accommodate gases;
                                                 2) Fission product recoil attenuation – thicker and high-
                                                     density layer may be preferable to reduce the fission
                                                     product attenuation range;
                                                 3) Flexibility for distortion to accommodate kernel swelling
                                                     – thicker and low-density layer may be preferable to
                                                     accommodate kernel swelling.

Density                                          Heat transfer is also affected by the density and the thickness
                                                 of the buffer layer. Denser and thinner layer may be preferable
                                                 for a better heat transfer.
                                                 Overall, density and thickness need to be optimized for better
                                                 gas retention and heat transfer.


With the increase of the buffer thickness, the free volume for storing fission gas increases. As a result,
pressure becomes lower and stress in the SiC layer becomes lower. Probability of SiC layer failure
decreases with increasing layer thickness (as shown in Fig. 5).

A lower critical limit of 50 µm for the buffer layer thickness was determined for SiC failure, below
which the failure probability increases significantly. Note that the cited study [16] was based on a
nominal particle design with a 425 µm diameter UCO kernel with 15.5% 235U enrichment and a peak
burnup of 16% FIMA.

Different particle designs and operating conditions will produce unique results with regard to coating
layer optimization. The intent is to demonstrate that such analysis can be applied to optimize the
parameters of interest (e.g. layer thickness) for a given layer for TRISO particles that would be employed
under different conditions.




   FIG. 5. Probability of SiC failure due to buffer layer thickness (reproduced from Ref. [16], courtesy of INL).




                                                                                                               11
2.3.3.       Inner pyrocarbon layer

The high density inner pyrocarbon layer (IPyC) is deposited on the buffer layer and provides a smooth
surface for SiC deposition. It is the layer that protects both the kernel and SiC layer. In the absence of
the inner pyrocarbon layer, during the SiC deposition process, liberated chlorine (in the form of
hydrochloric acid, HCl) from the process would easily migrate to the kernel through the buffer layer and
react with uranium, producing volatile chlorides. In this case, it would be highly likely that these
chlorides would transport the uranium out of the kernel and contaminate the coatings [14].
Consequently, uranium fissioning would occur outside the kernel in the contaminated layers resulting
in increase of fission product transport and releases.

The IPyC is an effective layer for gas retention and delays the transport of fission products to the SiC
layer. The IPyC thickness influences stress in the IPyC layer and thus its propensity to fail: the failure
probability increases as the IPyC layer thickness increases [16]. This is due to the increase in pyrocarbon
material causing an increase in shrinkage early in irradiation, increasing the tensile stress in the IPyC
layer and resulting in a higher IPyC cracking probability, which in turn can cause localized stress
concentrations in the SiC layer [16].

An analysis of the effect of IPyC thickness on particle failure probability [16] was performed to
determine the critical value for the IPyC layer thickness. As the IPyC layer thickness increases, the
probability of SiC layer failure increases as shown in Fig. 6. An upper critical limit of 52 µm for the
IPyC layer thickness was determined for SiC failure, above which the failure probability increases
significantly. It is noted that the study was performed under a specific condition, but similar analysis
can be applied to optimize the parameters of interest (e.g. layer thickness).




     FIG. 6. Probability of SiC failure due to IPyC layer thickness (reproduced from Ref. [16], courtesy of INL).


IPyC density determines dimensional change and thus determines IPyC failure probability [16]. The
failure probability decreases with increasing IPyC density, as shown in Fig. 7. An upper6 critical limit
of 2.0 g/cm3 for the IPyC layer density was determined for SiC failure.




6    It was not clarified in Ref. [16] why 2.0 g/cm3 was chosen to be the upper limit and there is no information on failure
     probabilities beyond 2.0 g/cm3; however, the attainable density of 2.0 g/cm3 for pyrocarbon can be interpreted as both the
     upper and lower limit because, practically, higher densities cannot be achieved and the probability of failure is the lowest
     for 2.0 g/cm3.


12
     FIG. 7. Probability of SiC failure due to IPyC layer density (reproduced from Ref. [16], courtesy of INL).



High density pyrolytic carbon behaves similarly with a polycrystalline material. The properties of each
crystallite are inherently anisotropic, as represented by, for example, thermal expansion and fast neutron
induced shrinkage. For macroscopic graphite samples, macroscopic material anisotropy is defined by
Bacon Anisotropy Factor (BAF) that can be measured by X-ray diffraction [4]. (Note that because of
the very small dimensions of the coated particle layers, normal X-ray diffraction is not effective.) It is
noted from [4] that “The intensity of reflected and polarized light differs depending on the orientation
of the polarization direction relative to the crystallographic axes of the graphite crystal. Measurement
of the ratio of the reflected intensities of a light beam, polarized first along one direction and then
perpendicular to that direction, will yield an Optical Anisotropy Factor (OAF). It can be shown that this
OAF can be related in a consistent way to the BAF, which in turn relates to actual expected anisotropy
and fuel performance”. In addition, an advanced ellipsometry technique, developed by Oak Ridge
National Laboratory (ORNL) and called the Two-Modulator Generalized Ellipsometry Microscope, was
applied to the measurement of pyrocarbon anisotropy in TRISO particle fuels, determining the
polarization effect on light reflected out of a polished pyrocarbon cross-section [4].

BAF was also described using the coefficient of thermal expansion (CTE) [17]:

                                                   𝐵𝐴𝐹 =                                                   (3)

or [18]

                                                    𝐵𝐴𝐹 =                                                  (4)

where α is CTE; subscripts, AG, WG indicate against grain, with grain; X and Z are the X axis and Z
axis (of two orthogonal sample axes), respectively. It is indicated in Ref. [17] that “BAF is usually
quoted at ∼400°C”. In Ref. [18], the BAF obtained using CTE data was correlated with BAF estimated
by measuring the graphite texture using transmission X-ray diffraction (XRD), as

                                                                    ∫   ( )∙       ∙
                               𝐵𝐴𝐹      = 𝐵𝐴𝐹        =     =                                               (5)
                                                                ∫   ( )∙       ∙       ∙




                                                                                                              13
where αZ is the constant stress estimate for CTE of the polycrystalline graphite at 400°C in the Z
direction, where Z is the symmetry axis; αX is the constant stress estimate for CTE of the polycrystalline
graphite at 400°C in the X direction, where X is one of the other two orthogonal axes; I(ϕ) is the density
of [002] plane normal per unit solid angle about the angle ϕ; ϕ is the angle between the [002] normal
and the sample horizontal during transmission XRD measurement, in this case the WG direction. I(ϕ)
describes the proportion of crystallites oriented at a given angle to Z, the sample symmetry axis.

It is indicated in Ref. [14]: “Good irradiation behaviour requires that the pyrocarbon layer exhibit similar
dimensional changes in the longitudinal and latitudinal directions for the fast fluence of interest. That
is, it is desired that the carbon layer material and physical properties be anisotropic. This can be achieved
by ensuring that the deposited carbon has a random rather than a preferred macroscopic crystal
orientation. A measurement of anisotropy is known as the BAF. A BAF of 1 is completely isotropic,
greater than 1 implies increasing crystal orientation. Some argue that a BAF of less than about 1.05 is
necessary for good irradiation performance, with a BAF in the range of 1.02–1.05 as the desired target.”

The shrinkage and swelling behaviour of the PyC layers is a function of BAF and determined by the
fabrication process of the layers. The dimensional change in the radial and tangential directions are equal
for an isotropic material [19]. When the PyC is considered slightly anisotropic (BAF > 1.0), less
shrinkage of the PyC in the radial direction is expected in the early stages of irradiation [20]. It is also
indicated in Ref. [19] that, at some point during the irradiation, the shrinkage in the radial direction
changes to swelling. Therefore, the dimensional change behaviour in the tangential direction becomes
more important than that in the radial direction.

Based on BAF measurements on TRISO particles based on ThO2 and fabricated by General Atomics in
the US, the degree of crystallite anisotropy in IPyC layers (1.065 < BAF < 1.098) was observed to be
greater than anisotropy in OPyC layers (1.018 < BAF < 1.036) [21]. The relatively large IPyC BAF
values were thought to be caused by the exposure of IPyC layer to coating temperatures of 1550 to
1650°C during SiC deposition [21]. This hypothesis was tested by measuring BAF at the bi-structure
isotropic (or BISO) stage (i.e., kernel + buffer layer + pyrocarbon) for specimens heat-treated at different
temperatures, and was shown that BAF increases with increasing temperature, but when the sample was
held at a constant temperature for a long period of time, a decrease in BAF was observed. The results
indicate that higher temperatures cause larger deviations from isotropy, and longer hold times result in
smaller crystallite anisotropy values (Table 4, based on data from Ref. [21]).



TABLE 4. HEAT TREATMENT OF BISO FOR THE EFFECT OF TEMPERATURE ON BAF

 Thermal Treatment                                                   BAF
 As-coated through IPyC stage (1300–1400ºC)                          1.051
 1 h at 1550C                                                       1.088
 2 h at 1550C                                                       1.086
 3 h at 1550C                                                       1.082
 3 h at 1550C + ½ h at 1650C                                       1.087
 ½ h at 1850C                                                       1.112


In a computational analysis of TRISO fuel behaviour, it was demonstrated in Ref. [16] that anisotropy
is critical to determining the magnitude of the dimensional change and the SiC failure probability due
to stress concentration in the layer caused by an irradiation-induced shrinkage crack in the IPyC layer.
However, based on the analysis results (see Fig. 7 for the probability of the SiC layer failure), there was
little change in the failure probability when BAF was varied between 1.0 and 1.16, though an upper
critical limit of 1.09 was determined. The lack of response was attributed to the uncertainties in the
material properties, especially irradiation-induced creep.



14
         FIG. 8. Probability of SiC failure due to IPyC BAF (reproduced from Ref. [16], courtesy of INL).



Another sensitivity analysis was performed by using three different BAF values (i.e., 1.0, 1.03 and 1.06),
resulting in three different PyC irradiation-induced dimensional change rates for the radial and tangential
directions [19]. When it is considered as isotropic (BAF=1), the dimensional changes in the radial and
tangential directions are the same as shown in Fig. 9. The effect of BAF on PyC dimensional changes is
the largest at the largest BAF value considered and it increases with increasing fast fluence (or burnup
for a constant power). Figure 9 shows that the difference in dimensional change values in the radial and
tangential directions increases with increasing BAF value and with increasing fast fluence, though for
BAF above 1.03 in the radial direction, the PyC dimensional change makes a minimum with fast fluence
[19].




 FIG. 9. Irradiation-induced dimensional change as a function of the fast fluence (E > 0.1 MeV) for three different
 BAF values (reproduced from Ref. [19], courtesy of INL).



Figure 10 shows the stress levels in IPyC, SiC and OPyC coating layers for three different BAF values
(i.e., 1.0, 1.03 and 1.06). The stress in the SiC layer is especially sensitive to the dimensional change of



                                                                                                              15
the PyC, in particular at high fast fluences (or high burnups for a constant power), while the maximum
stress of the IPyC or OPyC is relatively insensitive.




 FIG. 10. Stresses in the IPyC, SiC, OPyC coating layers as a function of the fast fluence (E > 0.1 MeV) for three
 different BAF values (1.00, 1.03, 1.06) (reproduced from Ref. [19], courtesy of INL).



Figure 11 shows the effect of BAF on elastic modulus as a function of irradiation, or fast neutron fluence,
f (×1025 n/m2, E > 0.18 MeV): the elastic modulus in the radial direction is the highest for isotropic
(BAF=1.0) PyC (for the BAF values ranging between 1.0 and 1.2), and it decreases with increasing BAF
value, while in the tangential direction, it is the lowest for BAF=1.0 and it increases with increasing
BAF [22].




                           (a)                                                         (b)

 FIG. 11. Effect of BAF on PyC elastic modulus: (a) Radial, (b) Tangential (reproduced from Ref. [22], courtesy
 of INL).



Figure 12 shows the effect of BAF on CTE α: α increases in the radial direction with increasing BAF,
whereas it decreases in the tangential direction with increasing BAF [22].


16
                  FIG. 12. Effect of BAF on CTE α (reproduced from Ref. [22], courtesy of INL).



Figure 13 shows the effect of BAF on irradiation strain as a function of irradiation, or fast neutron
fluence, f (×1025 n/m2, E > 0.18 MeV) [22]: The eigenstrain increases with increasing BAF in the radial
direction, while it is decreasing in the tangential direction. The effect of irradiation on eigenstrain in
both directions (i.e., radial and tangential) is more pronounced at the highest temperature (i.e., 1350°C)
and at the highest BAF (i.e., 1.25).




                            (a)                                               (b)

FIG. 13. Effect of BAF on PyC irradiation strain at 0 = 1:96g/cm3: (a) Radial, (b) Tangential (reproduced from
Ref. [22], courtesy of INL).



BAF is presumed to accelerate radial swelling and tangential shrinkage with fast neutron fluence in a
fairly but not completely constant volume, as shown in Fig. 14, where ‘Iso Vol’ indicates isotropic


                                                                                                            17
volume changes and ‘Vol’ indicates anisotropic volume changes. At BAF=1.16, dimensional change in
the radial direction switched from shrinkage to swelling at the fast neutron fluence of 5x1025 n/m2,
whereas the same behaviour for BAF=1.036 was observed at a higher fast neutron fluence (i.e., 10x1025
n/m2).




                                  (a)                                         (b)

 FIG. 14. Effect of BAF on dimensional and volume changes at 1200C: (a) BAF=1.036, (b) BAF=1.16
 (reproduced from ref. [23], courtesy of INL).



The following material and physical properties were identified for IPyC design, though the requirements
for some of them may conflict with the requirements of the others:

     — Density;
     — Permeability and anisotropy:
        Permeability (i.e., chlorine transport to the kernel during SiC layer coating) tends to be less
          with a higher BAF, but BAF with a value ranging between 1.02 and 1.05 is desirable for
          good irradiation performance [14]. Therefore, these permeability and anisotropy need to be
          optimized for irradiation stability and controlling coating contamination by chlorine
          reactivity in the kernel;
        Increased IPyC thickness would not resolve the permeability problem since thicker IPyC can
          cause higher irradiation induced stresses, leading to higher failure probabilities of the
          particle.
     — Creep and shrinkage:
        The IPyC layer (influenced also by BAF) shrinks due to the fast flux, but it is also relieved
          by IPyC creep [14]. The tangential stresses in the IPyC and OPyC layers provide radial stress
          components on the SiC, thereby affecting the tangential stress in that layer [24]. Cracks (or
          debonding) in the IPyC can cause locally high tensile stresses in the SiC layer if the between
          layer bond is strong [14]. Such cracks can also provide a passage for CO to oxidize the SiC
          at high temperatures. Therefore, dimensional stability is important as cracking can lead to
          particle failure [14]. During irradiation both PyC layers shrink, compressing the SiC coating
          (see Fig. 15) and counteracting the hoop stresses created in it by the internal gas pressure
          [25]. These compressive stresses have to not be so large that the tangential stresses in the
          PyC layers exceed the fracture stress. In addition, the radial stress between the IPyC and SiC
          layers have to not be so large that debonding between the two occurs. This requires that these
          two layers are to be approximately isotropic [25].
     — Strength.



18
The IPyC design parameters of interest to the fuel design to avoid failures are described in Ref. [14],
and they are shown in Table 5 (based on information from Ref. [14]).




         FIG. 15 Qualitative stresses in coated particle layers (reproduced from Ref. [25], courtesy of IAEA).




TABLE 5. IPYC DESIGN PARAMETERS

IPyC design parameters                             Rationale
Thickness                                          Thickness affects structural properties of the IPyC, gas
                                                   retention, and control of possible hydrochloric acid attack of
                                                   kernel during fabrication.
Density                                            Density indirectly determines material properties.
Anisotropy                                         The irradiation stability of the layer is determined by the
                                                   crystalline structure.


2.3.4.      SiC layer

SiC layer is considered as the main barrier against release of fission products, including metallic fission
products - serving as an impermeable layer, and gases - serving as a pressure vessel. It is dimensionally
stable under irradiation and shows significant tensile strength.

Strains between the pyrocarbon layers and the SiC layer can result in SiC layer failure. Stresses are
caused in the PyC layers by gas pressure and irradiation induced shrinkage, and in the SiC layer by gas
pressure and the relative stress distributions between the layers [14]. It is desirable for pyrocarbon layers
to keep the SiC in compression as long as possible. However, the stress distributions will change upon
the failure of pyrocarbon layers, and the stress in the SiC layer will change from compression to tension
even at low burnups.

Under normal operating conditions, it is expected that SiC layer retains all fission products, though silver
is an exception, having a high release rate above 1100°C. At higher temperatures (>1250°C) palladium
is of concern to diffuse and attack the SiC layer as it is not retained in the kernel like lanthanide elements,
which form oxides that are well retained in the kernel. Therefore, this behaviour sets a limit on the
normal operating temperatures (< 1300°C) [14]. At accident temperatures, above 1800°C, fission
products release quickly. Above ~2000°C, thermal decomposition of SiC is a dominant failure


                                                                                                                    19
mechanism. However, even at 1600°C, formation of porosities was observed, indicating the
decomposition of SiC [14]. Therefore, the conditions are set such that the SiC layer is kept in
compression during most of the irradiation and the operating (and accident) temperatures are limited to
control SiC layer corrosion and decomposition.

A computational analysis was performed to determine the critical value for the SiC thickness. It was
determined that the failure probability increases as the thickness decreases (see Fig. 16 for the
probability of the SiC layer failure), which is attributed to less structural material to retain the fission
gas pressure and subsequent increase in tangential stress in the layer. The analysis indicated a lower
critical limit of 20 µm for the SiC layer thickness, for the thickness values varying between 10 and 60
µm.




     FIG. 16. Probability of SiC failure due to SiC layer thickness (reproduced from Ref. [16], courtesy of INL).



The SiC parameters of particular interest to the fuel design to avoid failures are described in Ref. [14],
and they are represented in Table 6 (based on information from Ref. [14]).



TABLE 6. SIC DESIGN PARAMETERS

SiC design parameters                              Rationale
Thickness                                         Thickness affects the strength of the layer. Uniform
                                                  distribution of the thickness is desirable.
Density                                           Density determines material properties. It is desirable to have
                                                  a high density SiC with small grains.
Fraction with defective SiC layers                Initially defective particles affect in-reactor performance and
                                                  fabrication cost.


2.3.5.      Outer pyrocarbon layer

The OPyC is the last layer, serving as a cushion to protect the SiC layer from mechanical damage during
handling, and binding the particle to the matrix. It has similar requirements as discussed for IPyC layer.

Permeability of the OPyC has been identified to be important due to the potential intrusion of matrix
material into the pores of the coating [14]. An OPyC layer that is too permeable would result in coating


20
failure due to the strong bond formed between the OPyC and the fuel element matrix material, and
differential shrinkage of these materials from irradiation exposure.

The computational analysis performed in Ref. [16] determined that calculated particle failure rates were
insensitive to the OPyC BAF or density. Therefore, no critical limits for these properties were
determined in that study.

Similar to the IPyC design parameters, the OPyC design parameters are listed in Table 7, based on
information described in Ref. [14]. Originally, density and anisotropy were thought to be important,
though the importance was deemed not significant in a separate study [16]; these parameters are kept in
Table 7 because a separate experimental study can be performed to confirm either of the statements.



TABLE 7. OPYC DESIGN PARAMETERS

OPyC design parameters                         Rationale
Thickness                                      Thickness affects the strength of the OPyC and gas retention
                                               in the case where SiC layer fails.
Density                                        Density indirectly determines material properties.
Anisotropy                                     The irradiation stability of the layer is determined by the
                                               crystalline structure.


2.3.6.      Fuel element (spherical pebble or cylindrical compact)

While fabricating fuel elements, pressure is applied to compact the fuel. Consequently, cracks can form
in the layers of the TRISO particle due to direct particle-to-particle contact. In order to avoid particle-
to-particle interaction, particles are overcoated with matrix material before they are pressed to fabricate
fuel elements. The thickness of the overcoating will vary considerably depending on the desired particle
