Repository: charles-azam/eng-bench

# NSTF-Bench

Can a coding agent do engineering analysis? NSTF-Bench asks one hard question instead of many
easy ones: given a bounded evidence pack about **Argonne's NSTF** — a half-scale, 26-metre
passive reactor-cavity cooling facility that a US national lab instrumented and measured for 33
months — predict what the lab measured, blind, with calibrated uncertainty.

The agent receives geometry, materials, instrument locations, and the electrical heater program.
It does **not** receive the thermal duty (it must derive it from an energy balance), any measured
outcome, or network access to the facility's publications. It must leave a calculation note and a

File: triso/sources/TECDOC-1674_full.txt (part 3 of 46)
                                     IAEA-TECDOC-1674 n Advances in High Temperature Gas Cooled Reactor Fuel Technology
each fuel block fixing the assembly. With such a fuel design, the requirement of a two years
continuous operation can be met.




                                                                                            13
                                                   Horizontal Cross Section



                                                            Dawel

                  A                                          A
             410mm
                                                              Coolant Hole
                                                              39mm




                                   Average Pitch
                                   47mm
                                                                             Monolithic Type
                                Handling Hole       Dawel                    Fuel Rod




             1050mm




                                                                 BP
                                                                 Insertion
                                                                 hole

                                                              BP Pellet
                                                    Socket
                 FIG. 2.7. Horizontal and vertical cross-section of a fuel block.


Unlike the GTHTR300, in the GTHTR300C reactor, it is not possible to achieve a sufficiently
flat power profile with the use of burnable poison only. Therefore, in addition, the
employment of 8 different levels of enrichment is foreseen varying between 7.0 and 16.8%
depending on the position in the core, in order to achieve a uniform fuel temperature
distribution and coolant outlet temperature, respectively. Also the requirement in terms of
continuous operation is with 1.5 years less stringent. The main characteristic data of the
GTHTR300 fuel and active core, respectively, are summarized in Table 2.4.




14
TABLE 2.4. MAJOR SPECIFICATIONS OF THE REFERENCE FUEL FOR THE GTHTR300
Number of fuel elements                             720
Number of fuel columns                              90
Fuel                                                LEU UO2
Amount of initial heavy metal in core               7090 kg
Uranium enrichment                                  7.0–16.8, average: 14 wt%
Discharged fuel enrichment                          4.4%
Fuel element lifetime                               550 efpd
Kernel diameter                                     550 µm
Layer thicknesses
Buffer/IPyC/SiC/OPyC                                130/25/40/25 µm
Fuel compact length                                 83 mm
Fuel compact inner/outer diameter                   9/26.0 mm
Fuel compact material                               A3-3 matrix
Heavy metal loading of compact                      13.5 g
Number of coated particles per compact              13 000
Packing fraction                                    29%
Fuel pin length/outer diameter                      1000/26 mm
Number of fuel compacts per fuel pin                12
Fuel element width across flat surface              405 mm
Fuel element length                                 1040 mm
Fuel element material                               IG-110
Number of fuel pins per fuel element                57
Coolant channel diameter                            39 mm



2.2.4.    Conditions of reactor normal operation

The reactor core physics analysis was done with 3D calculation models considering a
symmetric 60° section of the core. The fuel zone of this 1/6 core region comprises 15
columns. The burnup was calculated for each half of a fuel block corresponding to 30 values
per core layer. The average burnup reaches the target value of 120 GW•d/t. The maximum
burnup is 155 GW•d/t. The distribution of the neutron fluence is the same as that of the
burnup. The maximum neutron fluence in fuel regions is 4.73 × 1025 n/m2 (E > 0.183 MeV)
and that of discharged fuels is in the range of ~2.4–4.7 × 1025.

Despite the high initial uranium enrichment and an effective use of the plutonium during
operation, the discharged uranium enrichment is expected to be lower than the target value of
4.5%. The assessed plutonium isotope composition (46% of 239Pu; 17% of 240Pu; 24% of
241
    Pu; 13% of 242Pu) shows that the plutonium is actively used being the main reason for a
stable burnup during the two years of the operation. The factor that brings about such
effective use of plutonium is the good point of the sandwich shuffling and effective use of
burnable poison.

Although the highest power peaking ratio is from 1.3 to 1.4, the maximum power density is
limited to less than approximately 13 MW/m3 except the last 50 days of the operation without
depending much on the control rod movement. However, the diameter of a fuel pin in the




                                                                                          15
GTHTR300 is 26 mm comparing with 34 mm in the HTTR so that the cooling performance
can be improved. Due to the improvement of the cooling performance, the fuel maximum fuel
temperature is less than 1400°C. The maximum fuel temperature peak is 1398°C at the
beginning of the full power operation.

2.2.5.   In-core structure design

The main functions of the in-core structure are

        to support the reactor core and maintain its coolable geometry;
        to limit the heat loss from the reactor core to metal structures, such as the RPV;
        to form the coolant path;
        to limit neutron fluence from the reactor core to prevent excessive irradiation
         embrittlement of metallic structures.

The reactor core structure consists of graphite structures and metallic structures. The graphite
structures are mainly composed of the permanent side reflector blocks and core bottom
structures which include the hot plenum blocks, support columns, thermal insulation blocks
and bottom blocks.

The support column forms hot plenum and leads coolant flow to the concentric cross duct.
The thermal insulation blocks are made of carbon and prevent the heat loss to cold coolant.
The metallic structures are composed of a core barrel and an upper plenum shroud. The core
barrel supports the graphite structures. The support plate of the core barrel bears the weight of
the reactor core and the graphite structures. Its lower surface is cooled by cold coolant to keep
its thermal expansion the same as that of the graphite structures.

One of the major functions of the reactor core structures is to form the coolant path for the
RPV cooling. The RPV with an inner diameter of 7.6 m can be fabricated of code certified,
low cost steel SA533. This is made possible by a plant layout such that the helium gas of
140°C from the compressor flows up cooling the inner surface of the RPV to keep its
temperature below the creep range during normal operation. The thickness of the RPV is
determined 166 mm so that the initial stress is kept at 140 N/mm2, and the creep damage
remains below 0.9.

2.2.6.   The GTHTR300C cogeneration reactor

In the modified version, GTHTR300C (C = Cogeneration) [4], the reactor will be connected
to a sulphur–iodine thermochemical water splitting process for hydrogen production. The
direct cycle, prismatic block type HTGR with a thermal power of 600 MW provides a coolant
inlet/outlet temperature of 594/950°C. In the IHX, the cooling gas at 950°C transfers a part of
the thermal power, 168 MW, to the H2 generation process, while the remaining power in the
coolant, now at 850°C, is used for electricity generation of 202 MW(e). Overall efficiency of
this cogeneration system is estimated to be 45–50%.

2.3. GT-MHR

The design of the gas turbine modular helium reactor (GT-MHR) is based on rendering the
excess weapons-grade plutonium useless for weapons by destroying a large fraction of the
fissionable plutonium in a single pass through the reactor [5, 6]. This requires a fuel that can
achieve a high burnup of fissionable plutonium in case of fission product release under




16
normal operating conditions and in design basis accidents at the level allowed for modular
reactors with direct gas-turbine cycle.

2.3.1.   Programme organization

The programme to develop coated particle fuel for disposal of excess Russian weapons
plutonium is being carried out by Russian nuclear labs and industrial organizations with
support from US specialists at General Atomics (GA) and Oak Ridge National Laboratory
(ORNL). Minatom of the Russian Federation and the US National Nuclear Security Agency
each provide 50% of the funds for the programme.

Because of the limited experience with high burnup plutonium fuel, both a reference and
alternate fuels are being developed and tested prior to a final selection of the fuel for the
initial core for the first GT-MHR module.

The development programme [7] includes fuel design and performance modeling, process
development, and irradiation and accident testing. The sequence of these activities and their
interrelationships are shown in Fig. 2.8 [7]. The current programme activities are focused on
development of the technology for the fuel and the power conversion unit. The main goals of
the on-going GT-MHR Fuel Development programme are

        to develop the technology to manufacture fuel for the GT-MHR;
        to qualify fuel for use in the GT-MHR;
        to provide the fuel data base to design, license and operate the fuel fabrication facility
         and the Prototype module of the GT-MHR.

OKBM (Experimental Mechanical Engineering Construction Office) implements overall
control of GT-MHR programme. The A.A. Bochvar All Russian Institute of Inorganic
Materials (VNIINM) has technical responsibility for fuel development. RRC-KI and
Industrial Association Lutch together with VNIINM develop fuel technology. Irradiation,
post-irradiation examinations and testing for safety validation will be conducted at NIIAR
(State Scientific Center — Research Institute of Atomic Reactors). It is planned to locate the
prototype reactor module fuel fabrication facility near Prototype module site at the Siberian
Chemical Combine (SCC). Almost all Russian personnel of the various organizations
participating in fuel development were involved in coated particle fuel development
programme that was carried out in the Russian Federation from the mid 1960s to the early
1990s.




                                                                                                17
                      FIG. 2.8. Fuel development programme testing sequence.


2.3.2.   Reactor concept

The reactor system couples the MHR directly to a Brayton cycle power conversion system
(PCS) as is shown in Fig. 2.9. A GT- MHR module operates with a power level of 600
MW(th) and can produce electricity with thermal efficiencies ranging from 48 to 52% for core
outlet temperatures ranging from 850°C to 950°C. High temperature operation of the GT-
MHR with passive safety is enabled through the use of graphite fuel elements containing
ceramic, TRISO coated fuel in the active core zone which has a height of 7.93 m and
inner/outer diameters of 2.96 and 4.83 m, respectively (Figs 2.10 and 2.11). Major core design
parameters of the GT-MHR are listed in Table 2.5. Additional information on the MHR
design and its technology background is provided in [8].




18
                       FIG. 2.9. Gas turbine moduler helium reactor, GT-MHR.


2.3.3.   Reactor operation

The GT-MHR is designed to operate with coolant inlet and outlet temperatures of 490°C and
850°C, respectively. A potential issue associated with operating at a higher coolant inlet
temperature is the impact on the vessel temperature during normal operation and accident
conditions. For the GT-MHR, the inlet flow is routed through channel boxes located between
the core barrel and the reactor pressure vessel. With this configuration, the vessel temperature
during normal operation is approximately 50°C below the core inlet temperature. Additional
design modifications are being investigated to further lower the vessel temperatures, such that
proven light water reactor vessel materials (e.g. SA533 steel) could be used for the MHR
vessel.




                                                                                             19
                        FIG. 2.10. Cross-section of reference GT-MHR plant.




FIG. 2.11. GT-MHR plant with alternative inlet flow configurations (a) inner reflector; (b) permanent
side reflector.




20
TABLE 2.5. CORE DESIGN PARAMETERS OF THE GT-MHR
Thermal power                                          600 MW(th)
Net electric power output                              286 MW(e)
Average thermal power density                          6.6 MW/m3
Primary coolant                                        Helium
Reactor coolant inlet/outlet temperature               490/850°C
Core upper plenum inlet pressure                       6.9 MPa
Core pressure drop                                     ~0.050 MPa
Coolant mass flow rate                                 320 kg/s
Active core height                                     7.93 m
Active core inner/outer diameter                       2.96/4.83 m
Average/maximum burnup                                 640/< 930 GW•d/t
Fast neutron fluence                                   4 × 1025 n/m2, E>0.18 MeV
Average/peak maximum fuel temperature                  1250/1320°C
Refueling cycle                                        750 efpd
RPV inner diameter                                     7.23 m
Power conversion efficiency                            47.7%



2.3.4.    Fuel design

In the conceptual and preliminary design phases of the GT-MHR project, a reference fuel
design was developed and the need for including work on alternate fuel designs in the plan to
reduce technical and programmatic risks was identified. Both a reference fuel and an alternate
backup fuel will be carried in the early process development and in initial irradiations and
accident simulation tests before the final fuel selection is made. The reference fuel is TRISO-
coated, 200 μm diameter kernels consisting of a mixture of PuO2 and Pu2O3 with an O/Pu
atom ratio of < 1.7. This design is based on fuel particles of this type irradiated to high burnup
in a test element in Peach Bottom I in the 1970s. Alternate fuels being considered are
plutonium oxides diluted with inert or fertile materials and use of ZrC in the coatings. The
fuel for the GT-MHR has quality requirements similar to those of commercial coated particle
fuels and the GT-MHR core is designed to subject the fuel to in-service irradiation conditions
similar to those of the commercial GT-MHR designs. The main fuel design characteristics are
listed in Table 2.6, design figures on fuel quality are given in Table 2.7.

2.3.5.    Safety and licensing considerations

Passive safety features for the MHR include ceramic, coated particle fuel and an annular
graphite core with high heat capacity and low power density. Recently, INL has used the
ATHENA thermal hydraulic code to model the response of the MHR during loss-of-flow and
loss-of-coolant accidents and has confirmed these passivity safety features work to maintain
fuel temperatures well below failure thresholds [9].




                                                                                               21
TABLE 2.6. MAJOR SPECIFICATIONS OF THE REFERENCE FUEL FOR THE GT-MHR
Number of fuel elements                                       720
Number of fuel columns                                        90
Fuel                                                          UC0.5O1.5 , PuO2-x, x > 0.3
Amount of initial heavy metal in core                         Fissile: 1748 kg LEU; Fertile: 514 kg Unat
Uranium enrichment                                            Fissile: 19.9 wt%, Fertile: 0.7 wt%
Maximum average burnup                                        Fissile: ≤ 26% FIMA, Fertile: ≤ 7% FIMA
Fuel element lifetime                                         417 efpd
Kernel diameter                                               UCO: 350 µm; PuO2: 200 µm
Layer thicknesses                                             Fissile: 100/35/35/40 µm
Buffer/IPyC/SiC/OPyC                                          Fertile: 65/35/35/40 µm
Fuel compact length                                           49.3 mm
Fuel compact diameter                                         12.45 mm
Fuel compact material                                         H-451 or TS-1240
Number of coated particles per compact                        Fissile: 4310, Fertile: 520
Fuel pin length/outer diameter                                790/12.7 mm
Number of fuel compacts per fuel pin                          15
Fuel element width across flat surface                        360 mm
Fuel element length                                           790 mm
Fuel element material                                         H-451
Coolant channel diameter                                      15.9 mm



TABLE 2.7. COATING INTEGRITY REQUIRED FOR GT-MHR FUEL
Parameter                                                       > 50% confidence                    > 95% confidence
As-manufactured fuel Quality
Missing or defective buffer                                           ≤ 1.0 × 10-5                     ≤ 2.0 × 10-5
Defective SiC                                                         ≤ 5.0 × 10-5                     ≤ 1.0 × 10-4
Heavy metal (HM) contamination                                        ≤ 1.0 × 10-5                     ≤ 2.0 × 10-5
Total fraction HM outside intact SiC                                  ≤ 6.0 × 10-5                     ≤ 1.2 × 10-4
In-service fuel performance
Normal operation                                                      ≤ 5.0 × 10-5                     ≤ 2.0 × 10-4
Core heatup accidents                                               (≤ 1.5 × 10-4) a                  (≤ 6.0 × 10-4) a
a
    Value is provisional and subject to revision as the design and safety analysis evolve.




22
Another key consideration for safety and licensing is co-location of the MHR modules with a
hydrogen production plant. The nth of a kind plants consist of four MHR modules coupled to
hydrogen production plants. It is proposed to locate the two facilities as close as possible (e.g.
within about 100 m) in order to minimise the distance over which high temperature heat is
transferred. INL has recently performed an engineering evaluation for these separation
requirements and has concluded separation distances in the range of 60 m to 120 m should be
adequate in terms of safety [10]. Other recommendations from the INL study include a 100 kg
on-site limit for hydrogen storage, use of double-walled pipes for hydrogen transport, and
location of the nuclear plant control room outside of the dispersion zone for chemical release.
The below grade installation of the MHR modules, combined with an earthen berm between
the MHR modules and the hydrogen production plant for defense in depth, provide additional
safety margin for co-location of the two facilities.

2.3.6.   The H2-MHR for hydrogen production

For the HTE based H2-MHR, approximately 68 MW of heat is transferred through an
Intermediate Heat Exchanger (IHX) to generate superheated steam and the remaining heat is
used to generate electricity. For the SI based H2-MHR, nearly all of the heat is transferred
through an IHX to a secondary helium loop that supplies heat to the SI process.

For the H2-MHR, the inlet flow is routed through holes in the permanent side reflector, which
is similar to the configuration used by the JAEA for their GTHTR300 design [3]. This
configuration should provide enough additional thermal resistance between the inlet flow and
reactor vessel to maintain vessel temperatures at acceptable levels [11].

The coolant inlet and outlet temperatures are increased to 590°C and 950°C, respectively, for
the H2-MHR core. The outlet temperature was increased in order to improve the efficiency
and economics of hydrogen production, but was limited to 950°C to avoid any potential
adverse impacts on fuel performance during normal operation. Also, a higher coolant outlet
temperature could require significant advances in technology to develop a viable IHX design.
The coolant inlet temperature was also increased in order to maintain the same coolant flow
and convective heat transfer rates within the core as that for the GT-MHR. Peak fuel
temperatures during normal operation are maintained below 1250°C as the result of design
modifications to optimise the core thermal hydraulic and physics designs [11]. These
modifications include using lateral restraint mechanisms and sealing keys to reduce the
fraction of flow that bypasses the coolant holes (e.g. through gaps between the graphite
blocks), improved zoning of fissile/fertile fuel and fixed burnable poison, and improved
refueling schemes.

2.4. HTR-MODUL

2.4.1.   Plant design

In the late 1980s, the modular pebble bed reactor concept, the 200 MW(th) HTR-Modul, has
been proposed in Germany by SIEMENS-INTERATOM [12]. The HTR-Modul is a pebble
bed modular gas cooled reactor with a cylindrical core and passive decay heat removal
features. This design formed the basis for the subsequent modular type reactor designs. The
HTR-Modul concept was reviewed by the German regulatory agency (TÜV) and approved by
the Reactor Safety Commission (RSK) of the German Federal Government. A schematic of the
HTR-Modul is shown in Fig. 2.12. The reactor major operating parameters are presented in Table 2.8.




                                                                                                 23
                         FIG. 2.12. Schematic of the 200 MWt HTR-Modul.


The reactor cylindrical core of the HTR-Modul has a diameter of 3 m and a height of 11 m.
With a nominal power production of 200 MW(th), the average power density is 3 MW/m3.
The core enclosure is constructed from graphite blocks that contain approximately 360 000
spherical fuel elements with the first core consisting of 50% fuel elements and 50% moderator
and absorber spheres. Each fuel pebble contains approximately 11 600 TRISO coated
particles with low enriched uranium, which makes it 4.2 × 109 coated particles in the HTR-
Modul. The pebbles are randomly packed in the reactor cavern and move continuously
downwards through the core.

After exiting at the bottom, each fuel sphere is examined for structural integrity and burnup
level. If it has not yet reached its burnup limit, it is returned to the pebble bed core. A total of
15 cycles are expected for the HTR-Modul fuel sphere before it has reached its 80 000 MWd/t
burnup target and is discarded. The low power density in the one-zone core in connection
with an average core outlet temperature of 700°C allows heat removal just by the transport
mechanisms of conduction, radiation, and natural convection in any state of normal operation
or accidents.




24
TABLE 2.8. CORE DESIGN PARAMETERS OF THE HTR-MODUL
Thermal power                                           200 MW(th)
Average thermal power density                           3.0 MW/m3
Power density form factor                               1.8
Primary coolant                                         Helium
Reactor coolant inlet/outlet temperature                250/700°C
Core upper plenum inlet pressure                        6.0 MPa
Coolant mass flow rate                                  85.5 kg/s
Bypass flow                                             6%
Active core height/diameter                             9.43/3.0 m
Radial enrichment zones                                 1
Fuel reshuffling mode                                   Multiple pass
Number of passes through core                           15
Target burnup                                           80 GW•d/t
Average/maximum fast neutron fluence                    2.1/2.4 × 1025 n/m2, E>0.1 MeV
Maximum fuel temperature                                837°C (during first pass)
+ uncertainty range and statistical error               926°C
RPV height/outer/inner diameter                         25/5.9/6.8 m
Reactor building                                        Vented/filtered



2.4.2.    Fuel design

The design of the spherical fuel element has been selected according to the latest German
reference concept. It is an A3-3 matrix graphite sphere with 60 mm diameter with an inner
fuel-free zone of 50 mm diameter containing approximately 11 600 fissile coated particles.
The characteristic fuel data are listed in Table 2.9.

The coated fuel particles consist of a 500 μm diameter oxide fuel kernel with 8% enriched
uranium surrounded by subsequent layers of buffer (thickness: 95 μm), inner pyrocarbon
(40 μm), silicon carbide (35 μm), and outer pyrocarbon (40 μm). All particles are overcoated
with a 200 μm thick matrix graphite layer to prevent direct contact among the particles.

The total heavy metal (uranium) loading in the HTR-Modul fuel element is 7 g. With an
enrichment of 8%, it corresponds to a loading of 0.56 g 235U plus ~6.5 g of fertile 238U
material in a fuel sphere. This low fissile loading, which is only about half of the 1 g of fissile
material per sphere typically used in the German fuel production, was chosen as additional
safety margin for the water ingress accident to keep the reactivity increase by the water lower
than the increase by withdrawal of all reflector rods. Resulting from the 7 g heavy metal
loading is a small volume packing fraction in the fueled zone of the sphere of not more than
8% reducing the chance of manufacture-induced particle defects.




                                                                                                25
TABLE 2.9. CHARACTERISTIC DATA OF THE HTR-MODUL FUEL ELEMENT
Number of spherical fuel elements in core              360 000
Fuel                                                   LEU UOx , x ≤ 2.01
Amount of initial heavy metal in core                  2396 kg
Fissile U-235 inventory                                107 kg
Uranium enrichment first core/equilibrium              4.2 ± 0.8/8 ± 0.5 wt%
Discharged fuel enrichment                             1.4%
Fuel element lifetime in core                          1007 efpd
Average duration per pass                              67 efpd
Kernel diameter                                        500 ± 20 µm
Layer thicknesses
Buffer/IPyC/SiC/OpyC                                   95 ± 18/40 ± 10/35 ± 4/40 ± 10 µm
Overcoating                                            200 μm
Densities
Buffer/IPyC/SiC/OpyC                                   ≤ 1.05/1.9 ± 0.1/≥ 3.18/1.9 ± 0.1 Mg/m3
Anisotropy (BAF) iPyC and oPyC                         ≤ 1.10
Maximum power per particle (mW)                        < 250
Fuel sphere material                                   A3-3 matrix
Fuel sphere diameter                                   60 mm
Thickness outer fuel-free zone                         5 mm
Average/maximum power per sphere                       0.6/1.4 (< 4) kW
Heavy metal loading per fuel sphere                    7g
Number of coated particles per sphere                  11 600
Packing fraction                                       8%
Weight of fuel sphere                                  207 g
Fraction of free uranium                               ≤ 6 × 10-5
Impurities, boron equivalent                           ≤ 1.3 ppm



The detection limit is typically at a level of 1–3 × 10-6 depending on the U content of the
sample, much lower than the U content of a single defective coated particle. In a fuel element
with about l g of 235U/sphere and 0.07 mg/particle, the content of one defective particle
corresponds to an Ufree/Utotal value of 7 × 10-5.

In order to meet the specified limits for the corrosion rate of the fuel element matrix material,
the maximum amount of impurities in the helium coolant is limited to ≤ 0.1 vol ppm of H2O
and ≤ 0.5 vol ppm of CO.

A final fuel production campaign was conducted by NUKEM in 1988 to produce spherical
elements for a proof test of the HTR-Modul concept. Approximately 200 reference spheres
were fabricated from particle productions sets comprising TRISO coated particle batches. The
proof test fuel particles had an enrichment of 10.6 wt% 235U. Each proof test spherical
element contained 14 600 particles and utilized A3-3 matrix material. A total of eight
spherical elements were selected for irradiation in the HTR-Modul proof test rigs HFR-K5
and HFR-K6 (four elements in each test, HFR-Petten). The as-manufactured free uranium
fraction value for the proof test spherical elements was ≤ 13.5 × 10-6. After irradiation in




26
Petten, these eight spheres were sent to the Forschungszentrum Jülich for post irradiation
examinations (PIE) and later to ITU Karlsruhe for accident condition testing.

Irradiation tests prior to licensing, construction and operation of plant guarantee the required
fuel performance and fission product retention in all operating and accident conditions. As
one example, the R/B of 85mKr must remain below 3 × 10-7 during operation. Good
performance has been demonstrated both under operational conditions to 12% FIMA and
more and under accident conditions to a maximum 1600°C.

2.5. HTR-PM

2.5.1.   Programme organization and Chinese HTGR technology progress

The Chinese High Temperature Reactor — Pebble-Bed Module (HTR-PM) is a modular high
temperature gas cooled reactor demonstration power plant which is designed by the Institute
of Nuclear and New Energy Technology (INET), Tsinghua University of China. The current
HTR-PM design falls into the category of ‘Innovative Small and Medium-Sized Reactors’ of
Generation-IV type reactors. It has an electrical output of ~210 MW utilizing two identical
reactor units of 250 MW(th) each serving one steam turbine.

The HTGR has attracted many countries for years due to its promise of a high efficiency even
for conventional electricity generation (η = 42–45%), but also for its possible application in
the heat market. In China, R&D on HTGRs began in the middle of the 1970s. From 1974 to
1985, the INET of the Tsinghua University carried out some basic research on this
technology. After 1986, the R&D on HTGR technology was highly intensified by the support
of the country’s ‘High Technology Initiative’ and cooperating with the international HTGR
community, especially with German institutions. By these cooperations and its indigenous
experimental work, China acquired all the technical know-how which has been produced in
~40 years around the world. During 1986–1990, eight key technical research topics, including
43 sub-tasks, were identified and systematic, in-depth experimental studies were carried out.

The keen Chinese interest on HTGRs stems mainly from three goals of the Chinese
government for the Chinese nuclear market:

        Develop alternatives to LWRs in nuclear power: The Chinese government has
         announced to have 40 GW(e) of nuclear power plants in operation and additional 18
         GW(e) under construction by 2020. The nuclear power capacity will be expanded to
         more than 100 GW(e) between the years 2020 to 2040. The HTR-PM could be a
         supplement to larger LWR plants.
        Develop alternatives to oil and natural gas: China is currently the second largest oil
         importing country in the world. The HTR-PM could provide a high temperature heat
         source for hydrogen production, for heavy oil thermal recovery, for coal gasification
         and liquefaction and for other industrial heat needs. The HTGR would be an ideal
         nuclear solution for these purposes.
        After the successful operation of the HTR-10, it is an adamant necessity to further
         improve Chinese HTGR technology and foster HTGR technology innovation.
         Consequently, the HTR-PM must be the next step; otherwise the vast expertise gained
         and the large economic expenses during the last 20 years will be lost.

In January 2006, the Chinese national project ‘Large Advanced Pressurized Water Reactor
and High-Temperature Gas-Cooled Reactor Nuclear Power Plants’ became one of the 16 top
priority projects of the ‘Chinese Science and Technology Plan’ for the period of 2006 to 2020.



                                                                                             27
In November 2003, the ‘Chinergy Company’ was established and designated to be the main
contractor of the HTR-PM nuclear island. The preliminary investment agreement was signed
in December 2004 by China Huaneng Group, China Nuclear Engineering Corporation and
Tsinghua Holding Corporation. One year after the preliminary approval of the project in
January 2006, the ‘Huaneng Shandong Shidao Bay Nuclear Power Company’ was founded
being the owner of the HTR-PM demonstration plant.

Currently, both the Preliminary Safety Analysis Report and the Environmental Impact
Assessment Report have been reviewed and accepted by the National Nuclear Safety
Administration.

Extensive preparation work on the construction site of the HTR-PM nuclear power plant has
already begun at Rongcheng, Shandong Province. The construction of the HTR-PM reactor
was approved by the State Council. The construction of the power plant is foreseen to be
finished within 50 months.

2.5.2.   Core design of HTR-PM

The HTR-PM is a two modular nuclear power generating unit of 210 MW(e). Being the first
industrial HTGR plant in China at present, it is designed for the purpose of electricity
generation only. If the market requires, more identical modular reactor units can be
constructed in series to form a larger nuclear power plant with appropriate power output.
According to the original idea, the plant design is aimed at standardization and
modularization.

The HTR-PM demonstration plant adopts the operation mode of two reactor/steam-generator
units each of a power of 250 MW(th) being connected to only one steam turbine/generator set
(Fig. 2.13). This design allows demonstrating the advantages and key benefits of employing
and implementing a design of standardization and modularization. If the construction and
operation of the HTR-PM demonstration plant proves to be successful, larger scale HTR-PM
plants — using multiple modules feeding one steam turbine only — will become a reality.

The HTR-PM plant will primarily be used for base load operation, but it goes without saying
that it can also be operated at lower power (> 25%) if this is demanded for load-following
requirements.




28
             FIG. 2.13. Schematic diagram of the HTR-PM demonstration power plant.


For reasons of utmost simplicity — and thus safety — the pebble bed modular HTR-PM
utilizes a one zone core. In addition, the core design obeys strict rules which are mandatory
for an inherently safe reactor. Above all, the reactor core is designed around the properties of
the spherical fuel elements:

      It must be possible to shutdown the reactor with absorbers from outside the core, so
       that the rods will not come into direct contact with the fuel elements. This requirement
       immediately leads to a core diameter of ~3.00 m.
      It must be assured that the fuel temperature limit of 1600°C is never exceeded even in
       hypothetical accidents. This requirement immediately fixes the maximum power
       density to ~7 MW/m3.
      It must be possible to shut down the reactor in a steam atmosphere instead of the usual
       helium. This requirement for a very hypothetical event immediately leads to a uranium
       content per pebble of ~7 g.
      The core height is determined by the pressure drop of the core (and the steam
       generator) which the blower is able to overcome. Currently one-shaft blowers are
       capable of a pressure drop of ~0.2 MPa. This immediately fixes the maximum core
       height to ~11 m and dictates a helium pressure of 7 MPa.

The reflectors are made of graphite blocks, which are stapled layer by layer and fixed with
graphite wedges. In the circumferential direction, every layer consists of 30 graphite blocks
having a height of 300 mm. This graphitic cylindrical structure houses the fuel elements. The
side reflector blocks contain the bore holes for the control rods, for the secondary shutdown
system of small absorber balls, and for the cold helium entering the reactor from the outer ring
section of the coaxial gas duct (Fig. 2.14).




                                                                                             29
               FIG. 2.14. Vertical and horizontal cross-section of the HTR-PM core.

In the centre of the top and bottom reflector, one finds the charging tube and the fuel
discharge tube, respectively. The bottom reflector is designed to form a cone shape in order to
ensure that all pebbles can easily be extracted from the core without forming stagnant zones.
The gas mixing chamber is located below the bottom reflector. This chamber is of absolute
necessity since the radial temperature difference of the helium exiting the core amounts to
around 140°C. No steam generator would be working properly with this input. From
experiments, it is concluded that the mixing chamber reduces this temperature difference to
~10°C. The mixed hot helium is guided to the inner region of the connecting gas duct, the hot
gas duct, and delivers its heat to the steam generator.

Helium coolant of 250ºC enters the reactor in the bottom area. From here, the coolant flows
upwards in the side reflector’s outer 30 channels to the top reflector where it reverses its flow
direction and enters the core at the top. During its pass through the core, the helium is heated
up to a temperature of 750ºC.




30
The reactor core and the steam generator are housed in two steel pressure vessels which are
connected by the connecting vessel. The coaxial vessel is designed to accept the hot gas in the
inside tube, while the cold gas coming from the steam generator flows back in the outside
region. Thus, the pressure retaining components of the steam generator vessel and the
conducting vessel are in direct contact with the cold gas. The reactor pressure vessel is in
close vicinity of the rising cold gas tubes. By this way, it also is protected from the heat of the
core and has no contact with hot gases during accident situations.

Some key design parameters of the HTR-PM are given in Table 2.10.


TABLE 2.10. KEY PARAMETERS OF THE HTR-PM CORE
Total thermal power (two units)                           500 MW(th)
Electric power turbine generator output                   200 MW(e)
Average/maximum thermal power density                     3.2/6.6 MW/m3
Primary coolant                                           Helium
Reactor coolant inlet/outlet temperature                  250/750°C
Core upper plenum inlet pressure                          7.0 MPa
Core pressure drop                                        0.058 MPa
Coolant mass flow rate per unit                           96 kg/s
Graphitic core diameter                                   5.0 m
Active core diameter/height                               3.0/11.0 m
Reshuffling scheme                                        Multi-pass, 15 cycles
Maximum fuel operational temperature                      930°C
Average/maximum burnup                                    90/100 GW•d/t
RPV inner diameter/height                                 5.7/24.9 m
Power conversion efficiency                               42%
Steam temperature at turbine inlet                        566°C
Steam pressure at turbine inlet/outlet                    13.2 MPa/4.5 kPa
Flow rate of superheated steam per unit                   96 kg/s



2.5.3.    Steam generator, blower, and absorber systems

The steam generator is a genuine Chinese development and is somehow different from the
