Repository: charles-azam/eng-bench

# NSTF-Bench

Can a coding agent do engineering analysis? NSTF-Bench asks one hard question instead of many
easy ones: given a bounded evidence pack about **Argonne's NSTF** — a half-scale, 26-metre
passive reactor-cavity cooling facility that a US national lab instrumented and measured for 33
months — predict what the lab measured, blind, with calibrated uncertainty.

The agent receives geometry, materials, instrument locations, and the electrical heater program.
It does **not** receive the thermal duty (it must derive it from an energy balance), any measured
outcome, or network access to the facility's publications. It must leave a calculation note and a

File: triso/sources/TECDOC-2090_full.txt (part 3 of 20)
                                                                                                             IAEA TECDOC SERIES                  No. 2090
volumetric packing fraction in the final fuel element, though a typical value would be in the range of
200 µm.

The compacted fuel elements, either in the form of spherical pebbles or cylindrical compacts stabilizing
the particles in the matrix (so that particles cannot move), allow the fuel to be handled without damage
to the particles and provide a medium for heat transfer from particles to the coolant.

Traditionally, graphite matrix-based spherical fuel pebbles are used in a pebble bed reactor, and graphite
matrix-based cylindrical fuel compacts are used in hexagonal blocks in a prismatic reactor. However
SiC-based matrix fuel elements, called fully ceramic microencapsulated (FCM), have been proposed to
be used in SMRs and some micro-modular reactors (MMRs). The FCM fuel consists of TRISO particles
in a SiC matrix, offering the following potential advantages over a graphite matrix, which were taken
from Ref. [26]:

    — “Improved irradiation stability;
    — Incorporation of yet another effective barrier to fission product release;
    — Environmental stability under operating (steady state) and transient conditions as well as long-
      term storage;
    — Proliferation resistance.”


The high thermal conductivity of SiC may allow thermal conductivity of the FCM fuel to be comparable
to that of traditional graphite-matrix fuel.

Power of a fuel element depends on the number of coated particles in the fuel element (i.e. more particles
are desirable for higher power); however, too many particles (or heavy fuel particle loading) in the fuel

                                                                                                          21
matrix will result in damaging the particles during the fabrication of the element. In addition,
inhomogeneous distribution of particles will result in peculiar power distribution in the element, creating
hot spots in the element, which may eventually lead to the fuel element failure. Design parameters
related to the fuel element are described in [14] and represented in Table 8, based on the information
from Ref. [14].



TABLE 8. FUEL ELEMENT DESIGN PARAMETERS

 Fuel element design parameters                  Rationale
 Matrix material (i.e. graphite, SiC)            Matrix material contributes to the fuel element properties,
                                                 such as thermal conductivity.
 Particle packing fraction (particle load)       Particle packing fraction determines not only the power that
                                                 can be extracted from the fuel element, but also impacts the
                                                 likelihood of particle damage during fabrication; the higher
                                                 the particle packing fraction, the higher the power and
                                                 higher the possibility of damaged particles.
 Particle distribution in the fuel element       Inhomogeneous particle distribution within fuel elements
                                                 can result in hot spots.
 Particle overcoating                            Another layer on TRISO particles is applied in particular for
                                                 pebble bed spherical fuels. This layer provides a particle-to-
                                                 particle spacing function.
 Fuel free zone                                  A fuel-free zone, surrounding the fuelled core that contains
                                                 the TRISO particles, provides a protective shell at the
                                                 periphery of the fuelled core in an element. This is typically
                                                 used in spherical fuel pebbles, which will experience
                                                 continual pebble-to-pebble contact and abrasion during their
                                                 operational lifetime in a pebble-bed reactor core; however, it
                                                 is also considered for cylindrical fuel elements.
 Unconfined heavy metal outside SiC layer        It is undesirable to have the fuel elements contaminated with
                                                 heavy metals (outside the particle), which will increase the
                                                 release of fission products into the coolant.


2.4.   SUMMARY AND DISCUSSION

Design bases for determining the dimensions and specifications of coated particle fuel components (i.e.
kernel and coating layers) are well understood. Taking into account the current practice that fuel design
limits or acceptance criteria form the basis for margin assessment to ensure the good performance and
safe operation of fuels in LWRs, a similar approach needs to be taken for coated particle fuels for HTGRs.
Hence, a complete list of design limits or criteria needs to be developed.




22
                                     3. UPDATES IN MEMBER STATES

A survey during the Technical Meeting on the Design, Fabrication and Irradiation Behaviour of Small
Modular Reactor Fuels, held virtually from 18 to 22 October 2021 indicated that more than 10 countries
consider high temperature gas cooled SMRs for prospects in their energy planning. Some countries are
also interested in developing FCM7 fuel with intention to use in LWRs7 or MMRs.

In this section, R&D activities in some Member States are described to set up a domestic manufacturing
capability for TRISO particle fuel and to develop advanced coated particle fuel, i.e. FCM fuel.

3.1.     CANADA

Four vendors have expressed their interest in building HTGRs in collaboration/partnership with the
Canadian nuclear industry or the government. These include:

       — Ultra Safe Nuclear Corporation (USNC) – MMR-5/MMR-10: 5-10 MWe;
       — U-Battery Canada Ltd. – U Battery HTGR: 4 MWe (project started pending as of 2022);
       — X-Energy LLC – Xe-100 HTGR: 80 MWe;
       — StarCore Nuclear – StarCore Module HTGR: 10 MWe.


In addition, other activities related to coated particle fuel have also been pursued. One example is the
joint research between Canadian Nuclear Laboratories (CNL) and USNC on FCM fuel in support of
MMRs. The research project has explored manufacturing process for FCM fuel.

The first concept of FCM fuel developed by USNC is based on layered structure (see Fig. 17). One layer
consists of SiC crust, which is pressed SiC powder, a TRISO plane, and a SiC lid. Once one layer is
complete, the layer is pressed again. At CNL, the first fabrication trials were made using a surrogate
material of ZrO2 in the kernel instead of UO2 or UCO. The matrix material was nano-sized SiC powder.

Figure 18 shows the sintered FCM fuel with surrogate kernels. Several analyses for characterization of
the fuel were performed, using:

       — X-Ray Computed Tomography with which it is possible to identify defective particles as a result
         of manufacturing, how densely packed the particles are inside the fuel form, and how close the
         particles are to the edges;
       — Particle Size Analyser that is used to measure the average TRISO particle diameter;
       — Optical Microscopy/Analytical Software that is used to determine the size, shape and
         distribution of TRISO particles in the FCM;
       — Dilatometer that is used to determine the SiC thermal expansion;
       — Differential Scanning Calorimeter that is used to determine the SiC matrix melting point, heat
         capacity and phase diagrams;
       — Laser Flash Apparatus that is used to determine the SiC matrix specific heat capacity, thermal
         diffusivity – currently not on irradiated fuel;
       — Pycnometer to determine the density of TRISO particles.




        Compared to the conventional TRISO particle fuel, the FCM fuel is characterized by the use of a large diameter kernel
containing an increased density of uranium, SiC matrix and the cladding made of advanced steel, SiC clad or refractory alloys.
When coupled with SiC cladding, FCM fuel eliminates zirconium altogether and is expected to drastically reduce hydrogen
generation during a beyond-design basis accident.




                                                                                                                          23
 FIG. 17. Layered structured of fully ceramic microencapsulated fuel concept and one layer of the layered
 structure (courtesy of CNL).




                      FIG. 18. Sintered FCM fuel with surrogate kernels (courtesy of CNL).



3.2.   CHINA

Coated particle fuel has been developed in China since the 1970s, in several stages (see Fig. 19).

In the first stage, from the 1970s to 1986, the principles of coated particle fuel fabrication were
developed, including the sol-gel method for the kernel, the fluidized bed chemical vapour deposition
(CVD) for coated particles, and the module press for the fuel sphere. The principal research work was
accelerated by the international cooperation with Jülich Research Centre (FZJ), Germany.

In the second stage, from 1986 to 2003, coated particle fuel was developed for the HTR-10. Based on
the research work, the HTR-10 reactor project was approved by the government and constructed in the
Institute of Nuclear and New Energy Technology (INET) located in Tsinghua University.
Comprehensive coated particle fuel fabrication technology was developed, including examination


24
methods, quality control, and quality assurance. A lab scale manufacturing line was established in INET,
which manufactured 23 000 spheres for the first loading of HTR-10 including the irradiation test.

In the third stage (2003-2012), large scale manufacture technology of coated particle fuel was developed
for HTR-PM. From 2006 to 2016, based on the development of HTR-10, the HTR-PM project was
approved, and the coated particle fuel was developed. A prototype manufacturing line with the capability
of producing 100 000 spheres in one year was established in INET based on the lab scale process.

Meanwhile, the fuel fabrication technology was transferred to China Nuclear North Fuel Company and
an industrial manufacturing line was designed and constructed based on the prototype manufacturing
line in INET, with a capability of producing 300 000 spheres per year. This manufacturing line produced
the first loading for the HTR-PM. By the end of 2019, a total of 860 000 spheres were fabricated for
HTR-PM. The first batch of fuel was loaded in the HTR-PM in 2021, which allowed the HTR-PM to
reach the criticality that year.




          Basic research        1986-2003,           2003-2012,               2013-2019,
                                  HTR-10              100,000/a            HTR-PM, 300,000/a


        FIG. 19. The development map of coated particle fuel in China (courtesy of Tsinghua University).



Now the coated particle fuel technology development is in the next stage, which includes the design for
a large-scale industrial manufacturing line with the capability of producing more than 3 000 000 spheres
per year. This fuel manufacturing capability is intended to support the deployment of the HTR-PM600
reactor.

In addition, a new type of coated particle with new fuel kernels and new coating layers is being
developed for the application of coated particle fuel in SMRs. The new coated particle fuel includes new
kernels such as UCO, UN, and a new coating layer of ZrC.



                                                                                                           25
3.3.   REPUBLIC OF KOREA

In 2019, the Korean government announced its plan to foster a hydrogen related industry such as
hydrogen-powered vehicles and hydrogen fuel cells. Hydrogen demand by 2040 is expected to reach
5.26 million tonnes per year. Under this circumstance, VHTR technology has been considered as one
potential option for ‘green’ technologies for the production of hydrogen gas.

An intensive R&D programme to develop important technologies required for VHTR has been
launched, which focuses on design and analysis technologies, thermal fluid experiments, TRISO fuel,
high temperature materials database, and high temperature heat application.

The Korea Atomic Energy Research Institute (KAERI) has successfully established a manufacturing
process for TRISO particle fuel at the laboratory scale (20~30 g UO2/batch). During this development,
KAERI made progress in kernel fabrication, TRISO coating, overcoating, and compaction of the coated
fuel particles using graphite powder. Figure 20 shows kernel fabrication equipment installed at KAERI.




                      FIG. 20. Kernel fabrication system at KAERI (courtesy of KAERI).



KAERI uses gel supported precipitation for the fabrication of spherical UO2 kernels. Associated process
parameters have been determined as appropriate.

KAERI uses fluidized bed-chemical vapour deposition (FB-CVD) technology for TRISO coating (Fig.
21) with a capacity of 20~30 g/batch scale.




26
                            FIG. 21. TRISO coating system (courtesy of KAERI).



KAERI’s TRISO fuel has been irradiated at the HANARO material test reactor, followed by PIE of the
irradiated fuel.

Research and development for advanced coated particle fuel technology has been undertaken at KAERI,
which includes UCO kernel fabrication and ZrC/SiC double layer coatings. As regards UCO kernel
fabrication, a process to dissolve the carbon powder in the viscous solution using an ultrasonic and
mechanical blending method has been established.

As regards ZrC coating, ZrCl4 powder as a Zr source was vaporized in the sublimation system equipped
with a screw feeding system. A lab-scale ZrC coating process capable of controlling the stoichiometry
of ZrC was established using FB-CVD. The high temperature stability of ZrC/SiC double layers was
confirmed by measuring microstructural changes (composition and grain size) and mechanical
properties (elastic modulus and hardness) after heat treatment.

TRISO-SiC-composite fuel, widely called FCM fuel, was conceptualized as an accident tolerant fuel for
LWRs. Through the Korea-US International Nuclear Energy Research Initiative, the feasibility of LEU
FCM replacement fuel for current LWRs was investigated. Using enriched UN kernels with a higher
TRISO particle volume fraction was suggested to meet uranium loading and fuel cycle length of LWRs.

As a promising processing method other than hot-pressing and spark-plasma sintering, non-pressurized
sintering was applied to fabricate FCM fuels. A new quaternary additive system of AlN-Y2O3-Sc2O3-
MgO was chosen to make SiC matrix densified at as low as 1850°C without applied pressure. FCM
fuels with > 35 vol.% TRISO particles were fabricated. Thermal conductivity of the FCM pellets was
measured as a function of TRISO particle content (see Fig. 22).




                                                                                                  27
FIG. 22. Thermal conductivity of non-pressurized sintered FCM pellet characterization (courtesy of KAERI).




28
                      4. COATED PARTICLE FUEL MANUFACTURING

Coated particle fuel manufacturing technology has been developed for over 60 years. The technology
includes the fuel kernel, coated particle and the pebble or compact manufacture, and the associated
examination methods. This section provides an overview of coated particle fuel fabrication technology
together with advancements made.

4.1.     FUEL KERNEL MANUFACTURING

Fuel kernel manufacture has two processes: the powder metallurgical process and the sol-gel process.

4.1.1.     Powder metallurgical process

The powder metallurgical process, known as the ‘dry route process’ is widely used in LWR fuel
manufacturing. The first fuel charges of the AVR, Peach-Bottom and Dragon reactors were made from
carbide kernels produced by such a powder metallurgical process. UO2 or U3O8, alone or mixed with
ThO2, is granulated to form green particles (carbon powder and a binder are added during this process).
The green particles embedded in graphite powder form kernels of UC2 or (Th,U)C2 at a temperature
above 2500°C [27,28]. After sieving, these kernels become suitable for coating. Oxides in the form of
UO2 or (Th,U)O2 are formed by burning off the carbon in air. Following sintering at 1600°C in hydrogen
environment, porous kernels (e.g. with 90% theoretical density) are produced. Note that liquid processes
(refer to [29–37]) are necessary for producing dense kernels. Some of aqueous processes are described
in the subsequent sections.

4.1.2.     Sol-gel process

The sol-gel process known as the wet process is widely used in kernel manufacturing for coated
particles. There are two primary ways of making spherical kernels by wet route procedures: external
gelation (or gel precipitation) - where the gelation proceeds from the outside, and internal gelation -
where the gelation proceeds from the inside.

Figure 23 shows the external gelation sol-gel process, represented based on information from Ref. [38].
A sol is prepared using UO2(NO3)2, polyvinyl alcohol, and other additives. Then, the sol is dropped into
a liquid from small nozzles to form microspheres. The sol contains small crystallites (~5 nm) of an oxide
of the fuel; it is possible for oxides to obtain high densities after the sintering at 1600°C in a reducing
atmosphere with no applying pressure.

External gelation is done by extracting water from the droplet, while internal gelation is achieved by a
chemical reaction inside the droplets. In the chemical reaction ammonia is formed by thermal
decomposition of hexamethylenetetramine to initiate gelation. Internal gelation is fast and uniform.

As a result of the sol-gel process, spherical and high density (Th,U)O2 or UO2 fuel kernels are produced
with diameters of more than 500 µm. Carbide microspheres are formed from the mixtures of UO2 sol
and carbon black through the pre-sintering process at 1000°C in an argon atmosphere. These UO2+C
microspheres are sintered in the graphite powder at 1900°C to obtain porous UC2 kernels.

The microspheres are dried and calcined at temperatures higher than 700°C. Highly spherical and high-
density kernels of UO2 are obtained by sintering in a reducing atmosphere at 1600°C. Of the techniques
used to synthesize UN from UO2, carbothermic reduction is commonly used in industrial applications.




                                                                                                        29
             FIG. 23. Illustrative flow diagram of the external sol-gel process for kernel fabrication.



4.1.3.    Gel precipitation process for UO2 kernels

A modified sol-gel external gelation process using a drip casting method to produce UO2 microspheres
was developed by NUKEM [38,39], which is also known as ‘gel precipitation’. The production of UO2,
ThO2 or mixed oxide kernels by this external gelation process is relatively simple due to a few process
steps involved and a small volume of effluent and waste generated and is prone to automated
manufacturing. The overview of this process is represented in Fig. 23. Important steps are described
below:

     — Prepare feed solution. U3O8 powder dissolved in nitric acid to form a uranyl nitrate solution is
       fed:

                     3U3O8 (s) + 20HNO3 (aq.) → 9UO2(NO3)2 (aq.) + 10H2O + 2NO (g)



30
    The uranyl nitrate solution is pre-neutralized with ammonium hydroxide just prior to
    precipitation:

            2UO2(NO3)2 (aq.) + NH4OH (aq.) → 2UO2(NO3)1.5(OH)0.5 (aq.) + NH4NO3 (aq.)

— Prepare casting solution. Small amounts of polyvinyl alcohol and tetrahydrofurfuryl alcohol are
  added to the pre-neutralized uranyl nitrate solution and a casting solution is prepared. By
  adjusting the surface tension and viscosity in this process, the formation of proper droplets is
  facilitated. Figure 24 illustrates the casting equipment of the gel-sol.




          FIG. 24. Casting equipment of the sol-gel in INET (courtesy of Tsinghua University).



— Cast acid-deficient uranyl nitrate (ADUN) microspheres in aqueous solution. This step is
   performed in a glass column that is filled with the ammonium hydroxide precipitation solution.
Figure 25 shows a schematic diagram of the casting process: (a) The casting solution is
   pneumatically supplied to the nozzles (up to five) through a silicone tube at the top of the
   column. A vibrator is used to shake off droplets at a rate of 100 droplets per second from the
   feed stream; (b) The droplets travel through air to form a spherical shape owing to surface
   tension; (c) Then, the microspheres pass through an ammonia atmosphere, causing it to
   precipitate as ammonium diuranate (ADU) in the outer layer of the microspheres, through a
   chemical reaction with the uranyl nitrate on the surface of the microspheres. The diameter of a
   cast gel sphere is about 1.8 mm.
— Age. The microspheres along with the accompanying precipitation solution are transferred from
   the casting column to a jacketed rotary flat tank for aging. Steam is used to heat the vessel to
   80°C during ageing. The gel spheres are fully converted to solid ADU kernels, and a complete
   crystal growth takes place.
— Wash. The solution after ageing remains drained from the vessel. Water is used to wash the
   ADUN kernels in the vessel to remove the ammonium nitrate, ammonium hydroxide and
   tetrahydrofurfuryl alcohol. The kernels are washed again with isopropyl alcohol to remove
   moisture, and any remains from ammonium nitrate, ammonium hydroxide and
   tetrahydrofurfuryl alcohol.




                                                                                                 31
                           GENERATOR
                               &                          VIBRATOR
                            AMPLIFIER


                                                                            FEED




                                                                     AIR
                                                                                 EXTRACTION
                                                                                 VENTILATION
                                              NH3                          NH3




                                                                                      FEED
                                                                                      SOLN
                                                                                      ±30℃




                                                                            NH3



                                                NH3


     FIG. 25. Illustrative casting process for nuclear fuel kernel production (courtesy of Tsinghua University).



     — Dry. The kernels are dried at 80°C under vacuum. The diameter of a dried ADU kernel becomes
       about 1 mm and the bulk density 1 g/cm3.
     — Calcine. After drying, the ADUN kernels are calcined in air at up to 430°C. Above 400°C the
       ADU is converted to UO3:

                            (NH4)U2O7 (s) + O2 (g) → 2UO3 (s) + 2H2O (g) + NO (g)

     The diameter of a calcined kernel becomes ~0.8 mm and the bulk density ~ 2 g/cm3.
     — Reduce and sinter. After calcining, reduction and sintering processes at high temperature are
       followed. As a result, the remaining impurities are removed, and the kernels are densified. The
       process is conducted under hydrogen atmosphere and UO3 is converted to UO2:

                                        UO3 (s) + H2 (g) → UO2 (s) + H2O (g)

The temperature is maintained up to 1600°C so that dense and stoichiometric UO2 kernels are formed
with a diameter of 500 µm and a density close to the theoretical value of 10.96 g/cm3.

Figure 26 shows a composite picture of mixed oxide (Th,U)O2 fuel gel spheres and kernels after various
stages of processing.




32
 FIG. 26. Kernels in different steps: (a) casted gel particle, (b) aged particle, (c) dried particle, (d) calcined
 particle, and (e) reduced and sintered particle (courtesy of Tsinghua University).



    — Sieve. The final production steps are sieving and sorting. Sieving is used to remove kernels of
      undersized and oversized.
    — Sort. Kernels with odd shapes are then removed through sieving. On a vibrating sorting table
      that is slightly inclined, spherical kernels roll down-hill and odd-shaped particles are transported
      along a perpendicular direction by means of vibration and are collected for recycling.


In addition to UO2 kernels used widely in HTGR fuel, UCO, UC and UN kernels are considered for use
in HTGRs and other SMRs. These kernel compositions have higher thermal conductivity and higher
uranium loading fraction compared with UO2. UCO kernels have been used in coated particles in the
US for several decades, including in the Next Generation Nuclear Plant (NGNP) project. Based on the
UO2 kernel manufacturing process, UCO, UC and UN kernel manufacturing technologies are being
developed. Figures 27 and 28 show flowsheets of the internal gelation and kernel conversion processes
for UC and the UN kernels. Now the new process is under testing to some manufacture scale.




                                                                                                                     33
FIG. 27. Illustrative flowsheet for UC kernel fabrication by the sol-gel process (courtesy of Tsinghua
University).




34
 FIG. 28. Illustrative flowsheet for UN kernel fabrication by the sol-gel process (courtesy of Tsinghua
 University).



4.2.   CERAMIC COATINGS BY FLUIDIZED BED CHEMICAL VAPOUR DEPOSITION

The sequence of ceramic coating layers is specific to coated particle fuel: since it is primarily responsible
for guaranteeing intact fuel, the design, material selection and processing methods of the layers is



                                                                                                          35
immensely important. But this also makes the fuel largely independent of fuel chemistry in the kernel
and provides a wide range of burnup and temperature with intact fuel.

In the manufacturing of TRISO particles, spherical fuel kernels are coated with multiple layers of PyC
and an additional layer of SiC. Each layer is deposited by the FB-CVD method. Flowing gases are fed
into a bed of kernels in a reaction chamber in a high temperature furnace to suspend the kernels so that
they form a fluidized bed. The coating gases thermally decompose at temperatures from 1200°C to
1600°C and deposit their constituent materials onto the surface of the particles.

The low-density buffer layer of pyrolytic carbon is obtained by the decomposition of acetylene (C2H2)
at temperatures from 1200 to 1400°C, whilst the dense pyrolytic layers are obtained by the
decomposition of a mixture of ethyne and propene (C3H6) at temperatures from 1300 to 1400°C. The
deposition rate of the dense pyrolytic layers is lower than that of the buffer layer.

The SiC layer is also obtained by a CVD process that includes the decomposition of methyl
trichlorosilane (CH3SiCl3) with H2 at 1500–1650°C. The deposition rate is correlated with the SiC
density, which is very important for the permeability of fissions products.

In the fabrication of the TRISO coating layers, it was noticed that coating temperature was the main
parameter affecting the content of free silicon, density, crystallite size, and microstructure [39–44].

The temperature range in which stoichiometric SiC is produced depends on gas flow rates, coater
characteristics and particle loading. Deposition at lower temperatures results in the co-deposition of
excess silicon and the formation of some porosity, and hence is avoided. Note that the grain size grows
considerably with thickness in the coating production, and also affects the retention of fission products
as well as the mechanical properties of ceramic materials. Some new technologies have been developed
to make fine SiC grain sizes. The crushing strength of SiC coated particles decreases with increasing
coating temperature and the strength is correlated with grain size. Xu and co-workers at the Tsinghua
University studied coating temperature effect on various parameters of SiC layer such [45] as the
microstructure, density, strength and elastic modulus, and concluded that strength and elastic modulus
reached the highest values at 1500–1550°C. This is in full agreement with the original DRAGON studies
of the 1960s and early 1970s [46,47]. Ref. [43] shows the lower SiC deposition temperatures may be
used.

Fuel particle concepts using ZrC as a substitute or in combination with SiC have been studied to a
considerable degree since the 1970s. The major advantage of ZrC over SiC is its ability to withstand
temperatures in the 2000–2400°C range. However, in modern modular HTGRs the peak fuel
temperature is limited by design to ≤1600°C and ZrC may be no longer interesting as an alternative
particle coating, particularly in view of the substantial development effort that would be needed to
achieve similar quality as SiC particles.

A potential benefit of ZrC is an increased resistance to chemical corrosion caused by fission products,
particularly by Pd. Some coated particles with ZrC layers have been shown to survive irradiation at
elevated temperatures higher than those with SiC. Some results reveal that particles with a thin ZrC
coating on the kernel serve as an oxygen absorber, thereby preventing kernel migration through coatings.
ZrC may retain caesium and possibly silver better than SiC. However, the retention of certain fission
products by SiC is better than by ZrC. In particular, 106Ru has been found to have higher diffusion rates
in ZrC than in SiC, and because Pd has not been found concentrated at the inner surface of ZrC layers,
there is concern that it could migrate through the coating.

The correlation of coating structure with its irradiation stability has been studied over decades. Different
microstructure and density of PyC or SiC coatings can be obtained depending on the concentration of
the hydrocarbon or silane coating gases and the temperature of their decomposition (pyrolysis). Figure
29 illustrates a schematic of the CVD process for depositing PyC and SiC coatings.




36
 FIG. 29. Illustrative schematic of the deposition of PyC and SiC coatings on dense spherical UO2 fuel kernels by
 the CVD process;MTS = methyltrichlorosilane, CP = coated particle (courtesy of Tsinghua University).



A schematic of a typical fluidized bed coating furnace with a so-called ‘spouting nozzle’ [48] is shown
in Fig. 30 and the spouted bed principle [48] in Fig. 31.

The fluidized bed coating furnace is a vertically installed, cylindrical stainless-steel vessel and is double-
walled with insulation and water cooled. In the centre of this vessel, a graphite resistance heating furnace
is mounted which contains a graphite particle-bed tube in which the fuel kernels are fluidized and coated.
Various hydrocarbons or silane-coating gases are added to the carrier gas (usually argon gas),
responsible for fluidizing the particle-bed, depending on the targeted structure and density of the coating.
The temperature for coating remains in the range 1200–1600°C, depending on the nature of the coatings.
PyC-coated particles were produced at Battelle with a fluidized bed as early as 1959 [49,50].

The process for ZrC layer fabrication is very like the process of a SiC coating layer, but using ZrCl4 or
ZrBr4 as the precursor for the source of Zr, and ethyne or propene as the source of C.




                                                                                                             37
                      FIG. 30. Typical conical coater with spouted bed (courtesy of IAEA).




 FIG. 31. Principle of the spouted bed characterized by low pressure drop, excellent heat transfer, and good mass
 transfer (courtesy of IAEA).



4.3.     FABRICATION OF SPHERICAL FUEL ELEMENTS

The fabrication process for HTGR spherical fuel elements (pebbles) includes mainly the following steps
as described in Ref. [51,52]:

       — “Resonated graphitic matrix powder preparation;


38
    — Overcoating of particles;
    — Pre-moulding of fuel zone;
    — High-pressure isostatic pressing of the complete fuel element;
    — Machining;
    — Carbonization at 800°C;
    — Final heat treatment at 1900–1950°C.”


These processes are illustrated in Fig. 32.


               Matrix powder                           Coated particles


                                                                                 Prepress with
               Kneading, drying            milling         overcoating
                                                                                 matrix powder




                                                                                Surround fuel zone
              Heating treatment           lathing         Final pressing
                                                                                with fuel-free zone




 FIG. 32. Illustrative flow chart of processes involved in spherical fuel element fabrication (courtesy of Tsinghua
 University).



4.3.1.    Preparation of resonated graphitic matrix powder

Graphitic matrix is important for the properties of spherical fuel, because more than 90% wt. of the
spherical fuel is composed of the graphitic matrix, as shown in Fig. 33, which is based on HTR-10 fuel
with 5 g U per pebble loading.




 FIG. 33. The weight composition of the spherical fuel (with 5 g U loading of HTR-10 fuel) (courtesy of Tsinghua
 University).




                                                                                                               39
Table 9 represents differences in composition and fabrication conditions employed by two types of
matrix graphite, A3-3 and A3-27, developed for spherical fuel element production by NUKEM [53].
Both types of matrix graphite comprise ~64% natural graphite, ~16% electro-graphite powders, and
~20% phenol resin binder. The primary difference between both types is related to binder.



TABLE 9. COMPOSITION AND FABRICATION PARAMETERS OF GRAPHITE MATRIX MATERIALS
USED IN SPHERICAL FUEL ELEMENT FABRICATION
 Materials and fabrication          Standard matrix,                   Matrix with synthesized resin,
                                    A3-3                               A3-27
 Composition of raw materials:
     — Natural graphite             64 wt.%                            62.4 wt.%
     — Petroleum coke graphite      16 wt.%                            15.6 wt.%
     — Resin binder                 20 wt.%                            22.0 wt.%
 Binder                             Phenolic resin                     Synthesized resin 2
                                    Prefabricated from phenol and      Synthesized from phenol and
                                    formaldehyde                       hexamethylenetetramine formation
 Moulding method                    Quasi-isostatic cold moulding
 High temperature treatment:
     — Fuel elements             1800 or 1950oC                        1950oC
     — Fuel-free matrix spheres  1800oC                                1950oC
      For AVR fuel elements: A3-3 and A3-27
      For THTR fuel element production: A3-3.


The manufacturing process for the graphitic matrix powder is as follows, as described in Ref. [53]:

     — “Natural graphite and electro-graphite powders are mixed in a four-to-one ratio in a conical
       mixer. Depending on the type of matrix required, either A3-3 or A3-27, the binder materials are
       added in a different manner and the binder is synthesized differently:
           Standard A3-3 matrix: a phenolic resin is dissolved in alcohol (methanol) to form the
            binder in a separate process step, added to the natural- and electro-graphite powders and
            then the mixture homogenized. This mixture is then fed into a kneading machine;
           A3-27 matrix: all of the raw materials, including the natural- and electro-graphite powders,
            are warm-mixed together with the binder components—phenol and hexa methylene
            tetramine—at a temperature of ~130ºC where the binder synthesized. This process
            eliminates the need for kneading and steps 3 and 4 below.
     — The paste-like mixture is extruded through a punched screen creating strings that are cut into
       small pieces.
     — These small pieces are placed in drying trays which are heated to approximately 100°C.
     — The graphitic mass is then transferred into a hopper that feeds a hammer mill used to grind the
       material into powder of the desired grain size.
     — The dried graphitic mass is transferred into a hopper that feeds a hammer mill used to grind the
       material into powder of the desired grain size.
     — The milled powder is homogenized and ready for pressing.”

The two resin binders show differences in terms of the binder type and cross-linking. As described in
Ref. [53], “the phenolic resin binder used for the standard A3-3 matrix graphite is thermoplastic and the
polymers are cross-linked primarily two dimensionally. In the A3-27 matrix material, the binder
synthesized from phenol and hexamethylenetetramine is duopolistic and the polymers are cross-linked
primarily three dimensionally. Thus, the binder cokes formed from the resin binders during the
carbonization and heat treatment processes are of different structure.”

The material properties of the two fuel matrix types are described in Ref. [53] and are represented in
Table 10. As described in Ref. [53], “a comparison of the test data on the standard A3-3 matrix shows


40
an improvement in the corrosion rate with the higher 1950ºC heat-treatment compared to the lower
1800ºC heat-treatment data. The falling strength in the drop and tumble test and the corrosion rate for
the A3-27 matrix material are significantly better than those of the standard A3-3 at the higher heat-
treatment temperature of 1950ºC.”



TABLE 10. MATERIAL PROPERTIES OF GRAPHITE MATRIX USED IN SPHERE FABRICATION
 Material property                                  Standard matrix A3-3              Matrix w. synth.
                                                                                      Resin A3-27
                                        1800°C                    1950°C              1950°C
                                        Older AVR fuel            AVR fuel elements   AVR fuel elements
                                        elements                  THTR prod.
 Young’s modulus (kN/cm2)
      — Parallel*                       1020                      1000                1070
      — Perpendicular*                  991                       970                 1020
 Geometrical density (g/cm3)            1.70                      1.73                1.74
 Coefficient of linear thermal
 expansion (10-6/K), 20-500°C           2.80                      2.89                2.43
      — Parallel                        2.92                      3.45                2.69
      — Perpendicular
 Quotient of coefficient of thermal     1.07                      1.19                1.11
 expansion (ration of ‘perpendicular’
 over ‘parallel’)
 Thermal conductivity @ room
 temperature (W/cm/K)
      — Parallel                        0.59                      0.70                0.69
      — Perpendicular                   0.63                      0.63                0.64
 Thermal conductivity @ 1000°C
 (W/cm/K)
      — Parallel                        0.38                      0.41                0.44
