Repository: charles-azam/eng-bench

# NSTF-Bench

Can a coding agent do engineering analysis? NSTF-Bench asks one hard question instead of many
easy ones: given a bounded evidence pack about **Argonne's NSTF** — a half-scale, 26-metre
passive reactor-cavity cooling facility that a US national lab instrumented and measured for 33
months — predict what the lab measured, blind, with calibrated uncertainty.

The agent receives geometry, materials, instrument locations, and the electrical heater program.
It does **not** receive the thermal duty (it must derive it from an energy balance), any measured
outcome, or network access to the facility's publications. It must leave a calculation note and a

File: triso/sources/TECDOC-1674_full.txt (part 4 of 46)
                                     IAEA-TECDOC-1674 n Advances in High Temperature Gas Cooled Reactor Fuel Technology
steam generators used in the reactors Fort. St. Vrain, Peach Bottom, AVR, THTR, and
proposed for the HTR-Modul. However, a smaller version of this type of steam generator has
been installed into the HTR-10. The steam generator employs the idea of modularization to its
highest extent. It consists of 19 separate identical helical tube assemblies; each assembly has
five layers and includes 35 helical tubes, as shown in Fig. 2.15. To ensure two phase flow
stability, throttling apertures are installed at the entrance of all helical tubes. The assembly
type design of the steam generator uses the experiences from the steam generator employed in
the HTR-10. In-service inspection is possible. All 19 steam generator modules deliver the
steam to a common steam outlet pipe. For full verification of the large steam generator
assembly of the HTR-PM, full scale testing will be performed.




                                                                                                31
FIG. 2.15. Vertical and horizontal cross-section of the HTR-PM steam generator and a fabricated
subassembly.

Due to the favourable temperature features of HTGRs, a superheated high pressure steam
turbine is adopted for the HTR-PM. These components are readily available and exhibit high
reliability and economical viability. Above all, there are mature experiences in the design,
fabrication, serial manufacturing and operation of these systems and components in China.

The main helium blower, designed as a vertical structure, is installed on the top of the steam
generator inside the steam generator pressure vessel. The electric motor mounted on an
insertable assembly is driven by the converter outside the pressure vessel. A magnetic bearing
system is envisaged. The power of the blower is rated to be ~4 MW.

For safety reasons, the blower can be entirely separated from the primary system by a flap.
This will ensure that natural circulation in the primary system can be fully stopped. This will
protect the core in beyond-design basis water ingress accidents and will mitigate hypothetical
air ingress accidents to a large extent.




32
The control rod system and the small absorber sphere system are two independent control
systems of reactivity. These systems fulfill the requirements of diversity and redundancy.
There are eight control rods and 22 small absorber sphere (SAS) units, all located in the
reflector region. For cold shutdown, the SAS systems as well as the rods are inserted. Both
control systems have been adopted for the HTR-10 and the HTR-Modul.

2.5.4.   Design of the reactor building

The reactor building houses the two independent modular units each comprising the core
pressure vessel, the connecting pressure vessel, and the steam generator pressure vessel with
their associated identical internal components. The modular units are heavily protected by
four concrete bunkers, the so-called cavities, having a wall thickness of ~2.40 m. The cavities
are designed to protect the reactors from external events (Fig. 2.16).

The cavity forms the low pressure vented containment and is designed to withstand an
overpressure of 30 kPa. Under normal operating conditions, the cavity exhibits a negative
pressure by the HVAC system in order to prevent any radioactive material from entering the
environment. The cavity is equipped with filters — during accident condition charcoal filters
are put into operation. The cavity’s HVAC system is laid out such that in the event of helium
leakage from one reactor, the second reactor is not restrained from normal operation. Of
course, this is the precondition of operating many modular reactors in one single reactor
building. If one reactor suffers a small leak, e.g. a break of a measuring line, the outwards
flowing helium will enter the environment via the filters. However, if a pipe rupture occurs,
the building will be vented for ~100 s. After that the containment will be closed again and a
negative pressure will be installed once more. Hence, the total helium inventory of the
primary circuit will enter the environment unfiltered. Since the radioactivity of the helium
(including the carried along dust) is very small, the environmental exposure of the public is
minimal. Any governmental countermeasures such as evacuation or relocation of the populace
can be excluded.

Two independent decay removal systems are installed inside the two circular reactor cavities
each having a diameter of 8.5 m. The decay removal systems consist of 300 water filled tubes
(diameter: 30 mm) which, in accident conditions, carry away the decay heat, and in
operational conditions, the heat losses of the pressure vessels by natural convection to heat
exchangers outside the reactor building. In turn, these heat exchangers work also by mere
natural convection and deliver the heat into the atmosphere. The design capability of these
systems is 0.5 MW for each train, and each reactor has three identical trains. To carry away
the decay heat in accident conditions, one needs two trains only.




                                                                                            33
           FIG. 2.16. Vertical and horizontal cross-section of the HTR-PM reactor building.


The gas purification plan and the helium storage facilities are bunkered outside the reactor
building. The spent fuel is stored in sealed canisters and also in a bunkered zone below the
cavities which could be cooled by natural circulation of air.

2.5.5.   HTR-PM fuel concept

The HTR-PM is designed to use spherical pebbles according to German design, thus having a
diameter of 60 mm. For the chosen power output of 250 MW(th), 420 000 pebbles are
needed. The graphitic fuel balls contain the fissile and fertile material in tiny coated particles
of approximately 1 mm diameter. In order to avoid an intolerable reactivity increase in case of
a water/steam ingress, one fuel sphere is restricted to a uranium content of 7 g. This readily
yields ~11 600 coated particles in one fuel ball. Having in mind that the fuel-containing
graphitic region of the fuel element has a diameter of 50 mm, one obtains a low packing
density of coated particles in the fuel matrix of 9.3%.

The final burnup was chosen to be a high 90 000 MWd/t. This requires an enrichment of
~8.5%, which still falls into the category of low enriched uranium. Uranium oxide has been
chosen as fuel.

Every fuel element will pass the core 15 times. This high number had to be chosen to reach
the required reactor power of 250 MW(th). To keep the reactor critical, one needs about 400
fresh fuel elements per day. This means on the other hand that 400 × 15 = 6000 fuel elements
have to be reshuffled a day. To determine whether an extracted fuel sphere has already
reached its design burnup or whether it has to be reinserted into the reactor, gives a maximum



34
measuring time to determine the burnup of the extracted pebble of only < 14.5 s. It could be
shown that this severe requirement can be met by gamma-spectroscopic means to an accuracy
of 1σ < 2.5%.

From experimental evidence, the requirement for the core layout is as follows:

        For normal operating conditions, the fuel temperature must not surpass a temperature of
         Tmax,op = 1200°C. This temperature holds for a time span of ~1500 days.
        For accident conditions, the fuel temperature must not surpass a temperature of
         Tmax,ac = 1600°C. This temperature holds for a time span of ~500 hours.

Characteristic fuel data for the HTR-PM are shown in Table 2.11.

TABLE 2.11. MAJOR SPECIFICATIONS OF THE REFERENCE FUEL FOR THE HTR-PM
Number of spherical fuel elements                        420 000 per unit
Fuel                                                     LEU UO2
Amount of initial/equilibrium core heavy metal           2.94/2.8 t/unit
Fuel element residence time                              1057 efpd
Kernel diameter                                          450–550|95/95 µm
Kernel density                                           ≥ 10.4 Mg/m3
Sphericity (Dmax/Dmin)                                   x ≤ 1.2|95/95
Uranium enrichment                                       4.2 wt% (first load)
                                                         8.5 wt% (reload)
Layer thicknesses
Buffer                                                   50 ≤ x ≤ 140|95/95 µm
IPyC, OPyC                                               20 ≤ x ≤ 60|95/95 µm
SiC                                                      25 ≤ x ≤ 45|95/95 µm
Anisotropy factor PyC layers                             ≤ 1.03 (OAF)
Total/fuel zone diameter                                 60/50 mm
Number of coated particles                               11 600
Packing fraction                                         9.3%
Initial heavy metal loading                              7 g U or 7.942 g UO2 per sphere
                                                         (6.65 ≤ x ≤ 7.35 g U)
Free uranium fraction in matrix                          < 3 × 10-5



2.5.6.    Remarks on modular HTGR safety philosophy and on safety systems

The nuclear safety features engineered into the modular pebble bed reactor HTR-PM can be
summarized as follows: Most accidents are controlled by inherent, unchangeable properties of
the used components. The consequences of all conceivable accidents will not result in
significant offsite radioactive impacts. This is partly achieved by employing the inherent
safety features of a gas–graphite system, by observing stringent geometrical restrictions, and
— above all — by checking each design step against the properties and limits of the fuel
element. A system like this must necessarily have a relatively small power density. However,
while this might increase the cost of the pressure vessels and its internals, this effect is largely
compensated by the elimination of many common safety systems. In addition, this low power
density is extremely important for coping with far beyond design basis accidents. While the
intervention time of standard nuclear reactors must start very quickly in the frame of a minute




                                                                                                 35
to an hour, this reaction time is largely increased in modular HTGRs — even for beyond-
design basis accidents — to days or even weeks. This gives ample time for deliberating which
countermeasures would be appropriate.

Obviously, the heart of a modular HTGR is the fuel element. All design considerations
revolve entirely around it. It goes without saying that this design philosophy poses many
restrictions to the plant. On the other hand, it eliminates most of the common safety systems.
Very few simple systems remain such as absorber rods, blower shutdown, valves to close
pipes connected to the primary system, and steam generator dumping.

In effect, the modular HTR-PM represents a change of paradigm in reactor design. Instead of
choosing the power of a reactor and then control it by numerous safety systems, the power of
a modular reactor is given by geometrical restrictions and by the limitations of the fuel
element.

The plant meets already the safety target of Generation-IV nuclear energy systems which
stipulates: ‘eliminate the need for offsite emergency measures’. The same point of view is
clearly put down by IAEA in its report No. NS-R-1 ‘Safety of Nuclear Power Plants: Design’.
Here it is explicitely stated: “An essential objective is that the need for external intervention
measures may be limited or even eliminated in technical terms, although such measures may
still be required by national authorities.” This remark is not restricted to emergency measures
but also applies to engineered emergency systems. Up to now, the HTGR development is
hampered by these rules which are correct and appropriate, even necessary, for LWRs. But
they do no take credit of the unique features of a modular HTGR.

It is clear that the layout of the modular HTR-PM strictly follows the current international
rules, such as the ‘defense in depth concept’, the ‘multi barrier principle’, the installation of a
secondary, diverse shutdown system, etc. Nevertheless, when all these measures fall short, the
inherent safety features will never fail. This is evidently illustrated by the self stabilization
and limitation of the maximum fuel temperature in a depressurization accident of the HTR-
PM (Fig. 2.17). Without any absorber insertion the chain reaction is inherently stopped by the
Doppler-Effect. It is not necessary to ‘initiate’ this effect, and it can not be changed either. It
goes without saying that, for demonstration purposes, this example is picked out of many
possible examples which clearly show the effect of inherent properties.




36
 FIG. 2.17. Self-limitation of the fuel temperature during a depressurization accident in the HTR-PM.


2.6. NEXT GENERATION NUCLEAR PLANT (NGNP)

2.6.1.   Introduction

The next generation nuclear plant (NGNP) will be a demonstration of the technical, licensing,
operational, and commercial viability of high temperature gas cooled reactor (HTGR)
technology for the production of process heat, electricity, and hydrogen. This nuclear based
technology can provide high temperature process heat (up to 950°C) that can be used as a
substitute for the burning of fossil fuels for a wide range of commercial applications. The
substitution of the HTGR for burning fossil fuels conserves these hydrocarbon resources for
other uses, reduces uncertainty in the cost and supply of natural gas and oil, and eliminates the
emissions of greenhouse gases attendant with the burning of these fuels. The HTGR is a
inherently safe nuclear reactor concept with an easily understood safety basis that permits
substantially reduced emergency planning requirements and improved siting flexibility
compared to other nuclear technologies.

The Energy Policy Act of 2005 (EPAct) directed the US Department of Energy (US-DOE) to
develop a demonstration of this HTGR technology to economically and reliably produce
electricity and hydrogen by the year 2021. The EPAct also stipulated that the task should be
undertaken in partnership with the industrial suppliers and end users of the technology. To
that end, a working group consisting of suppliers of the technology, nuclear plant
owner/operators, other supportive technology companies, and potential end users was
assembled. The objective of this working group is to form an alliance that would provide the
private sector perspective and direction for completion of the NGNP in partnership with the
US DOE. The Alliance will support the selection of the specific operating conditions and
configuration for NGNP to ensure it meets private sector expectations, commence
management of the project using commercial processes, share the cost of design and
construction with the government, and secure a commercial nuclear operating company to
operate the plant. Finally, as required by EPAct, the approach for licensing the NGNP is being
developed through a joint effort between the US-DOE and the US-NRC.



                                                                                                   37
2.6.2. Pre-conceptual design team recommendations for plant configuration, operating conditions,
startup

Three contractor teams with extensive experience in HTGR technology, nuclear power
applications, and hydrogen production developed preconceptual designs for the NGNP
Project. Westinghouse Electric Company, LLC, AREVA NP, Inc., and General Atomics were
the leaders of each of the three teams. The objectives of the pre-conceptual design activities
were to

        initiate development of the functional and operational requirements (F&ORs);
        establish a reference configuration of the NGNP;
        provide direction to the NGNP Project R&D programmes to ensure they support
         design development, licensing, construction, and deployment of the NGNP;
        support development of the licensing strategy for the NGNP and, ultimately,
         development of a Certification of Design for the use of the HTGR technology in the
         private sector;
        develop pre-conceptual designs with sufficient detail to provide credible estimates of
         the schedule and costs for NGNP and an nth of a kind plant;
        perform economic assessments for the nth of a kind plant to confirm the economic
         viability of the HTGR technology in production of electricity and hydrogen.

Table 2.12 summarizes the key results of each contractor team’s evaluation and
recommendations for the NGNP operating conditions and configuration. The Westinghouse
team selected a 500 MW(th) pebble bed reactor in an indirect cycle configuration (helium
secondary loop) that would produce power via a traditional Rankine cycle and hydrogen via
the hybrid-sulphur process in series. The AREVA team selected a 565 MW(th) prismatic
reactor in an indirect cycle configuration that would produce power via a Rankine cycle
(using helium–nitrogen secondary loop) in parallel with hydrogen production (using helium
secondary loop) via high temperature electrolysis in the near term and the sulphur iodine
process in the longer term. The General Atomics team selected a 550 to 600 MW(th)
prismatic reactor in a direct cycle configuration to produce power with a Brayton cycle and
via a small intermediate heat exchanger to produce hydrogen in parallel with power.
Schematics of the configurations are shown in Fig. 2.18.

Following these preconceptual design efforts, additional special studies were performed to
examine high risk areas associated with the design and technology. As part of those studies,
the GA team modified their design to have an option in which the vessel is cooled so that
SA508/533 (LWR vessel material) can be used. In addition, based on the near term market
needs for process heat, the project has selected 750 to 800°C as the reactor outlet temperature.
The designs have continued to evolve in response to this change in outlet temperature. While
the high level configuration of the Westinghouse pebble bed reactor remained unchanged, the
prismatic designs have adopted an indirect power conversion system with a steam generator in
the primary loop and in parallel an indirect hydrogen production system. Additional details of
the current configurations and operational parameters are shown in Table 2.12. The designs
will continue to evolve as the project moves into conceptual design and end user requirements
are better defined.




38
TABLE 2.12. SUMMARY OF DESIGN CONFIGURATIONS AND OPERATING CONDITIONS
                                                Recommended operating conditions & plant configuration
Item
                                        Westinghouse                     AREVA                       General Atomics
Power level (MW(th))                          500                           565                           550–600
Reactor outlet temperature (°C)            750–800                        750–800                         750–800
Reactor inlet temperature (°C)                350                           500                             490
Cycle configuration               Indirect — Series hydrogen    Indirect — power conversion     Indirect — power conversion
                                       process and power        system with steam generation    system with steam generation
                                           conversion            in primary loop and parallel    in primary loop and parallel
                                                                indirect hydrogen production    indirect hydrogen production
Secondary fluid                               He                    He-Nitrogen to PCS                       He
                                                                     He to H2 Process
Power conversion                    100% of reactor power          100% of reactor power           100% of reactor power
Hydrogen plant power                 10% of reactor power          10% of reactor power               HTE: 5 MW(th)
                                                                                                      S–I: 60 MW(th)
Reactor core design                       Pebble bed                     Prismatic                       Prismatic
Fuel                                      TRISO UO2                     TRISO UCO                        TRISO UCO
                                    1st and subsequent cores      1st and subsequent cores      1st core, variable subsequent
                                                                                                             cores
Graphite                               PCEA & NBG-18               NGG-17 and NBG-18                 IG-110 & NBG-18
RPV design                          Exposed to the gas inlet       Exposed to the gas inlet       Exposed to the gas inlet
                                         temperature             temperature; insulation and           temperature
                                                                    vessel cooling options
RPV material                              SA508/533                      9Cr–1Mo                        SA508/533
IHX                                    Two-stage PCHE,            Process — PCHE or Fin-           Process — single stage
                                        In 617 material                 Plate, In 617                  PCHE, In 617
Hydrogen plant                    Hybrid thermo-chemical plus          Initial: HTSE                   Initial: HTSE
                                           electrolysis               Longer term: S–I                Longer term: S–I




                         FIG. 2.18. Configurations of pre-conceptual NGNP designs.




                                                                                                                     39
2.6.3.   Key development risks and associated research and development

The principal technical risks associated with the HTGR technologies anticipated for the
NGNP include:

        Qualification and acquisition of reactor fuel (e.g. qualification of fuel production
         facilities); reactor core ceramics, including graphite and graphite production facilities;
         and metals in the high temperature regions of the plant (e.g. in the reactor and heat
         transport system);
        Verification and validation of analysis methods required to support design
         development; American Society of Mechanical Engineers (ASME) code acceptance;
         American Society for Testing and Materials (ASTM) standards acceptance; and NRC
         licensing;
        Availability of materials with acceptable metallurgical and physical properties in the
         required sizes and thicknesses and the ability to fabricate large vessels on-site using
         these materials;
        Availability and development of instrumentation (e.g. to monitor the fluence, high
         temperatures, and gas flow rates in the plant);
        Development of the hydrogen production processes and components;
        Potential contamination of the product streams and meeting acceptable limits .

Research and development activities are planned in the areas of fuels, graphite, high
temperature materials, design and safety methods, and heat transport to address these risks.
Specifically:

        The Fuel Development and Qualification Programme will qualify TRISO coated
         particle fuel for use in NGNP. TRISO coated particles will be fabricated at pilot scale
         for use in the formal qualification testing. The testing programme consists of
         irradiations, safety testing and post-irradiation examinations that will characterize the
         behaviour of TRISO coated fuel under both normal and off-normal conditions. The
         programme also contains out of pile experiments, special irradiations and safety
         testing to characterize the release and transport of fission products from the kernel,
         through the coatings, the fuel matrix, the graphite and the primary system (i.e. source
         term). Formal validation testing is also planned to validate fuel performance and
         fission product models, required for core performance assessments and safety analysis.
         The programme is currently considering both UCO and UO2 and, different from past
         prismatic core designs, as a one-particle design. Once a design decision is reached by
         the project, the programme will focus on either UCO for prismatic or UO2 for pebble
         bed. Feasible acquisition strategies for fabrication of first core and qualification of the
         associated production scale fuel fabrication facility for both design concepts have been
         established and will be executed once the reactor design decision is made.
        The objective of the NGNP Graphite Programme is to develop the qualification
         dataset of thermomechanical and thermophysical properties for unirradiated and
         irradiated candidate grades of graphite for NGNP. Where practical, other grades of
         graphite may be tested/characterized to provide a baseline for comparison or to help
         understand material property changes for the NGNP graphite grades. The programme
         consists of statistical characterization of unirradiated graphite material properties to
         establish the lot-to-lot, billet-to-billet and within billet variability of the material.
         Irradiations are planned at specified temperatures and doses within the design service
         condition envelope anticipated for NGNP. Extensive post-irradiation examinations are
         planned to establish the change in relevant material properties as a function of



40
    temperature and neutron dose. Of particular interest is the irradiation induced creep of
    graphite, which is critical to determining the lifetime of the graphite under irradiation.
    From these datasets, constitutive relations will be established for use in a detailed
    predictive thermo-mechanical finite element model. These data will also support
    development of relevant ASTM standards and ASME design rules. In the longer term,
    the programme plans to evaluate processing route and raw material constituent
    influences on graphite behaviour so that additional large qualification irradiation
    programmes are not needed when new coke sources are used to make graphite for
    HTGRs.
   The goal of the High Temperature Materials Programme for NGNP is to establish the
    relevant thermomechanical performance data to support the development of an
    intermediate heat exchanger and other high temperature components for an outlet
    temperature up to 950°C. Creep, creep–fatigue, aging, and environmental degradation
    testing is planned using the candidate high temperature materials selected for NGNP.
    Thick and thin sections of base material, weldments and other joints (e.g. diffusion
    bonding) will be evaluated given the different design options under consideration for
    the intermediate heat exchanger. (Current candidates are Inconel 617 and Haynes
    230). Depending on the outlet temperature selected by the NGNP project, additional
    high temperature data may be needed to support relevant ASME code cases for the
    material. R&D to establish requisite in-service inspection techniques will be
    developed as key components are being designed. Prototype testing of key
    components is envisioned in a high temperature flow loop to characterize overall
    behaviour under prototypic flowing HTGR conditions and to validate in-service
    inspection techniques.
   The goals of the Design and Safety Methods Validation Programme for NGNP are to
    develop validation experiments and data to validate models and analytical tools for
    NGNP, to resolve key safety, performance, and technical issues through confirmatory
    modeling and/or tool development when existing models and/or tools are judged to be
    inconclusive or inadequate, and to modify, upgrade, and/or develop new analytical
    tools for future use that will reduce uncertainties and improve the capability of
    understanding the behaviour and operating margins of the plant. Current areas of focus
    include developing improved differential cross-sections for plutonium isotopes to
    reduce uncertainties in the reactivity performance of high burnup low enriched
    uranium HTGR cores, assessing and improving reactor physics and kinetic methods
    for prismatic and pebble bed HTGRs, performing physics benchmark studies on past
    relevant experiments, evaluating important phenomena that influence thermal fluid
    behaviour in HTGRs and establishing relevant experiments for V&V, evaluating air
    ingress phenomena in HTGRs and participating in relevant validation experiments,
    developing experiments to validate reactor cavity cooling system behaviour, and
    evaluating and establishing system level codes appropriate for HTGR safety analysis.
   The goal of the Component Test Facility project is to design, construct, and startup a
    test facility to support development of high temperature gas thermal-hydraulic
    technologies (e.g. helium, helium–nitrogen, CO2) as applied in heat transport and heat
    transfer applications in HTGRs. Such applications include but are not limited to
    primary coolant; secondary coolant; direct cycle power conversion; intermediate,
    secondary and tertiary heat transfer; and demonstration of processes requiring high
    temperatures (e.g. hydrogen production, process heat demonstrations at large scale).
    The initial use of this facility will be in support of the completion of the NGNP.
    However, this test facility will be open for use by the full range of suppliers, end
    users, facilitators, government laboratories, and others in the domestic and
    international community supporting the development and application of HTGR



                                                                                           41
         technology. The facility shall provide for full scale testing and qualification of high
         temperature fluid flow systems, components, and equipment (e.g. circulators,
         intermediate and tertiary heat exchangers, piping, and isolation valves) and associated
         instrumentation.

2.6.4.   Conclusions

The NGNP Project will develop and demonstrate a first of a kind very high temperature gas
cooled nuclear system with the capability to generate electrical power and produce process
heat for hydrogen production and other applications. The NGNP incorporates an inherently
safe reactor concept with an easily understood safety basis that permits substantially reduced
emergency planning requirements and improved siting flexibility compared to current and
advanced light water reactors.

The scope of the project includes development of a very high temperature gas cooled nuclear
system, alternative hydrogen production technologies that can efficiently use the process heat
from the nuclear system, and power conversion technologies that promise important
improvement in electrical power generating efficiencies.

The overall objectives of this project include:
        Developing and implementing the technologies required to achieve the functional
         performance and meet the design requirements determined through close collaboration
         with commercial industry end users.
        Demonstrating the basis for commercialization of the nuclear system as a process heat
         source, the hydrogen production facility, and the power conversion concept.
        Demonstrating as an essential part of the prototype operations that the requisite
         reliability and capacity factor can be achieved over an extended period of operation.
        Establishing the basis for licensing the commercial version of NGNP by the US
         Nuclear Regulatory Commission (NRC). This will be achieved in major part through
         licensing the prototype by NRC and initiating the process for certification of the
         nuclear process heat system design.
        Fostering rebuilding of the US nuclear industrial infrastructure and contributing to
         making the US industry self-sufficient for our nuclear energy production needs.

The project will be accomplished though the collaborative efforts of the US-DOE and its
national laboratories, commercial industry participants and international government
agencies. The Idaho National Laboratory acting as the agent of the US-DOE currently
provides project management and technology development leadership for the project.

2.7. PBMR

2.7.1.   Introduction

The pebble bed modular reactor (PBMR), being developed in South Africa through a world
wide international collaborative effort led by Eskom, the national utility, will represent a key
milestone on the way to achievement of the VHTR design objectives. The PBMR project has
been progressing rapidly over the past few years to a relatively high level of detail.

The PBMR concept was introduced into South Africa (RSA) in 1993 as exploratory
evaluations began to determine the feasibility of small nuclear reactors based on this concept
to satisfy the anticipated future growth of electrical demand. Small-sized reactors are of




42
interest in South Africa because of the widespread distribution of moderate load demand and
the high cost of new transmission across this large country. A project team was formed within
Eskom to perform a detailed feasibility study. International investors, including British
Nuclear Fuels plc, were brought into the project and development efforts were accelerated.
The PBMR is a small, modular pebble bed reactor that is helium cooled and graphite
moderated. The genesis of the PBMR design originates with the German HTGR development
programme of the 1970s and 1980s. The major innovations for the current PBMR design are
the direct coupling of the high temperature reactor system to a gas turbine and the
achievement of a very high level of passive safety without the use of active engineered
systems. The direct cycle gas turbine eliminates the complex and costly steam cycle for power
conversion and results in a significantly higher thermal efficiency. Passive safety is
accomplished by the use of high integrity particle fuel which retains its integrity under high
temperature accident conditions and has good resistance to chemical attack, e.g. from water or
air ingress. Further, the introduction of an annular core allows fuel decay heat to be conducted
through the reactor structures to the vessel cavity and then to atmosphere without the need for
electric power or early operator intervention.
2.7.2.   Physical layout of the PBMR

The PBMR is based on a relatively simple design with passive safety features that require no
short term human intervention. While existing commercial reactors use active engineered
safety systems, the PBMR achieves its safety through its design approach, the materials used,
and the fuel form. The key safety features of the PBMR are:
     radionuclide retention capability of high quality fuel with very low particle failure
        rates;
     small operational excess reactivity;
     large negative temperature coefficient;
     passive heat removal capability of the reactor design.

The removal of decay heat is achieved by conduction, convection, and radiation heat transfer
from the fuel particles through the reactor to the environment. The high surface area to
volume ratio of the core promotes this heat transfer process and ensures that the core never
reaches a temperature at which significant degradation of the fuel can occur. The combination
of the low power density of the core together with the high temperature resistance of the fuel
allows this approach to be used.

The power conversion unit of a PBMR module is contained in four steel pressure vessels that
house the reactor core, two turbo compressor units, and the power generation turbine.
Interconnecting piping allows for recuperation and cooling of the helium returning to the
reactor to achieve the needed gas compression and overall improved thermodynamic
efficiency. The pressure boundary of the entire PBMR power conversion unit is shown in Fig.
2.19. The thermodynamic cycle of the PBMR is a closed Brayton cycle with recuperation.
Helium exits the reactor at 900°C and passes successively through the high and low pressure
turbines that drive the compressors and then to the power generation turbine which is coupled
to the main electrical generator. The exhaust helium out of the power generation turbine now
passes for the first time through the recuperator transferring its heat to the helium returning to
the reactor. The helium coolant then passes through two coolers and the compressors,
increasing its pressure to 9 MPa before re-entering the recuperator for the second time prior to
returning to the reactor at 482°C. The overall efficiency of this cycle is calculated to be
approximately 42% with the current conservative bypass flows, including turbine blade
clearances, and cooling water temperatures.




                                                                                               43
                       FIG. 2.19. Physical layout of PBMR main power system.


2.7.3.   Reactor core design

The PBMR core (Fig. 2.20) consists of approximately 452 000 fuel spheres packed in an
annular geometry with an inner radius of 1.0 m and an outer radius of 1.85 m. The active
height of the core is 11.0 m, resulting in a relatively low thermal power density of 4.8
MW/m3.

High plant availability is achieved with on-power refueling. The pebbles gradually move
downward in the core bed from top loading locations and exit via one of three defueling
chutes at the bottom of the bed. After exiting the core, the pebbles are assayed for burnup and
checked for general spherical integrity. If insufficient burnup has been achieved, a pebble is
returned to the top of the core by the pneumatic Fuel Handling and Storage System. On
average, pebbles make about six passes through the core before being placed in spent fuel
storage tanks. Maximum fuel temperature during normal operating conditions is 1080°C. The
peak pebble burnup is approximately 95 MWd/t at an equilibrium enrichment of 9.6 wt% of
235
    U. The maximum fast neutron fluence is 3.7 × 1025 n/m2, E>16 fJ. Target specifications are
summarized in Table 2.13.




44
The inner and outer reflectors of the annular core are composed of graphite blocks that
provide the geometrical boundary of the core and reduce the temperatures that the metallic
internals and RPV see. The outer reflector contains 24 control rod system units; the inner
reflector houses the eight reserve shutdown system units where small borated graphite spheres
are inserted inserted. These systems provide two independent means of achieving reactor
shutdown to cold conditions defined as 100°C.




                         FIG. 2.20. Schematic of the 400 MW(th) PBMR annular core.

TABLE 2.13. CORE DESIGN PARAMETERS OF THE PBMR
Thermal power                                              400 MW(th)
Electric power output                                      160 MW(e)
Average/maximum thermal power density                      4.8/~12 MW/m3
Primary coolant                                            Helium
Reactor coolant inlet/outlet temperature                   500/900°C
Core upper plenum inlet pressure                           9.0 MPa
Coolant mass flow rate                                     192 kg/s
Bypass flow                                                ~20%
