Repository: charles-azam/eng-bench

# NSTF-Bench

Can a coding agent do engineering analysis? NSTF-Bench asks one hard question instead of many
easy ones: given a bounded evidence pack about **Argonne's NSTF** — a half-scale, 26-metre
passive reactor-cavity cooling facility that a US national lab instrumented and measured for 33
months — predict what the lab measured, blind, with calibrated uncertainty.

The agent receives geometry, materials, instrument locations, and the electrical heater program.
It does **not** receive the thermal duty (it must derive it from an energy balance), any measured
outcome, or network access to the facility's publications. It must leave a calculation note and a

File: triso/sources/TECDOC-2090_full.txt (part 4 of 20)
                                                                                                             IAEA TECDOC SERIES                  No. 2090
      — Perpendicular                   0.38                      0.37                0.39
 Spec. electrical resistance (10-3
 Ω.cm)                                  1.56                      1.46                1.43
      — Parallel                        1.60                      1.48                1.48
      — Perpendicular
 Falling strength (number of falls to   521                       437                 652
 fracture), fall of a tests sphere from
 a height of 4 m onto A3-3 spheres
 Corrosion rate (mg/cm2/h), @           1.19                      0.97                0.73
 1000°C in He of 1 bar with 1 vol.%
 H2O (10 h)
 * Parallel and perpendicular to the equatorial plane of the matrix sphere.


4.3.2.    Overcoating of the TRISO particles

The overcoating of the TRISO particles takes place in a rotating drum as illustrated in Fig. 34. The
overcoating is intended to prevent direct contact between particles that may cause the cracking of coating
layers during sphere formation. The overcoating is of ~200 µm thickness on the rigid TRISO coated
particles. It has the same composition with the graphite matrix. As described in Ref. [53], “the dry
graphitic matrix material and a solvent are added simultaneously into the rotating drum in order to
maximize adherence and obtain a uniform thickness. The moist overcoated particles are then dried at
80–90°C to remove any of the remaining solvent. The dried overcoated particles are sieved to select the
proper sized particles within the range of 1.1 mm and 1.5 mm and are once again sorted on an inclined
vibrating table to remove odd shaped, twin, or non-spherical overcoated particles.”



                                                                                                          41
                           (a)                                                    (b)
 FIG. 34. (a) An old, manual overcoating drum and (b) a new, automated overcoating facility located at the
 INET, Tsinghua university (courtesy of Tsinghua University).



4.3.3.    Moulding and pressing of fuel spheres with TRISO particle

Silicon rubber moulds are used to manufacture the fuel spheres by means of quasi-isostatic pressing at
room temperature. The pressing operation first includes pre-pressing operation such as taking
overcoated TRISO particles together with graphite matrix powder and moulding them to form the
internal fuelled spherical zone, ~50 mm diameter. Then the fuel-free shell of ~5 mm thickness is formed
by adding additional matrix material around the fuelled core using a final high pressure moulding
process. Figure 35 shows the sphere pressing line of the HTR-PM fuel manufacture, Baotou, China.




 FIG. 35. Moulding and pressing lines for green fuel sphere at the HTR-PM fuel manufacture line, Baotou, China
 (courtesy of Tsinghua University).



The sphere moulding and pressing process consists of the following steps:




42
       — Firstly, combine overcoated particles with matrix graphite powder and form the fuel zone. As
         described in Ref. [53],
            “The matrix graphite powder volume is carefully controlled along with the overcoated
               particle volume and the mixture is homogenized. The homogenized mixture is injected into
               the pre-pressing mould and pressed at 5 MPa pressure;
            The pressed fuel zone spheres are then transferred into the final mould. The lower half of
               the final mould contains matrix graphite powder. The fuel zone sphere is placed into the
               centre of the bottom mould and the second half of the mould is placed on top. More matrix
               material is added through a feeder tube to completely fill the internal annulus between fuel
               zone sphere and top final mould. Final pressing process is performed at 300 MPa pressure.”
       — Secondly, carbonization.
            After pressing, the green fuel spheres are transported to the carbonization equipment and
               are heated to 800°C in an inert argon atmosphere furnace to carbonize the phenolic resin
               binder to provide strength. During this process, the phenolic resin pyrolyzes to carbon
               materials, which form the matrix strength. Volatile gases are evolved from the sphere at
               this stage.
       — Thirdly, lathing the elements. As described in Ref. [53],
            “After carbonization, the fuel spheres are transported to the lathing equipment, where they
               are machined in a two-step process to obtain uniform spheres with specified dimensions.”
       — At last, high temperature annealing.
            The annealing process is conducted in a vacuum at a temperature between 1800–1950°C
               for one hour with the intention of eliminating residual impurities in the matrix graphite. A
               higher temperature (1950ºC) is preferred to improve corrosion resistance and mechanical
               strength. Following a cool down phase, the spherical elements are inspected.



4.4.     FABRICATION OF COMPACT FUEL ELEMENTS

Fuel compacts are fabricated in cylindrical forms and loaded into the graphite blocks of prismatic
HTGR. Solid fuel compacts are mostly used except for Japanese design where annular fuel compact is
adopted. Fuel compacts are fabricated in a way generally similar to spherical fuel elements.

Resinated graphite matrix powder is prepared by mixing natural graphite powder, synthetic graphite
powder, and resin binder. TRISO particles are overcoated with resinated graphite powder. The
overcoating prevents particle-to-particle contact. The coated particles are warm pressed to form
cylindrical compacts. Sometimes unfuelled end caps are introduced at both ends of a fuel compact to
reduce the likelihood of damage to TRISO particles during compaction and handling. The green
compacts are subjected to heat treatments. The resin is carbonized in the range of 800–950°C in an inert
nitrogen atmosphere. A subsequent sintering process is made to form compacts and eliminate gaseous
impurities by baking at 1650–1950°C under vacuum condition. Cylindrical compacts are typically
fabricated to net shape meeting the product specification during this process and are not machined.

4.5.     SUMMARY AND DISCUSSION

Technologies for fabricating coated particle fuels have been developed for around half century continued
by several countries, which includes the sol-gel technology for the kernel manufacture of UO2, UCO
and other kinds of Uranium compounds, the fluidized bed chemical vapour deposition technology for
the coated fuel particles, and the press technology for both sphere fuel and compact.

Adaption of new technologies, such as additive manufacturing technology, may facilitate a large-scale
industrial manufacturing line.




                                                                                                        43
             5. QUALITY CONTROL FOR FUEL PARTICLE CHARACTERIZATION

5.1.   QUALITY CONTROL METHODS

In the fuel qualification, quality characteristics are specified and then proven by examinations. The
quality characteristics examined for coated particle fuel and associated testing methods are represented
in Table 11, based on data from Ref. [54].


 TABLE 11. CHARACTERIZATION METHODS FOR HTGR FUEL INCLUDING KERNEL, COATED
 PARTICLE AND THE SPHERICAL FUEL

 Inspection item              Method                                                Sampling rate
 Starting and raw materials
 Compression density of       Density measurement under defined load                Powder in forging die
 graphite powder
 Rebound of graphite          Measurement of height difference of powder            Powder in forging die
 powder                       column during and after load
 Spec. electric resistance    Measurement of voltage drop along powder              Powder in forging die
 of graphite powder           column
 Impurities in graphite       Chemical analysis after incineration, emission and    Representative quantity
 powder                       absorption spectrometry, photometry, fluorimetry
 Impurities in uranyl         Chemical analysis after incineration, emission and    Representative quantity
 nitrate solution             absorption spectrometry, photometry, fluorimetry
 Isotope composition          Mass spectrometry with regards to 234U, 235U, 238U    Representative quantity
 Fuel kernel
 Heavy metal loading          Transfer of kernels into a stoichiometrically well-
                              defined state and chemical analysis
 Oxygen to metal ratio        Potential controlled coulometry
 (O/M)
 Isotope composition          Mass spectrometry with regards to 234U, 235U, 238U
 Carbon content               Oxidation of kernels and chemical analysis of CO2
 Oxygen content (UCO)         Hot extraction of oxygen, transfer into CO,
                              chemical analysis of CO, infrared spectrometry
 Dopant material content      Spectral photometry, atom absorption spectrometry
 Diameter                     Optical imaging with particle size analyser, X ray
                              micro-radiography
 Sphericity                   Counting of fraction of odd-shaped particles,
                              multiple measurement of maximum and minimum
                              diameter, micro-radiography, stereomicroscopy
 Density                      Optical particle size analyser or V-slot to measure   Larger number of kernels
                              mean diameter.
                              Mercury pycnometer or air pycnometer to measure
                              volume

 Structure                    Measurement of reflection on defined lattice          Ground kernels
                              planes, X ray with Debye-Scherrer goniometer


 Sieve fraction               100% sieving with DIN sieves
 Weight                       Weight of counted number of kernel and determine
                              mean weight

 Impurities                    Spectral photometry, atom absorption spectrometry


 Coated fuel particle
 Diameter                      Optical particle size analyser


44
TABLE 11. CHARACTERIZATION METHODS FOR HTGR FUEL INCLUDING KERNEL, COATED
PARTICLE AND THE SPHERICAL FUEL
Layer thickness              X ray projection micro-radiography (only OPyC
                             and SiC), X ray contact microradiography,
                             microscopy analysis of ceramographic sections,
                             optical particle size analyser, fluid pycnometer (in
                             case of discontinuous coating of single layers at a
                             time)
Density                      Weight of counted number of particles and
                             determine mean weight
Density of highly dense      Liquid density gradient column with calibration            Volume of ~50 g
layers                       bodies;
                             Gas pycnometer
OAF,                         Ceramographic sections exposed to polarized light.
BAF                          OAF is ratio of reflected light intensity vertically to
                             deposition direction over reflected light intensity in
                             deposition direction.
                             Correlation between OAF and BAF.
Growth features, size, and   Etching of ceramographic sections by wet                   SEM on fractured
distribution                 oxidation, plasma oxidation, or ion bombardment,           coating,
                             scanning electron microscopy (SEM), transmission           TEM on thinned coating
                             electron microscopy (TEM)                                  specimens
Polygonity of layers         X ray diffraction, stereomicroscope, measurement
                             of layer thickness in 300–900 position
Heavy metal content          Grinding of particles and transfer into distinct
                             compounds of U by oxidation, quantitative
                             chemical analysis of U
Surface contamination        Leaching of particles with HNO3, quantitative
                             chemical analysis of U
Defective SiC layers         Burn-leach method
Heavy metal migration        Micro-radiography, visual inspection of buffer layer
Tightness of IPyC            Micro-radiography, visual inspection of buffer and         Samples taken after IPyC
                             IPyC layers after leaching with HNO3 compared to           coating process
                             before
Micro-porosity               Determination of fractions of layer, fibre, mosaic         Fragments of PyC layers
                             components in PyC by X ray small-angle
                             diffraction
Pore structure               Quantitative image analysis and determination of
                             pore size distribution
Ultimate tensile strength    Determination of fracture load by crushing between         Single SiC or PyC rings
of SiC and PyC               sapphire plates, hemispherical bursting, ring              prepared from layers,
                             compression test                                           single SiC half shells
Micro-hardness               Vickers or Brinell hardness
Young’s modulus: PyC,        Crushing between sapphire plates and recording             PyC or SiC specimens
SiC                          stress-strain curve
Fuel sphere
Matrix density               Dimension and weight measurements                         Matrix specimens 5 mm ×
                                                                                       5 mm × 35 mm
Thermal expansion            Measurement of temperature and dimensional                Matrix specimens 5 mm ×
coefficient and anisotropy   change with dilatometer;                                  5 mm × 35 mm
                             Anisotropy is ratio of coefficient (parallel) to
                             coefficient (vertical)
Dynamic elasticity           Elastomat or frequency generator                          Matrix specimens 5 mm3 ×
modulus                      E = 4×f2×l2×ρ                                             5 mm3 × 35 mm3
                             where f =resonance frequency, l =length, ρ
                             =density.
Bending strength             3-point test on bending device                            Matrix specimens 5 mm ×
                             σ = (Fm×l)/W where Fm = fracture strength, l =            5 mm × 35 mm
                             support span, W = resistance momentum


                                                                                                                  45
 TABLE 11. CHARACTERIZATION METHODS FOR HTGR FUEL INCLUDING KERNEL, COATED
 PARTICLE AND THE SPHERICAL FUEL
 Compressive strength          σ = Fc/Q                                              Matrix specimens 5 mm ×
                               where Fc = crushing strength, Q = cross section of    5 mm × 35 mm
                               specimen.
 Tensile strength              σ = Ft/Q where Ft =breaking force, Q = cross          Matrix specimens 8 mm
                               section of specimen.                                  diameter × 30 mm.
 Specific electrical           R = (U×Q) / (I×l) where U = voltage drop, Q =         Matrix specimens 5 mm ×
 resistance                    cross section, I = electric current, l = length.      5 mm × 35 mm
 Thermal conductivity @        Direct measurement                                    Matrix specimens 5 mm ×
 room temperature                                                                    5 mm × 35 mm
 Thermal conductivity @        Thermo-conductometer after Schröder setting a         Matrix specimens 5 mm ×
 40°C                          stationary temperature difference by means of the     5 mm × 35 mm
                               boiling temperatures of two liquids and measuring
                               the time required for the vaporization of a certain
                               quantity of liquid, comparison with calibration
                               standard
 Thermal conductivity @        Radial flux method                                    Matrix specimens 40 mm
 1000°C                        λ = (Q×ln(r2/r1))/(2×l×ΔT)                            diameter × 25 mm
                               where Q = power of central heater, r1, r2 =
                               distances of thermocouple (TC) from specimen
                               axis, l = active length of specimen, ΔT =
                               temperature difference between TC
                               Modified Kohlrausch procedure by setting an           Matrix specimens 6 mm
                               almost parabolic axial temperature profile with       diameter × 32 mm with
                               maximum in specimen centre and small drop to          axial bore hole of 1 mm
                               the sides (< 10°)                                     diameter
 Impurities, ash contents, B   Spectral photometer, atomic absorption                20–50 g of matrix material
 equivalent                    spectrometry
 Number of falls               Falls onto pebble bed of the same spheres until       Sphere
                               fracture
 Fracture load                 Direct measurement                                    Sphere
 Corrosion velocity            Determination of mass loss after 10 h heating @       Sphere
                               900°C or 1000°C in flowing helium at 0.1 MPa
                               and 1% steam:
                               Corrosion velocity K = Δm/(F×t)
                               where Δm = mass loss, F = sphere surface, t =
                               time
 Fuel-free zone                Examination of particle-free shell by X ray and       Sphere
                               visual inspection
 Abrasion                      Determination of mass loss in mg/h in abrasion        Sphere
                               drum
 Surface appearance            Visual inspection                                     Sphere
 Released heavy metal          Electrolytic deconsolidation of matrix material       Sphere
 (matrix contamination)        with HNO3 and quantitative chemical analysis of
                               U in electrolyte and leach solution
 Defective SiC layers          Burning of spheres in muffle furnace and leaching     Sphere
                               of uranium
 Heavy metal content           Burning of spheres in muffle furnace, destruction
                               of SiC layers
 Pore size distribution        Quantitative image analysis or determination of
                               pore radius by mercury porosimeter:
                               P×r = 2×s×cos q, where P = pressure, r = pore
                               radius, s = surface tension, q = border angle
                               between specimen and mercury




46
5.1.1.    Particle size measurement

The size (diameter) of the kernel and the particle is measured by using the automated optical particle
size analyser (PSA). It can measure at a rate of about 50 particles per second maximum, depending on
the feed rate [55]. The sphericity of the kernel and the coated particle is determined by passing through
one particle in the light beam many times at randomly changed positions. The PSA can also be used in
the optical image analysis of a photograph of many particles on a tray.

5.1.2.    Kernel, buffer and coating layer density and thickness measurement

Density significantly affects the retention of fission gases, thermomechanical properties and irradiation
behaviour in reactor. Densities of SiC and pyrolytic carbon can be measured with the sink-float method
[56] by gradient density columns. In a column, two miscible liquids are mixed and a uniform density
gradient is developed. Representative test samples are extracted from the coater after the layer is
completed. Pieces of that layer are broken, sink and settled in the column. The column is calibrated by
using standards of known density.

This method is not applicable to UO2 kernels whose density is high and not applicable to the porous
buffer layer because of the possibility of liquid infiltration. For these components, volume can be
measured using the PSA or a mercury porosimeter.

The sample's mass is determined prior to its passage through the PSA. Subsequently, the cumulative
volume of all kernels within the sample is divided by the sample mass to derive the mean 'apparent'
density of the kernels. Following a similar methodology, the density of the buffer layer is determined,
taking into account the subtraction of the mean kernel volume from the mean total volume and
employing the corresponding mass values. To ascertain the real or 'theoretical' density, assuming a
specimen devoid of internal voids, the specimen is crushed into powder using particles of approximately
1 µm in size. A pycnometer is then utilized to measure the volume of the powder. The total porosity is
subsequently calculated as 1 minus the ratio of apparent density to theoretical density.

Mercury porosimetry involves surrounding each kernel or buffer-coated particle in a sample with
mercury within a container of known volume such that the weight of mercury displaced by the sample
defines the envelope volume of the sample. This provides a more accurate measurement of volume
compared with the PSA method, especially in the case of non-spherical particles.

A technique for measuring layer thickness involves X-ray micro-radiography, providing robust
statistical data on the inherent variation in layer thickness across a substantial number of particles (100–
200). In this method, a monolayer of particles is placed directly on a high-resolution photographic film
and subjected to X-ray exposure. The analysis of layer thickness on the film is performed using a
transmission light microscope and standard image processing software. Alternatively, another approach
involves optical image analysis of a monolayer of particles that has been polished to the midplane.

5.1.3.    Anisotropy measurement

High density pyrocarbon is a polycrystalline graphitic material and therefore has anisotropic material
properties, such as thermal expansion and fast neutron induced shrinkage. The material should be as
isotropic as possible to allow uniform heat conduction and minimize dimensional changes under
irradiation.

The BAF, outlined in Equations (3) and (4) in section 2.3.3, serves as a direct measure of the anisotropy
in macroscopic material. This factor is primarily defined by the coefficients of thermal expansion at
400°C in parallel and perpendicular directions to the preferred orientation. However, obtaining BAF
measurements on coated fuel particles is challenging. To overcome this, it becomes necessary to deposit
pyrolytic carbon on graphite, producing small disk-type specimens.


                                                                                                         47
Given the non-uniform structure of pyrolytic carbon on spherical particles, an optical method leveraging
the bi-reflection of crystalline graphite can be employed. This involves directing a beam of linear
polarized light through the equatorial area of the coated particle onto a ceramographic cut.

The procedures for the fabrication and quality control of spherical fuel elements based on the experience
of the Institute of Nuclear and New Energy Technologies, Tsinghua University, Beijing, China are
shown in Fig. 36 [57].




 FIG. 36. Fabrication process and quality control diagram for modern TRISO fuel; FE = fuel element, Beq =
 activity, OPTAF = Optical Anisotropy Factor (courtesy of Tsinghua University).




5.1.4.   Phase contrast radiography

Phase contrast radiography is an emerging non-destructive testing method where X-ray radiation from
a monochromatic synchrotron or a microfocus source is passed through the TRISO coated microsphere
for obtaining the image of various coating layers. This technique is best suited for the detection of
boundaries between various coating layers. The boundaries between buffer layer, IPyC layer, SiC layer
and the OPyC layer can be clearly distinguished by employing this technique. Using appropriate image
analysis software like contrast enhancement or edge enhancement, the thickness of the various coatings
can also be measured with good accuracy. Additionally, the uniformity of coating and the shape of the
coated layers can also be evaluated.

Phase contrast radiography has been developed at KAERI where they have acquired images with very
good contrast using ZrO2 simulated TRISO particles with a microfocus X-ray source and digital imaging


48
system [58]. From the acquired images the coating thickness was non-destructively measured using
proper calibration. AREVA has developed an X-ray technique that enables the non-destructive control
of both the geometry and density of coating layers, replacing the previously employed destructive
methods [59,60]. This technique has been explored in the Bhabha Atomic Research Centre (BARC),
India to study the pyrocarbon coating on surrogate ZrO2 kernels as part of the Compact High
Temperature Reactor programme in India [61]. This information thus obtained may be used for
optimization of the various parameters of the deposition process during TRISO coating development.
The phase contract radiography technique using thermal neutrons instead of X-rays is also being
explored at BARC. The interference between neutrons that have been scattered and those transmitted
without scatter has been employed to get a contrasting image on neutron detectors. At thermal energies,
phase shifts of 2π can occur after passing through only a few tenths of µm for many materials. This work
is in the preliminary stage at present.

Such new promising techniques for the time being developed only at laboratory level and is required to
be industrialized. Though this technique is non-destructive, non-contaminating and yielded comparable
results to those obtained with other methods like ceramography, it may find difficult to integrate into a
production line. However, this technique may be useful for benchmarking the coating thickness
measurement during the coating process development stage.

5.1.5.    Burn-leach testing

A crucial technique for quality assurance is burn-leach testing, particularly in the examination of coated
particle fuel for HTGRs. In a 'burn-and-leach' test, the graphite within the sample (which may be loose
coated particles, fuel spheres, fuel compacts, or coupons) undergoes combustion in a chamber at 800–
850°C in air until reaching the SiC layer, maintaining a constant weight (typically around 90 hours for
a fuel sphere). The remaining ash and particles are then treated with a nitric acid solution at ~90°C, and
the dissolved uranium content is analysed.

Due to the corrosion-resistant nature of the SiC layer, the uranium detected in the solution comprises
both the natural uranium content of the matrix material and the uranium content of particles with a
defective SiC layer. Additionally, particles with incomplete coating can be identified. Test results are
presented as the ratio of measured free uranium to the inserted uranium, denoted as Ufree/Utotal. The
detection limit typically reaches a level of (1–3)×106, depending on the uranium content of the sample.
This is significantly lower than the uranium content of a single defective coated particle. In a fuel
element containing approximately 1 g of 235U per sphere and 0.07 mg per particle, the content of one
defective particle corresponds to a Ufree/Utotal value of 7×105.

5.1.6.    Fuel elements

Sphere fuel (pebble) will be recycling in the pebble-bed reactor, which has some additional requirements
in some properties, such as the fall test, the abrasion test and the free fuel zone examination.

The free-fall drop test is a special requirement for the pebble fuel. During the fall test, the sphere fuel
usually represented by graphite ball which was fabricated used the same materials and the same process,
the graphite ball will be dropped from 4 m height onto the pebble bed composed of the same spheres.
Usually, the test cycle will continue more than 50 times for each graphite ball, or until the graphite ball
fractures. After fall test, every graphite ball should be checked, and also the graphite balls in the pebble
bed.

Abrasion is another special requirement for the sphere fuel, due to the sphere fuel movement in the
reactor. The abrasion test is conducted in the special designed abrasion drum, usually the fuel is
represented by the graphite ball. The abrasion drum is designed to simulate the sphere fuel move path,
both abrasion between fuels in the reactor, and the abrasion between the fuels and the metal pipes, which
used to upload and download the fuels out of the reactor. The graphite balls were put into the drum, and
the drum rotate at a designed speed. After 100 h, the graphite balls will be checked. And the total ash


                                                                                                         49
will be collected and weighted, the mass loss is the determination of the abrasion properties. The
detection mass loss limit is typically at a level of 6.0 mg/h per ball, but usually the test results is less
than 2.0 mg/h per ball.

As mentioned above, the sphere fuel moves in the reactor from the top to the bottom and recycle in the
handing pipe out of the reactor. The fuel free zone of the sphere fuel is designed for the protection of
the coated particles in the fuel zone when the sphere fuel cycles. The free fuel zone is examined by X-
ray method while the sphere fuel makes a complete rotation to find the coated particles out of the fuel
zone. The free fuel zone is designed with a 5 mm thickness. All the sphere fuels should be examined
after manufactured.

5.2.   QUALITY CONTROL RESULTS

There exists a well-defined set of criteria for contemporary high-quality nuclear fuel, encompassing
stringent standards for minimal levels of heavy metal contamination, prevention of manufacture-induced
particle defects during the fuel body and fuel element production, mitigation of irradiation/accident-
induced particle failures, and restrictions on fission product release from intact particles [62,63].

While the design of HTGRs remains flexible, incorporating configurations for prismatic and spherical
fuel elements, there is a global consensus on the characteristics of high-quality fuel. This typically
involves a 500 µm diameter UO2 kernel enveloped by a substantial sacrificial buffer layer, succeeded
by a dense inner pyrocarbon layer, a high-quality silicon carbide layer with close to theoretical density,
and another dense outer pyrocarbon layer.

The development and manufacturing details of UO2 TRISO fuel elements in Germany are described in
[64] and are represented in Tables 12 and 13. Good performance has been demonstrated both under
operational conditions to 12% FIMA and more and under accident conditions to a maximum 1600°C.




50
TABLE 12. DEVELOPMENT OF THE LOW ENRICHE UO2 TRISO FUEL ELEMENTS IN GERMANY
Characteristic                       Before 1985 production                         After 1985 production
Year of manufacture      1981-83         1981            1983                  1985–87           1988
Designation              AVR 19          LEU             AVR 21-1              AVR 21-2          Proof Test
                                         Phase 1                                                 Phase 2
Matrix material          A3-27           A3-27           A3-27                 A3-3              A3-3
Irradiation tests        GLE 3           HFR-K3          GLE 4                 GLE 4/2           HFR-K5
                                         FRJ2-K13        FRJ2-K15                                HFR-K6
                                         HFR-P4                                HFR-EU1
                                         SL-P1                                 HFR-EU1bis
                                         FRJ2-P27
                                         FRJ2-P28
No. of spheres           24 600          100             20 500                14 000                 200
manufactured
Number of fuel           14                -                11                 8                      -
element lots (1)
Number of coating        65                1                54                 29                     8
batches
Coating batch size       5                 5                3                  3                      5
(kg)
Coated particle batch    HT232-245         EUO 2308         HT354-383          HT385-393              EUO 2358-
designation                                                                    HT395-404              2365
                                                                               HT406-423
Number of kernel         5                 1                2                  5                      1
sets




TABLE 13. MANUFACTURING DETAILS OF LEU UO2 TRISO FUEL IN GERMANY

          Characteristic                   Before 1985 production        After 1985 production              Typical
                                                                                                            modern
                                                   LEU                   AVR 21-         Proof test
           Designation               AVR 19                     AVR 21                                       specs
                                                  Phase 1                    2            Phase 2
Kernel diameter (μm)                500          497            501      502            508               500
Kernel density (g/cm3)              10.80        10.81          10.85    10.86          10.72             > 10.4
Coating thickness (μm)
    ˗ Buffer                        93           94             92       94             102               95
    ˗ IPyC                          38           41             38       41             39                40
    ˗ SiC                           35           36             33       36             36                35
    ˗ OPyC                          40           40             41       40             38                40
Coating density (g/cm3)
    ˗ Buffer                        1.01         1.00           1.01     1.0            1.02              < 1.05
    ˗ IPyC                          1.86         ~1.9           1.9      1.87           1.92              1.9
    ˗ SiC                           3.19         3.20           3.20     3.20           3.20              ≥ 3.18
    ˗ OPyC                          1.89         1.88           1.88     1.87           1.92              1.9
Loading
Heavy metal (g/fuel element)        10           10             6        6              9.4               9
235
   U (g/fuel element)               1            1              1        1              1                 0.86
Enrichment (%235U)                  9.82         9.82           16.76    16.76/         10.6              9.6
                                                                         16.67
Number      of     particles/fuel   16 400       16 400         9560     9560           14 580            14 440
element
Free uranium fraction (10-6)        50.7         35             43.2     7.8            13.5              < 60




                                                                                                                   51
5.2.1.    UO2 kernel results

The fuel kernel, in a spherical form, comprises stoichiometric uranium dioxide (UO2). This kernel
functions as a partial barrier, effectively immobilizing a significant portion of fission products and
slowing down the diffusive release of others. Consequently, this mechanism significantly diminishes
the release of radionuclides from the particle, as a considerable portion undergoes radioactive decay
before being released from the kernel.

Table 14 represents the quality control results from the latest large scale AVR fuel manufacture type
GLE-4/2 (reload 21-2) from December 1985 to August 1987 [65,66].



TABLE 14. SIMPLIFIED QUALITY CONTROL DATA FROM KERNEL MANUFACTURE OF THE AVR
21-2 FUEL WITH ~ 17% ENRICHMENT
                                                                               Lot number
 Property               Test frequency     Specification
                                                             #4        #5        #6       #7     #8
 Sieve fraction (μm)    100%               450–560
                                           (480 ≤ d ≤ 520)   502       500       501     501     507
                        1000 kernels       90                ±1        ±1        ±1      ±1      ±1
 Kernel diameter (μm)
                        per lot                              TU(1) =   TU =      TU =    TU =    TU =
                                           (d > 600) 95/95
                                                             520       519       520     521     522
 Sphericity ≤ 1.2       800 kernels        ≤ 11              0         1         0       0       0
 Sphericity ≤ 1.5       800 kernels        ≤3                0         0         0       0       1
 Other shapes           800 kernels        ≤3                0         0         1       1       1
                        1 determination
 Density (g/cm3)                           mean ≥ 10.4       10.81     10.85     10.90   10.89   10.89
                        per lot
                        1 determination
 Stoichiometry                             O/U ≤ 2.015       2.00      2.00      2.01    2.00    2.01
                        per lot
 Equivalent boron
                        1 sphere per lot  ≤2                 0.64      0.54      0.60    0.54    0.59
 content (ppm)
 (1) TU = one-sided 95% confidence/ 95% coverage upper limit.


In manufacturing processes, there are two types of tests and specifications:

     — Comprehensive non-destructive inspection tests are conducted on 100% of the fuel kernels.
       Techniques such as sieving and other methods are employed to ensure that diameters fall within
       the range of 450 to 560 µm;
     — Sampling tests are also implemented, where a portion of the product undergoes testing. All
       destructive tests fall under the category of sampling, representing a subset of the overall
       production.

For sampling tests, sampling statistics has been employed to deal with variations of properties. For the
kernel diameter, the one-sided 95% confidence/ 95% coverage upper limit 𝑇 is correlated with mean
value 𝑚 and standard deviation , as it follows:

                                               𝑇 = 𝑚+𝐾 𝜎                                              (6)

where 𝐾 is displayed as function of sample size 𝑛 (see Fig. 37); 𝐾 serves as the multiplying factor
applied to the standard deviation to define an upper tolerance limit in production; the ‘𝐾 95/95’ values
are calculated using the non-central t-distribution, as detailed in Ref. [67].




52
 FIG. 37. Factor KU as a function of sample size n for covering a one-sided upper 95% of the cases with 95%
 confidence (e.g. KU = 1.727 for n=1000).



This correlation allows for the derivation of standard deviations for kernel diameters, a crucial parameter
in model calculations predicting the irradiation performance of coated particles. In the case of the AVR
