Repository: charles-azam/eng-bench

# NSTF-Bench

Can a coding agent do engineering analysis? NSTF-Bench asks one hard question instead of many
easy ones: given a bounded evidence pack about **Argonne's NSTF** — a half-scale, 26-metre
passive reactor-cavity cooling facility that a US national lab instrumented and measured for 33
months — predict what the lab measured, blind, with calibrated uncertainty.

The agent receives geometry, materials, instrument locations, and the electrical heater program.
It does **not** receive the thermal duty (it must derive it from an energy balance), any measured
outcome, or network access to the facility's publications. It must leave a calculation note and a

File: triso/sources/TECDOC-1674_full.txt (part 5 of 46)
                                     IAEA-TECDOC-1674 n Advances in High Temperature Gas Cooled Reactor Fuel Technology
Active core height/inner/outer diameter                    11/2.0/3.7 m
Fuel reshuffling mode                                      Multiple pass
Number of passes through core                              6
Average/maximum burnup                                     92/100 GW•d/t
Maximum fuel temperature normal op./accident               ~1080/~1570°C
Power conversion efficiency                                > 41%




                                                                                          45
2.7.4.   PBMR fuel concept

The PBMR fuel concept is practically identical to the German reference fuel concept for the
HTR-Modul. Specifications of the fuel are listed in Table 2.14.

TABLE 2.14. CHARACTERISTIC DATA OF THE FUEL ELEMENT FOR THE PBMR
Number of spherical fuel elements in core               452 000
Fuel                                                    LEU UO2
Amount of initial heavy metal in core                   4104 kg
Uranium enrichment first core/equilibrium               4.4/9.6 wt%
Fuel element residence time in core                     930 efpd
Kernel diameter                                         500 µm
Layer thicknesses
Buffer/IPyC/SiC/OpyC                                    95/40/35/40 µm
Maximum power per particle (mW)                         < 400
Fuel sphere material                                    A3-3 matrix
Fuel sphere diameter                                    60 mm
Thickness outer fuel-free zone                          5 mm
Maximum power per sphere                                ~4.1 kW
Heavy metal loading per fuel sphere                     9.0 g
Number of coated particles per sphere                   14 440



2.7.5.   Plant architecture

The turbo machinery for the PBMR (Fig. 2.21) has been optimized to strike a balance among
efficiency, proveness/technological challenge, cost, and ease of performing maintenance. The
selection of three separate shafts allows smaller, higher speed turbo machines with simpler
rotor dynamics and balancing and also improves maintenance of the different components
because there is easier access to each. The principal disadvantage is the higher helium coolant
bypass flow, which reduces the overall plant efficiency slightly. Secondly, a more complex
control system with multiple bypass paths must be used to compensate for fast transients and
load follow operations.

The building for a single PBMR module consists of a reinforced concrete confinement
structure, also called the citadel. It is a ‘vented containment with filtering’, which protects the
nuclear components of the power conversion unit from external missiles and to retain the vast
majority of fission products that might be released in the event of a reactor accident. Release
of fission products during a postulated accident is very slow. Thus, it is desirable to vent the
pressure from the confinement early in an accident to ensure the confinement’s integrity later
in the accident when fission products might be present. Depending on the size of break in the
reactor pressure boundary, the venting occurs through the heating, ventilation, and cooling
system, through the confinement stack, or through blowout panels.




46
                            FIG. 2.21. PBMR power conversion cycle.


The fuel handling and storage system is a pneumatic system that uses helium to circulate the
fuel pebbles as necessary for refueling or storage. It has been designed to operate for 12 hours
per day at a maximum circulation rate of 600 fuel spheres per hour. It is rated at the full
power conversion unit operating pressure of 9 MPa and a maximum operating temperature of
260°C. There are three separate defueling chutes and fueling lines that circulate fuel back to
the top of the reactor.




                                                                                             47
 TABLE 2.15. PLANT AND FUEL DESIGN PARAMETERS FOR CONCEPTS OF FUTURE VHTR
                                          ANTARES                    GTHTR300                     GT-MHR                 HTR-PM        PBMR
 Thermal power (MW(th))                       600                        600                          600                 2 × 250        400
                              3
 Power density (MW(th)/m )                    6.3                        5.8                          6.3                    3.2          4.8
 Electric power (MW(e))                      ~300                        275                          286                   200          160
 He inlet/outlet temp. (°C)                 400/850                    587/850                      490/850               250/750      500/900
 He pressure (MPa)                            7.0                        7.0                          6.9                    7.0          9.0
 Burnup (GW•d/t)                              150                        120                      121 (LEU)                  90           92
 No of fuel spheres assemblies              10 × 102                    8 × 90                     10 × 102              2 × 420 000   452 000
 Fuel residence time (efpd)                   850                       1460                UCO: 834; PuO2: 750             1057

 Fuel Element
 Fuel type and sphere/compact              Prismatic                 Pin-in-block                 Prismatic               Spherical    Spherical
 dimensions (mm)                       12.5 dia; 50 length                (a)                 12.5 dia; 50 length          60 dia       60 dia
 No of cp per sphere/compact                 2500                       13 000             Fissile: 4310; Fertile: 520     12 000       14 440
 Packing fraction (vol.%)                      16                         29                           20                    7.5
 HM loading in sphere/comp. (g)               1.47                       14.4                         1.46                   7.0          9.0
 U-235 content in sphere/comp. (g)            0.21                       1.99                         0.22                 0.595         0.86
 Coated Particle
 Kernel composition                       UO2 or UCO                     UO2                    Fiss. UC0.5O1.5             UO2          UO2
                                                                                               Fert. UnatC0.5O1.5
                                                                                                     PuO2
 Enrichment (235U wt%)                         14                         14               Fissile: 19.9; Fertile: 0.7       8.5          9.6
 Kernel diameter (µm)                         500                        550                UCO: 350; PuO2: 200             500          500
 Coating layer thicknesses (µm)
 Buffer                                        95                        140                        100/65                   95           95
 IPyC                                          40                         25                         35/35                   40           40
 SiC                                           35                         40                         35/35                   35           35
 OPyC                                          40                         25                         40/40                   40           40
 (a) annular compact: 26 mm outer diameter with 1 mm thick matrix graphite layer, 9 mm inner diameter, 83 mm length.




48
There are various filters, blowers, and valve blocks that ensure the system operates reliably
and that the fuel pebbles are transferred to their proper destination depending on their
condition (burnup and/or integrity). The spent fuel is stored in below grade tanks within the
conventional module building. The storage capacity is 6 million spheres, which is selected to
accommodate all spent fuel on site for the life of the plant.

2.8. CONCLUSIONS

All concepts provide electricity. For most concepts, modified versions for process heat
applications are being developed. Table 2.15 provides a summary of the major plant and fuel
design parameters of the different VHTR concepts.


                                     3. FUEL PRODUCTION

3.1. KEY FUEL PROBLEMS AND POSSIBLE FABRICATION PROCESSES

Based on nearly five decades of HTGR fuel particle testing under a wide range of in-reactor
operating conditions and accident simulations, followed by comprehensive fuel evaluations, a
number of potential failure mechanisms have been identified. These mechanisms have been
shown responsible for causing damage to, and under extreme conditions, the total failure of
the TRISO coating system. Total failure of the TRISO coating results in the loss of volatile
gaseous and metallic fission products. The list of potential failure mechanisms applicable
under in-reactor or accident conditions, together with the known potential as-fabricated fuel
kernel and coating defects is provided in Table 3.1 presenting a summary of the coated
particle failure mechanisms with respect to the major in-reactor operating conditions, and key
particle design and material property parameters that influence their behaviour [13].

3.2. FUEL PRODUCTION ACTIVITIES IN CHINA

In China, R&D activities for HTGR and its fuel element started from the middle of 1970s and
were a part of China High Technology Programme from 1986 to 2000. R&D work of HTGR
fuel element was carried out in laboratory scale before 1991. Since 1991, R&D activities have
been focused on fabrication technology for the Chinese 10 MW high temperature gas cooled
reactor (HTR-10) first-core fuel. The Institute of Nuclear Energy Technology (INET),
Tsinghua University, has successfully developed own fabrication technologies of spherical
fuel elements for HTR-10. A total of 20 541 fuel balls were fabricated in 2000 and 2001. The
performance of the fabricated fuel elements meets the design requirements of HTR-10 fuel.

3.2.1.   Design specification of the HTR-10 fuel element

The HTR-10 is a modular pebble bed type of high temperature gas cooled reactor. Spherical
fuel elements are used in the pebble bed core. Geometry of fuel element used in HTR-10, as
shown in Fig. 3.1, is same as spherical LEU TRISO fuel element of Germany [14].




                                                                                           49
TABLE 3.1. SUMMARY OF COATED PARTICLE FAILURE MECHANISMS AND KEY DESIGN MATERIAL PROPERTIES
Failure mechanism                                    In-reactor operating conditions    Particle design and material properties                   Comments
Pressure-induced failure                        Temperature                            Buffer density (void volume)               UCO fuel eliminates CO
                                                Burnup                                 SiC strength and modulus
                                                Fast neutron fluence                   Fission gas release
                                                                                       CO production
                                                                                       Fuel kernel composition
Irradiation-induced PyC failure                 Fast neutron fluence                   PyC thickness and density                  Proper PyC coating conditions
                                                Temperature                            PyC anisotropy
                                                                                       PyC dimensional changes
                                                                                       PyC irradiation-induced creep
IPyC–SiC interface debonding                    Temperature                            Nature of interface                        Proper PyC coating conditions
                                                Fast neutron fluence                   Interfacial strength
                                                                                       PyC dimensional changes
                                                                                       PyC irradiation-induced creep
Kernel migration                                Temperature                            Kernel composition                         UCO fuel eliminates CO
                                                Temperature gradient                   CO/CO2 production
                                                Burnup                                 PyC, SiC thickness
                                                                                       Kernel migration coefficient
SiC corrosion — CO corrosion                    Temperature and time-at-temperature    Kernel composition                         UCO fuel eliminates CO
                                                Burnup                                 IPyC anisotropy                            Proper PyC coating conditions
                                                Fast neutron fluence                   IPyC dimensional changes
                                                                                       CO production
SiC corrosion — fission product attack (noble   Temperature and time-at-temperature    Diffusion coefficient                      Concern at high burnups with LEU
metals, rare earths, Cs)                        Burnup                                 Fission product transport behaviour        Pd concern in accident conditions
                                                Temperature gradient                   SiC micro-structure
                                                                                       Kernel composition
SiC decomposition                               Temperature and time-at-temperature    SiC micro-structure and thickness          Negligible
Non-retentive SiC                               Temperature and time-at-temperature    Kernel composition and enrichment          Concern at high burnups with LEU
                                                Burnup                                 Fission product transport behaviour
                                                                                       SiC micro-structure




50
                 FIG. 3.1. Spherical fuel element with UO2 TRISO coated particles.

The LEU TRISO coated fuel particle for HTR-10 is composed of a low enriched UO2 kernel
and four layers of (1) a low density porous PyC buffer layer, (2) an inner high density
isotropic PyC lager, (3) a SiC layer, and (4) an outer high density isotropic PyC layer. The
dimension and function of this TRISO coated fuel particles are listed in Table 3.2.


TABLE 3.2. DIMENSIONS AND FUNCTIONS OF A TRISO COATED FUEL PARTICLE
Component       Dimension                                       Main Function
                  (μm)
UO2 kernel         500          1.   cause nuclear fission
                                2.   retain fission products
                                3.   be deposition substrate of the buffer PyC
Buffer PyC         95           1.   provide free volume for gaseous fission products
layer                           2.   absorb swelling of the fuel kernel due to fission
                                3.   protect the inner dense PyC coating from the damage due to the fission
                                     fragment recoil
Inner dense        40           1.   protect SiC layer from detrimental reactions with fuel and rare earth fission
isotropic PyC                        products
layer                           2.   prevent reaction between UO2 and chlorine-containing materials released
                                     during SiC deposition
                                3.   take up part of the pressure of CO, CO2 and gaseous fission products
SiC layer          35           1.   play role as pressure vessel for CO, CO2 and gaseous fission products
                                2.   be barrier against gaseous and solid fission product release
Outer dense        40           1.   protect SiC layer from mechanical damage during fuel manufacture
isotropic PyC                   2.   be additional barrier against fission gases in case of a failure of the SiC layer
layer




                                                                                                                     51
TABLE 3.3. MAIN SPECIFICATIONS FOR THE HTR-10 FUEL
UO2 Kernel
Diameter                                                                (450 ≤ x ≤ 550) 95/95 μm
Density                                                                  x ≥ 10.4 Mg/m3
Sphericity (Dmax/Dmin) a                                                (x ≤ 1.2) 95/95
O/U ratio                                                               x ≤ 2.01
Equivalent B content                                                     x ≤ 4 μg/g
Coated fuel particle
Buffer layer thickness                                                  ( 50 ≤ x ≤ 140) 95/95 μm
IPyC layer thickness                                                    ( 20≤ x ≤ 60) 95/95 μm
SiC layer thickness                                                     ( 25 ≤ x ≤ 45) 95/95 μm
OPyC layer thickness                                                    ( 20 ≤ x ≤ 60)95/95 μm
Buffer PyC layer density                                                 x ≤ 1.10 Mg/m3
IPyC layer density                                                      1.80 ≤ x ≤ 2.00 Mg/m3
SiC layer density                                                        x ≥ 3.18 Mg/m3
OPyC layer density                                                      1.80 ≤ x ≤ 2.00 Mg/m3
Anisotropy factor of IPyC and OPyC layers                                x ≤ 1.03 (OPTAF)b
Graphite Matrix Sphere
Density                                                                 x > 1.70 Mg/m3
Total ash                                                               x ≤ 300 μg/g
Li content                                                              x ≤ 0.3 μg/g
B equivalent                                                            x ≤ 3.0 μg/g
Thermal conductivity, @ 1000°C                                          x ≥ 25 W/(m·K)
Anisotropy (coefficient of thermal expansion), α┴/α|| c                 x ≤ 1.3
Corrosion rate @ 1000°C, He+1vol.% H2O                                  x ≤ 1.3 mg/(cm·h)
Erosion rate                                                            x ≤ 6.0 mg/h per sphere
Number of drops (4 m in height)                                         x ≥ 50
Breaking force                                                          x ≥ 18.0 kN
Fuel sphere
Thickness of fuel-free shell                                            x > 4 mm
U loading                                                               4.75 ≤ x ≤ 5.25 g/ball
U contamination (Ucont/Utotal) d                                        x ≤ 2.5 × 10-5
Free U fraction (Ufree/Utotal) e                                        x ≤ 3 × 10-4
Average discharge burnup                                                80 000 MWd/(t U)
a
        Dmax and Dmin are maximum and minimum diameters of a kernel, respectively;
b
        OPTAF is the Optical Anisotropy Factor;
c
        α┴ and α|| are thermal expansion coefficients of the matrix graphite in perpendicular parallel to the
        equatorial plane of the matrix sphere, respectively;
d
        Ucont/Utotal is the ratio of uranium in the matrix graphite and outer dense PyC layer to the complete U
        content.
e
        Ufree/Utotal is the ratio of measured uranium to the complete U content of the measured sample in the burn-
        leach test.
x denotes a single value and, and x denotes a mean value;
( )95/95 denotes that with 95% confidence, 95% of measured values shall lie within the range specified in
brackets.


This spherical fuel element consists of a spherical fissile material zone, in which the fissile
material in the form of low enriched UO2 TRISO coated fuel particles is embedded in a
matrix of graphite material, and a shell of fuel-free pure matrix graphite, surrounding the
spherical fissile material zone. The diameter of the fuel zone is approximately 50 mm. The
thickness of the shell is about 5 mm. This fuel element is 60 mm in diameter. The matrix
graphite serves as a neutron moderator as well as a heat conductor from the fuel to the coolant
gas. The specification of HTR-10 fuel element is based on that of HTR-Modul designed by




52
Siemens/Interatom of Germany [15] and operational requirements of HTR-10. The design
specification of HTR-10 fuel element [16] is given in Table 3.3.

3.2.2.   Fabrication process of the HTR-10 fuel elements

The fabrication process for the HTR-10 spherical fuel element has been developed through
intensive R& D activities in the past 20 years in INET [17]. The testing results showed that
the performance of the spherical fuel element manufactured by this process could be qualified
for the specification of the HTR-10. The fabrication process including UO2 kernel preparation,
PyC and SiC coating on the UO2 kernels and spherical fuel element manufacture, as shown in
Fig. 3.2, is described below.
3.2.2.1. UO2 kernel fabrication process

The well known gel precipitation process was used to produce the UO2 kernels for AVR and
THTR-300 by NUKEM of Germany [14] and for the high temperature engineering test
reactor (HTTR) at the Nuclear Fuel Industries Ltd of Japan [18]. This process is also adopted
to fabricate the UO2 kernels for the HTR-10, but some modifications were incorporated, i.e. a
small amount of urea and hexamethylene tetramine for internal gelation process [19] was
added to a solution containing uranyl atmosphere. Finally, UO2 particles are sintered at
1550°C in H-nitrate and additives, a preparation method which is labeled as the total gelation
process of uranium [20].

In this process, the first step is to mix up an acid-deficient uranyl nitrate solution and urea for
sol preparation, and then the solution mixed by the tetrahydrogen furfuralcohol-polyvinyl
alcohol is added, and finally the sol is prepared by adding hexamethylene tetramine just
before dropping. By means of pressurized air, the prepared sol is transported through a piping
system to a vibrating nozzle with pre-set frequency. Spherical droplets are emitted from the
vibrating nozzle and fall into an ammonia solution to form gel particles. After washing and
drying, the gel particles are calcined to UO3 particles at 500°C in air. The UO3 particles are
then reduced to UO2 particles at 900°C in H2 atmosphere. The density of UO2 kernel reaches
about 98% of its theoretical density after sintering. Over- and under-sized particles are
separated by using a vibrator sieve. The sorting of fractured and non-spherical particles is
performed through a slightly inclined vibrating plate.




                                                                                                53
                     FIG. 3.2. Fabrication flow sheet of HTR-10 first loading fuel.


3.2.2.2. PyC and SiC coating process

The CVD process used in coating process of HTR-10 fuel particles is similar to that applied
by all countries engaged in the HTGR [2 1–24]. The PyC and SiC coatings of the particles are
deposited on the UO2 kernels in a fluidized bed coater by the pyrolytic decomposition of
hydrocarbon and methyltrichlorosilane at temperature between 1250°C and 1700°C. In the
production of HTR-10 fuel, 3 kg of UO2 kernels per batch were put into the graphite reaction
tube from the top of the coater, reactant and carrier gases were blown from the bottom of the
coater. Adjustment of the depositing temperature, reactant concentration, flow rate of the
pyrolysis and the carrier gas, and depo siting time can be made if required to achieve the
specified coating parameters and properties. The buffer layer with porous and low density
PyC is deposited from acetylene. The second and fourth high density isotropic PyC layers are



54
derived from a mixture of acetylene and propylene. The third layer, SiC, is deposited by the
decomposition of mithyltrichlorosilane using hydrogen as the fluidizing gas.
3.2.2.3. Manufacture process of the spherical fuel elements

The coated fuel particles are dispersed in the graphite matrix of the fuel zone inside the
spherical fuel element. The components of the graphite matrix is the same as the German A3-
3 graphite matrix [25], which consists of 64% natural flake graphite, 16% electrographite and
20% phenolic resin binder. The natural flake graphite from Beishu Graphite Mine (Shandong
province, China) is purified by means of immersion of HF, HCI and H2SO4. The content of
ash is ~100 μg/g, that of lithium < 0.005 μg/g, and the boron is < 1 μg/g.

TABLE 3.4. STATISTICAL PERFORMANCE DATA OF SPHERICAL FUEL ELEMENT
PRODUCTION OF HTR-10 FIRST-LOADING FUEL
Performance Item                                                            Mean value of           Standard
                                                                                lots            deviation of mean
                                                                                                  value of lots
Graphite Matrix
Density (Mg/m3)                                                                  1.75                  0.01
Total ash (μg/g)                                                                 75.6                  23.6
Li content (μg/g)                                                               0.0014                0.0022
                     a
B equivalent (EBC) (μg/g)                                                        0.902                 0.53
Thermal conductivity, @ 1000°C (W/(m·K)) ⊥                                       29.3                   1.9
 ||                                                                              28.5                   1.7
Corrosion rate @ 1000°C, He+1vol.% H2O (mg/(cm2·h))                              0.92                  0.18
Erosion rate (mg/h per sphere)                                                    2.6                   0.5
Number of drops (4 m in height)                                                  > 100                  —
Breaking force (kN) ⊥                                                            23.4                   1.1
||                                                                               25.0                   1.4

CTE b anisotropy, α⊥/α||                                                         1.07                  0.04

Spherical Fuel Element
Diameter (mm)                                                                  59.6–60.2                —
Thickness of fuel-free shell (mm)                                               4.0– 6.0                —
Uranium loading (g U/sphere)                                                     5.008                 0.041
                                                                                          -7
Uranium contamination of matrix graphite (Ucont/Utotal)                        6.1 × 10              7.0 × 10-7
Free uranium fraction (Ufree/Utotal)                                           4.6 × 10-5            6.3 × 10-5
a
        EBC = Equivalent boron content
b
        CTE = Coefficients of thermal expansion
—       data not available
⊥ and || denote perpendicular to and parallel to the equatorial plane of the matrix sphere, respectively.
In the first step of the fabrication procedure for the spherical fuel element, graphitic raw
material is processed to resinated powder by means of mixing, kneading, drying and grinding.
In the second step, a portion of the resinated powder is used to overcoat coated fuel particles
in an overcoating drum. The overcoating layer is about 200 μm in thickness. In the third step,
these overcoated particles mixed with the resinated graphite powder are premolded to a
50 mm diameter spherical fuel zone under about 50 MPa pressure. The fuel zone is covered
with resinated graphite powder to form an integral spherical fuel element under about
300 MPa pressure in a press line. The press line consists basically of two units, i.e. the pre-




                                                                                                                  55
pressure and the high pressure press. The silicon rubber stamps are used in a pressure press in
order to maintain an isostatic pressure distribution on the graphite matrix. In the final step, the
spherical fuel elements are heated in Argon atmosphere in a coking oven for carbonization of
the binder in the resinated powder, and in vacuum at 1950°C to remove out some impurities
from the fuel balls.

Table 3.4 shows the inspection results of the spherical fuel element and graphite matrix balls
for the first loading of the HTR-10. Compared with the German fuel, many results are similar,
but some properties of the HTR-10 fuel, especial the free uranium, need to be further
improved.

3.3. FUEL PRODUCTION ACTIVITIES IN FRANCE

3.3.1.   Introduction

The Commissariat à l’Energie Atomique (CEA) is a partner of the Generation IV Forum for
the development of the very high temperature reactor (V/HTR) system dedicated to massive
production of hydrogen and co-generation of electricity. The long term objective of the
French V/HTR fuel development programme [26] is to optimize the coated particle design for
conditions of high burnup and very high reactor temperature. In this context, CEA, supported
by AREVA NP, conducts R&D projects on HTGR fuel. The first step is the mastering of UO2
coated fuel particle and fuel element fabrication technology.

A review of existing technologies and first laboratory scale experiments have been performed
aiming at the recovering of the know-how for HTGR coated particle and fuel element
manufacture. The different stages of UO2 kernel fabrication GSP process have been reviewed,
understood and improved. The experimental conditions of the chemical vapour deposition of
coatings have been defined on surrogate kernels and a modeling approach to CVD process is
now beginning. The study of coated particle quality control methods including innovative
characterization methods has been carried out. Former compacting processes used at CERCA
have been reviewed and actualized.

In parallel, an experimental manufacturing line, named CAPRI (CEA AREVA PRoduction
Integrated) line, is running. The CAPRI line is made up of two parts: the GAIA line at CEA
(Cadarache, France) devoted to the production of TRISO particles and the compacting line at
CERCA (France, Romans) dedicated to the fabrication of fuel elements. The GAIA line,
based on UO2 and SiC, is versatile in order to explore UCO fuel manufacture and ZrC
coating.

The major objectives of the CAPRI experimental manufacturing line are [26, 27]:

      to produce HTGR TRISO fuel particles representative of future industrial fuels and to
       determine the key parameters for the construction of a modern fabrication plant;
      to permit the optimization of reference fabrication processes for kernels and coatings
       defined previously and the investigation of alternative (UCO kernel) and innovative fuel
       sealing layers (ZrC coating);
      to fabricate and to characterize first batches of coated particles and fuel elements
       (compacts) for irradiation tests (SIROCCO experiments). Data from following post-
       irradiation examination will feed into the modeling codes.




56
3.3.2.      Current and planned fabrication activities

3.3.2.1. Preliminary fuel specification

The preliminary fuel specifications for coated fuel particles and fuel compacts have been
issued by AREVA NP to prepare the SIROCCO irradiation programme in the OSIRIS
Reactor at Saclay [26, 28]. These preliminary fuel specifications based on former HTGR
achievements [1], given in Table 3.5, are guidelines for the current laboratory scale R&D
work [28–31]. Further irradiations supported by fuel modelling will permit to precise and
define the final fuel specifications, including alternative fuel design such as UCO kernels or
more refractory fission product retention barrier such as a ZrC layer.

TABLE 3.5. PRELIMINARY SPECIFICATIONS OF FUEL FOR THE SIROCCO EXPERIMENT
UO2 Kernel and coated fuel particle
Diameter                                                   500 ± 40 μm
Density                                                    ≥ 10.4 Mg/m3
Sphericity (Dmax/Dmin)                                     < 1.1
O/U ratio                                                  1.99 ≤ x ≤ 2.02
Buffer layer thickness                                     95 ± 20 μm
IPyC layer thickness                                       40 ± 10 μm
SiC layer thickness                                        35 ± 7 μm
OPyC layer thickness                                       40 ± 10 μm
Buffer layer density                                       ≤ 1.05 Mg/m3
IPyC layer density                                         1.85 ≤ x ≤ 2 Mg/m3
SiC layer density                                          ≥ 3.18 Mg/m3
OPyC layer density                                         1.85 ≤ x ≤ 2 Mg/m3
Anisotropy factor of IPyC and OPyC layers (BAF)            ≤ 1.06
Heavy metal contamination (Ucont/Utotal)                   ≤ 10-7
Defective coating (Ufree/Utotal)                           ≤ 5 × 10-6
Fuel compact
Diameter                                                   12.6 μm
Length                                                     50 mm
Matrix density                                             > 1.5 Mg/m3
Packing fraction                                           10–15 vol.%



The reference coated particle fuel design consists of a UO2 kernel, surrounded by a low
density pyrocarbon layer, a high density and isotropic inner pyrocarbon layer, a dense SiC and
a high density and isotropic. Each layer has to fulfill particular functions [1].

The basic fuel-containing unit for the prismatic core system is the fuel compact, which
consists of coated particles bonded in a close-packed array by a carbonaceous matrix. Those
compacts are stacked in the fuel holes of the prismatic fuel blocks. A schematic description of
coated particles and their embedding in a graphite fuel compact is given in Fig. 3.3.




                                                                                            57
FIG. 3.3. Schematic of fuel coated particles and their embedding in graphite fuel compact (HTGR
prismatic core system).


3.3.2.2. UO2 kernel manufacture

During the early years of HTGR fuel development, different processes for kernel manufacture
have been investigated such as the powder agglomeration route used in the DRAGON project
[32] or a process based on fusion under vacuum for uranium carbide kernel preparation [33],
but rapidly, wet chemical processes studied in Europe and in USA were preferred with two
main sol-gel methods coming to the fore [34]:

      the external gelation known as Gel Supported Precipitation (GSP);
      the internal gelation also called the HMTA (HexaMethyleneTetraAmine) process.

Both are based on the precipitation of uranyl nitrate by ammonia into ammonium diuranate.
The fundamental difference between GSP and HMTA processes lies in the source of
ammonia. In the GSP process, the ammonia is available from an external ammonium
hydroxide solution, into which the sol (dispersed as droplets) fall. Whereas, in the internal
gelation process, an ammonia precursor added in the solution decomposes thermally to release
ammonia internally within the droplet of the sol.

The German experience [14, 35] acquired in the 1980–1990s, has demonstrated high quality
manufacturing of UO2 kernels using the GSP process at an industrial scale with the
production of about 400 kg of UO2 kernels for AVR reloads [35]. The HMTA process has
only been studied at a laboratory scale and has as a major handicap the large quantities of
organic waste to be retreated. For these reasons, the GSP process has been chosen. It has also
been adopted by the Japanese [18] and the Chinese [17] to fabricate UO2 kernels for the
HTTR and the HTR-10, respectively.

The external gelation process is based on the preparation of an uranium feed solution of
uranyl nitrate solution in which an organic polymer such as a polyvinyl alcohol (PVA) and a
modifier agent such as tetrahydrofurfuryl alcohol (THFA) have been added. This feed
solution is then dispersed into droplets through a vibrating nozzle. The spherical droplets are




58
formed in air from the effect of surface tension, before passing through an ammonia gas layer,
hardening the bead surface into the final shape. The droplets are then collected in an aqueous
concentrated ammonium hydroxide bath where ammonia induces the precipitation of the
uranyl nitrate in ammonium diuranate (ADU). The gelled droplets are aged for a suitable
length of time to assure completion of the reaction. The excess ammonium nitrate produced
during ADU precipitation is removed from the gelled droplets by washing in water or in a
diluted ammonium hydroxide solution. A second washing stage is realized using isopropanol
to dehydrate the wet gel beads. After drying, the beads are calcined at 400–600°C in air, then
reduced and sintered into UO2 kernels in Ar–H2 atmosphere at 1600–1700°C.

Investigations led on each stage of the GSP process described above have been performed at
CEA, Cadarache using two laboratory scale devices, both equipped with a vibrating nozzle, in
vertical and horizontal positions.

Experimental parameters in the broth preparation such as the type of polymer, the
concentration of uranium, the polymer/THFA ratio, the influence of acid-deficient uranyl
nitrate, the viscosity of the feed solution have been extensively studied. The U based droplet
formation has been optimized using a stroboscopic lamp, charge-coupled device (CCD)
camera and image analysis software. At the same time, the appropriate conditions of the
gelation and ageing stages principally regulated by the temperature and ammonium hydroxide
concentration have been determined. The influence of the thermal treatment atmosphere on
the micro-structure and the composition of the U based sintered kernels have also been
investigated in order to obtain as-specified dense, spherical UO2 kernels [36].

Preliminary small batches of UO2 kernels have been successfully manufactured with
characteristics (density, sphericity and diameter) fulfilling the guidelines (Fig. 3.4). Presently
this R&D work is being transposed to the future GAIA experimental facility.




  FIG. 3.4. U based kernels produced at CEA Cadarache after drying step (left) and after sintering
                                            (right).


3.3.2.3. Coating particle manufacture

(a) Reference HTGR SiC-TRISO coated particle experiments

The SiC and PyC coatings are applied using the Chemical Vapor Deposition (CVD) method
which is the same as all countries involved in HTGR programme [14, 17, 18, 37]. The fuel
kernels are coated in a fluidized bed using a vertical high temperature furnace. Pyrocarbon




                                                                                                     59
layers are obtained by the cracking of hydrocarbon gases and silicon carbide is deposited by
the decomposition of methyltrichlorosilane (MTS) in hydrogen, the fluidisation of the kernels
is ensured by argon flow.

Initial experimental trials have been performed at CEA, Grenoble. The primary short term
task was to reproduce the reference coated fuel particle as given in Table 3.5. Stabilized
zirconia and hafnia have been used as surrogate kernels for the exploration of coating
parameters in a laboratory scale coater with 3 inch (76.2 mm) and 2 inch (50.8 mm) inner
diameter crucibles. An optical micro-graph of TRISO SiC coated particles fulfilling the
guidelines with optimized parameters is shown in Fig. 3.5.
