Repository: charles-azam/eng-bench

# NSTF-Bench

Can a coding agent do engineering analysis? NSTF-Bench asks one hard question instead of many
easy ones: given a bounded evidence pack about **Argonne's NSTF** — a half-scale, 26-metre
passive reactor-cavity cooling facility that a US national lab instrumented and measured for 33
months — predict what the lab measured, blind, with calibrated uncertainty.

The agent receives geometry, materials, instrument locations, and the electrical heater program.
It does **not** receive the thermal duty (it must derive it from an energy balance), any measured
outcome, or network access to the facility's publications. It must leave a calculation note and a

File: triso/sources/TECDOC-2090_full.txt (part 5 of 20)
                                                                                                             IAEA TECDOC SERIES                  No. 2090
21-2 fuel, the model would incorporate kernels with a diameter of 502.2 ± 10.6 μm, taking into account
the specified standard deviation. This information is vital for accurate and comprehensive assessments
of irradiation behaviour based on the specified kernel size and its associated variability.

5.2.2.    Coated particle results

The first layer in contact with the kernel is the buffer layer deposited from C2H2. Temperature and other
conditions in the fluidized bed are adjusted to produce a porous layer with approximately 50% of
theoretical density 2.2 g/cm3.

The buffer layer serves a dual purpose in coated particles. Firstly, it provides void volume for gaseous
fission products, preventing undue pressure build-up within the particle. Additionally, it mechanically
decouples the kernel from the inner pyrocarbon layer, accommodating kernel swelling and minimizing
stress accumulation in the outer coating layers during irradiation. The buffer layer also acts as a shield,
absorbing energetic fission products recoiling from the kernel surface and protecting the inner
pyrocarbon layers.

The inner layer of high-density, isotropic IPyC is deposited from a mixture of C3H6 and C2H2, boasting
an average density of around 1.9 g/cm3. As the first load-bearing barrier, the IPyC layer mitigates
pressure exerted by fission products within the fuel kernel and buffer layer, thus reducing the stress on
SiC. During irradiation, the IPyC and OPyC layers initially shrink, potentially expanding again with
sufficiently high fast neutron dose levels. The interaction between the high-density pyrocarbon layers
and the SiC layer is crucial for maintaining compression on the SiC layer during irradiation.

While an intact IPyC layer forms an effective barrier against fission gases and iodine, its permeability
increases at higher temperatures, allowing passage of palladium, caesium, silver, and strontium. SiC,
deposited from methyl trichlorosilane Si(CH3)Cl3 under specific conditions, attains a density of 3.20
g/cm3, slightly below the theoretical density of β SiC with a 3C structure (3.216 g/cm3).

At elevated temperatures, the ability of the IPyC and OPyC layers to contain caesium, silver, and
strontium diminishes. The SiC layer plays a critical role in preventing the release of these metallic fission
products into the graphite matrix and subsequently into the reactor helium stream. Thus, the SiC layer
acts as the primary retention barrier for metallic fission products in the coated particle.



                                                                                                              53
With a numerical property like the coating layer thickness with mean 𝑚 and the standard deviation 𝜎,
the upper tolerance limit 𝑇 is given by:

                                                 𝑇 = 𝑚 + 𝑘𝜎                                             (7)

The lower tolerance limit 𝑇 is given by:

                                                 𝑇 = 𝑚 − 𝑘𝜎                                             (8)

where:

                                                   (   )       (   )⁄
                                            𝑘=                                                          (9)
                                                           ,



𝜒 ,     represents the critical value of the 𝜒⬚ distribution with (𝑛 − 1) degrees of freedom, indicating
the threshold beyond which this distribution is exceeded with a probability of 𝛾; and 𝑧( )⁄ represents
the critical value of the standard normal distribution that is exceeded with a probability of (1 − 𝑝)⁄2.
This value is often utilized in statistical analyses to establish confidence intervals or significance levels.
The 𝑘 values data as a function of sample size are shown in Fig. 38.




 FIG. 38. K-value for two-sided tolerance limits in the case of a two-sided 95% confidence for 99.9%, 99%, 95%
 and 90% coverage (or proportion) p as a function of sample size n (courtesy of Tsinghua University).



From this, the necessary particle data with standard deviation as required for modelling purposes are
derived. A summary is given in Ref. [68]. These data are used in mechanical performance benchmark
calculation of the IAEA Coordinated Research Programme #6 on Advances in HTGR Fuel Technology
[5]. Table 15 represents these data.




54
TABLE 15. GERMAN LEU PARTICLE DATA DERIVED FROM MANUFACTURER’S QUALITY
CONTROL DATA

                                             HFR-K3                            FRJ2-K15              HFR-EU1
 Test                                        with fuel from                    with fuel from        with fuel from
                                             AVR GLE3                          AVR GLE4              AVR GLE4/2
                                                                                                     HT 385-393
 Coating batch number                        EUO 2308                          HT 354-383            HT 395-404
                                                                                                     HT 406-423
 Kernel composition                          LEU UO2                           LEU UO2               LEU UO2
 Enrichment (U-235 wt.%)                     9.82                              16.76                 16.76/16.67
 Kernel diameter (μm)                        497 ± 14.1                        501 ± 10.8            502.2 ± 10.6
 Buffer layer thickness (μm)                 94 ±10.3                          92 ± 14.3             94.3 ± 13.0
 IPyC layer thickness (μm)                   41 ± 4.0                          38 ± 3.4              40.6 ± 3.7
 SiC layer thickness (μm)                    36 ± 1.7                          33 ± 1.9              35.9 ± 2.2
 OPyC layer thickness (μm)                   40 ± 2.2                          41 ± 3.8              39.8 ± 3.3
 Kernel density (g/cm3)                      10.81                             10.85                 10.86
 Buffer density (g/cm3)                      1.00                              1.013                 1.012
 IPyC density (g/cm3)                        1.9                               1.9                   1.87
 SiC density (g/cm3)                         3.20                              3.20                  3.20
 OPyC density (g/cm3)                        1.88                              1.88                  1.87
 IPyC anisotropy BAF                         1.053                             1.029                 1.02
 OPyC anisotropy BAF                         1.019                             1.020                 1.02


5.2.3.    Fuel elements

In the pre-1985 category, particle overcoating was carried out manually, while in the post-1985 category,
an automated process was implemented using a specifically designed mixer operated by a robot. This
transition to automation significantly enhanced fuel quality, as illustrated in Table 16 (from [69]).

To create a fuel sphere, overcoated particles, along with matrix material, are pressed into a 50 mm
diameter inner sphere, accommodating between 9000 and 17,000 coated particles. Subsequently, this
inner fuel sphere is encased within a protective layer of A3 matrix material, measuring 5 mm in
thickness. The outer layer is formed through an isostatic pressing process and precision machining to
achieve the final dimensions.



TABLE 16. GERMAN AVR 21-2 (GLE-4/2) BURN-LEACH DATA
 Number of particle defects in                                                     Lot number
 sphere (see Note)                        #1            #2            #3         #4      #5     #6        #7        #8
 #1                                       0             0             0          0       0      0         0         0
 #2                                       0             0             0          1       0      0         0         0
 #3                                       0             0             0          0       0      0         0         0
 #4                                       0             0             0          0       0      2         0         0
 #5                                       0             0             0          0       0      0         0         0
 Total number of defective particles in   0             0             0          1       0      2         0         0
 5 spheres
                                     1 ´1 + 1 ´ 2 + 0 ´ 3 +          3
                                                               =          = 7.8 ´106
 Defect fraction (expected level) =      5 ´ 8´ 9560               382400
 Defect fraction (upper 95% conf. limit) = 2.0´105

Note: Evaluation of defect fraction (mean= expected and one-sided upper 95% confidence limit).




                                                                                                                         55
Only 8,740 fuel elements from the 14,000 spheres of the GLE-4/2 production were inserted as reload
AVR 21-2 in October 1987, because no further fuel was needed due to AVR shutdown on 31 December
1988. Some of the remaining elements underwent further investigations including the insertion of five
spheres into the HFR-EU1bis irradiation test and three spheres into the HFR-EU1 irradiation test [69].

Results shown in Table 17 represent a record low level in terms of particle defects during HTGR fuel
manufacture. This is due to improved tabling of kernels, coated particles and overcoated particles in the
selection of spherical shapes and also due to advances in the design and operation of the overcoating
drum in producing a perfected product for the cold isostatic pressing of spheres. Selected data from
overcoating runs are shown in Table 17.

TABLE 17. SELECTED RESULTS FROM AVR 21-2 OVERCOATING RUNS

 Overcoating
                       TU208        TU209     TU210       TU212      TU213       TU214        Mean
 charge
 Diameter of
 overcoated particles 1327         1306       1279        1319       1308        1332         1312
 (µm)
 Diameter of
 particles (µm) after
                       917         915        913         915        917         916          916
 removal of
 overcoating
 Overcoating                                                                     Not
                       1.60        1.59       1.61        1.57       1.59
 density (g/cm3)                                                                 measured
 Overcoating
                       205         195.5      183         202        195.5       208          198
 thickness (µm)
 Observations in 1500 overcoated particles:
 Missing overcoating 0             0          0           0          0           0
 Partial
                       0           0          0           0          0           0
 overcoating
 Overcoating
                       0           0          0           0          0           0
 < 50 µm
 Twins                 0           0          0           0          0           0
 Overcoated
                       0           1          0           0          0           1
 graphite lumps
 Odd shapes            0           0          0           0          0           0


The compact fuel is designed and used in the HTTR in Japan, and in the NGNP in US. In the production
of HTTR fuel, a total of 4770 fuel rods were manufactured using the fuel kernel, coated fuel particle,
and fuel compaction processes. Subsequently, in December 1997, these fuel rods were assembled into
150 fuel elements within the reactor building. NFI developed the measurement equipment for the coated
layer thickness of a coated fuel particle and the uranium content of a fuel compact. The uranium content
examination method is leach-burn-leach, which is similar for both sphere fuel and compact fuel. The
leach-burn-leach process is described in Section 5.1.5. The initial loading fuel met the design
specifications completely. The fuel compacts exhibited an average bare uranium fraction of 2×106 and
a SiC defective fraction of 8×105, both in accordance with the specified criteria [67].

5.3.   SUMMARY AND DISCUSSION

The quality assurance/quality control system for the TRISO coated particle fuel was also established
based on the examination methods. The industrial scale manufacture technology established in some
countries can provide the high quality TRISO coated fuel particle needed for SMRs deployment using
this type of fuel.




56
           6. IRRADIATION TESTS, HEATING TESTS AND POST IRRADIATION
                                 EXAMINATIONS

A number of irradiation tests, post-irradiation annealing tests at elevated temperatures and follow-up
PIEs have been conducted on coated particle fuels in several countries. These irradiation tests were done
in operating HTGRs or in various material test reactors where gas loop techniques enable to detect failed
coated particles. Typical irradiation conditions were of normal operation in a wide range of burnup,
temperature and fast fluence.

6.1.     TESTS CONDUCTED BEFORE THE EARLY 2000S

6.1.1.     Spherical pebbles

 6.1.1.1. Irradiation tests

Table 18 shows irradiation tests performed with spherical pebbles up to the early 2000s. These
irradiations were found from various sources such as [3–5,7074]. The information includes fuel types,
irradiation time in full power days (FPDs), fast fluence, burnup, operating temperature, and the fractional
release of 85mKr (i.e., the ratio of release (R) to birth (B) of 85mKr). All test elements in Table 18 remained
intact as described in Ref. [3], which reveals that spherical pebbles can withstand normal operating
conditions in the reactor that covers burnup to 14% FIMA and higher operating temperatures than
1000oC.

 6.1.1.2. Heating tests

Heating tests on irradiated coated particle fuel at elevated temperature are performed to simulate
accident conditions of HTGRs. For a small HTGR, the maximum temperature during a LOCA with
complete depressurization is estimated to slightly exceed 1600°C for around 30 h, as shown in Fig. 39
[3].




 FIG. 39. Temperature evolution during a loss-of-coolant accident in a small HTR, and in heating tests to
 simulate the accident (taken from Ref. [3], courtesy of IAEA).




                                                                                                            57
58

     TABLE 18. IRRADIATIONS OF SPHERICAL PEBBLES CONDUCTED BEFORE THE EARLY 2000s

                                                                                    Fast fluence
                                   No. of specimen                                                                                      Defective SiC
                     Experiment                                       Irradiation   (1021n/cm2,     Burnup                                                BOL 85mKr R/B
      Test reactor                  and fuel type        Country                                                 Operating temp. (oC)   layer fraction                          Reference
                         ID                                          time (FPDs)      E>0.10       (% FIMA)                                               EOL 85mKr R/B
                                        (mm)                                                                                              (U/U-total)
                                                                                       MeV)
                                  4 spheres (dia.
                                                                     28 Nov. 1978
     R2 (Studsvik,                59.9, fuel zone 47)                                                           Centre; 1100, 1280                       3.9×10-9, 4.6×10-9
                     R2-K12                              Germany     – 12 Feb.    5.6, 6.9         11.1, 12.4                             < 1×10-5                                 [70]
     Sweden)                      HEU (Th,U)O2                                                                  Surface; 950, 1120                       3.0×10-7, 2.0×10-7
                                                                     1980 (308)
                                  TRISO
                                  2 spheres (dia.        Germany
                                                                     22 Apr. 1980
     R2 (Studsvik,                59.77, fuel zone 47)      (12                                                 Centre; 1170, 980                        2.2×10-9, 1.5×10-9
                     R2-K13                                          – 19 Sep.    8.5, 6.8          10.2, 9.8                             < 5×10-6                                [3,70]
     Sweden)                      HEU (Th,U)O2           compacts,                                              Surface; 960, 750                        7.0×10-8, 5.0×10-8
                                                                     1982 (517)
                                  TRISO                    USA)
                                  12 small spheres
                                  (spherical fuel zone
                                  20 mm in graphite
                                                                     30 Oct. 1978                                                                              2×10-7
     BR2 (Mol,                    compact; dia.                                                                 Centre; 1070
                     BR2-P25                             Germany     – 19 Sep.      62-8.1         13.9-15.6                              < 1×10-5                                 [70]
     Belgium)                     26.58-27.74, height                                                           Surface; 1010
                                                                     1981 (350)                                                                                1×10-6
                                  29.87-30.03)
                                  HEU (Th,U)O2
                                  TRISO
                                  12 small spheres
                                  (spherical fuel zone                                                                                                   3.5×10-9,-, 3.6×10-8
                                                                     10 Jun. 1982
     HFR (Petten,                 20 mm in graphite                                                14.7, 14.9, 940, 945, 1075 (max)
                     HFR-P4                              Germany     – 28 Nov.      8.0 (peak)                                            < 1×10-6                              [3,5,70,74]
     Netherlands)                 compact; dia. 23-                                                14.0 (max.) 915, 920, 1050 (min.)                     8×10-9, 8×10-9,
                                                                     1983 (350)
                                  29, height 32)                                                                                                         8×10-9
                                  LEU UO2 TRISO
                                  12 small spheres
                                  (spherical fuel zone
     Siloë                                                           24 Jun. 1982                                                                             5.8×10-7
                                  20 mm in graphite                                                             743-794 (compact mean
     (Grenoble,      SL-P1                               Germany     – 23 Dec.      5.0-6.8         8.6-11.3                              < 1×10-6                               [3,5,70]
                                  compact; dia. 30.1,                                                           temp.)
     France)                                                         1983 (330)                                                                               1.2×10-6
                                  height 30.8)
                                  LEU UO2 TRISO
     TABLE 18. IRRADIATIONS OF SPHERICAL PEBBLES CONDUCTED BEFORE THE EARLY 2000s (CONT)

                                                                                   Fast fluence
                                   No. of specimen                                                                                          Defective SiC
                     Experiment                                     Irradiation    (1021n/cm2,      Burnup                                                    BOL 85mKr R/B
      Test reactor                  and fuel type        Country                                                  Operating temp. (oC)      layer fraction                         Reference
                         ID                                        time (FPDs)       E>0.10        (% FIMA)                                                   EOL 85mKr R/B
                                        (mm)                                                                                                  (U/U-total)
                                                                                      MeV)
                                                                                                                                                             1×10-9, 9×10-10,
                                                                                                                 Centre; 1200, 920, 920,
                                  4 spheres (dia.                  15 Apr. 1982                                                                              9×10-10, 2×10-9
     HFR (Petten,                                                                4.0, 5.8, 5.9,     7.5, 10.0,   1220
                     HFR-K3       59.89, fuel zone 47)   Germany   – 5 Dec. 1983                                                              < 4×10-5                             [3,5,70,71]
     Netherlands)                                                                4.9                10.6, 9.0    Surface; 1020, 700, 700,
                                  LEU UO2 TRISO                    (359)                                                                                     2×10-7, 1×10-7,
                                                                                                                 1020
                                                                                                                                                             1×10-7, 3×10-7
     HFR (Petten,                 2 spheres                        -
                     HFR-K4                              Germany                  10.0             13            Centre; 1250                     -                   -             [70,71]
     Netherlands)                 LEU UO2 TRISO                    (667)
                                                                                                                                                             2×10-9, 2×10-10,
                                                                                                                 Centre; 1125, 1150,
                                  4 spheres (dia.                  24 Jun. 1982                                                                              8×10-10, 8×10-10
     DIDO (Jülich,                                                                0.2, 0.2, 0.2,   7.5, 8.0,     1150, 1120
                     FRJ2-K13     59.89, fuel zone 47)   Germany   – 12 Dec.                                                                   4×10-5                               [3,5,70]
     German)                                                                      0.2              7.9, 7.6      Surface; 985, 990, 990,
                                  LEU UO2 TRISO                    1984 (396)                                                                                2×10-8, 2×10-8,
                                                                                                                 980
                                                                                                                                                             7×10-9, 7×10-9
                                                                                                                                                             2×10-10,2.47×10-10,
                                  3 spheres (dia.                  4 Sep. 1986 –                                                                             2.0×10-10
     DIDO (Jülich,                                                                                 14.1, 15.3,   Centre; 970, 1150, 990
                     FRJ2-K15     60.04, fuel zone 47)   Germany   20 May 1990 0.2, 0.2, 0.1                                                  < 5×10-5                              [3,5,70]
     German)                                                                                       14.7          Surface; 800, 980, 800
                                  LEU UO2 TRISO                    (590)                                                                                     1×10-8, 5×10-9,
                                                                                                                                                             3.0×10-9
                                  4 spheres (dia. 60,              21 Jun. 1990                                  Centre; 800 (1/3 of a
     HFR (Petten,                                                                 3.2, <4.8, 4.8, 7.2, 9.3,
                     HFR-K6       fuel zone 47)          Germany   – 8 April                                     cycle), 1000 (2/3 of a           -            EOL ≤ 3×10-7          [5,70]
     Netherlands)                                                                 <4.8            9.7, 9.2
                                  LEU UO2 TRISO                    1993 (634)                                    cycle)
                                  4 spheres (dia. 60,              8 Jan. 1991 –                                 Centre; 800 (1/3 of a
     HFR (Petten,                                                                2.9, <4.3, 4.3, 6.7, 8.8,
                     HFR-K5       fuel zone 47)          Germany   16 May 1994                                   cycle), 1000 (2/3 of a           -            EOL ≤ 3×10-7          [5,70]
     Netherlands)                                                                <4.3            9.1, 8.7
                                  LEU UO2 TRISO                    (564)                                         cycle)
     IVV-2M          Vostok-1~6                                                                                  900-1400; irradiation                       at 1000oC ≤1×10-6
                                   4 spheres/each                  1982-1989      0.4-2.2
     (Zarechny,      (6; long term                        Russia                              8.8-21.5           temp.                            -          at 1200oC 1×10-5         [3,5]
                                   LEU UO2 TRISO                   (208-283)      (E>0.1 MeV)
     Russia)         irrad.)                                                                                     (1600 shortly)                              at 1400oC ≤ 1×10-5
                                                                                                                 440-1350; irradiation
     MR (Moscow,     PG-100                                                       0.075-2.3
                                  Spheres                 Russia   56-637                     1.5-18             temp.                            -                   -                [3]
     Russia)         (KVG-1~-5)                                                   (E>0.2 MeV)




59
60

     TABLE 18. IRRADIATIONS OF SPHERICAL PEBBLES CONDUCTED BEFORE THE EARLY 2000s (CONT)

                                                                               Fast fluence
                                    No. of specimen                                                                                 Defective SiC
                      Experiment                                 Irradiation   (1021n/cm2,     Burnup                                                BOL 85mKr R/B
      Test reactor                   and fuel type    Country                                             Operating temp. (oC)      layer fraction                   Reference
                          ID                                    time (FPDs)      E>0.10       (% FIMA)                                               EOL 85mKr R/B
                                         (mm)                                                                                         (U/U-total)
                                                                                  MeV)
     VVR-C                         Spheres
                      Cashtan-1~ -                                             0.22-0.57                 1000-1700; irradiation
     (Obnisk,                      0.5-1.5% LEU UO2   Russia    393-1370                   6.8-41                                         -                -            [3]
                      4                                                        (E>0.2 MeV)               temp.
     Russia)                       TRISO
     RBT-6                         Spheres                                                               300 (up to 2000 cycles)
                                                                               0.1 (E>0.18
     (Dimitrovgrad,   Udar         21-45% LEU UO2     Russia    -                             1.0        (1200 max.); irradiation         -                -           [3,4]
                                                                               MeV)
     Russia)                       TRISO                                                                 temp.
     RBT-6
                                   Sphere prototype                                                      1250-1400; irradiation
     (Dimitrovgrad,   BKS                             Russia    -              2.0-5.1        4.5-11                                      -                -            [5]
                                   (10 mm dia.)                                                          temp.
     Russia)
     RBT-6
                                                                                                         1250-1400; irradiation
     (Dimitrovgrad,   RBT          Spheres            Russia    -              1.6-2.1        10-12                                       -                -            [5]
                                                                                                         temp.
     Russia)
Heating tests at 1600–1800°C were performed with spherical pebbles containing 16,400 particles.
Details of some of these tests are described in Ref. [3] and are summarized in Table 19.



TABLE 19. RESULTS OF POST-IRRADIATION HEATING TESTS WITH PEBBLES
Fuel                        Fast                            No. of failed
             Burnup                      Heating test                                            Fractional release
element                   fluence                           particles (2)
               [%
UO2                       [1025/m2     Temp.      Time                                                 Ag-
             FIMA]                                        Manuf.    Heating   Kr-85       Sr-90                 Cs-134     Cs-137
TRISO                         ]         [°C]       [h]                                                110m
AVR
                3.5          0.9        1600       500      -           -     4.0·10-7   5.3·10-6    9.0·10-4   6.9·10-5   2.0·10-5
71/22
HFR-
                7.7          3.9        1600       500      -           -     1.8·10-6   1.8·10-7    2.7·10-2   1.3·10-4   1.1·10-4
K3/1
FRJ2-                                              138
                8.0          0.1        1600                -           -     6.4·10-7   3.3·10-7    2.8·10-3   1.0·10-4   3.9·10-5
K13/2                                             (160)
AVR
                8.6          2.4        1600       100      -           -     1.5·10-7   3.8·10-6    4.4·10-3   1.2·10-4   6.2·10-5
82/20
AVR
                8.9          2.5        1600       500      -           -     5.3·10-7   8.3·10-5    1.9·10-2   5.9·10-4   7.6·10-4
82/9
AVR                                    1620(1)    ≈ 10                        2.0·10-7     (3)       8.3·10-4   1.3·10-5   1.1·10-5
                9.1          2.6                            -           -
89/13                                  1620(1)    ≈ 10                        1.310-9     (3)       1.5·10-2   1.6·10-6   1.4·10-6
AVR
                9.2          2.6       1620(1)    ≈ 10      -           -     1.4·10-7     (3)       6.5·10-3   1.0·10-5   1.3·10-5
85/18
AVR                                    1620(1)    ≈ 10                        1.9·10-7     (3)       1.1·10-3   7.7·10-6   9.0·10-6
                9.2          2.7                            -           -
90/5                                   1620(1)    ≈ 10                        6.6·10-9     (3)       9.0·10-4   3.5·10-6   3.3·10-6
AVR
                9.3          2.7       1620(1)    ≈ 10      1           2     1.0·10-4     (3)       3.7·10-2   5.0·10-5   4.6·10-5
90/2
AVR
                9.8          2.9       1620(1)    ≈ 10      2           3     2.4·10-4     (3)       7.6·10-2   5.6·10-6   6.5·10-6
90/20
AVR
                9.0          2.6       1700(1)    ≈ 10      2          18     1.2·10-3     (3)       6.2·10-1   3.7·10-3   2.4·10-3
91/31
AVR
                6.2          1.6        1700       185      1           -     3.0·10-5   7.2·10-6    4.8·10-2   8.4·10-5   7.6·10-5
74/11
FRJ2-                                   1600       138                  -     3.0·10-7   2.0·10-8    4.5·10-4   5.7·10-6   2.5·10-6
                7.6          0.1                            -
K13/4                                   1800       100                  2     7.2·10-5   1.4·10-3    5.3·10-1   9.7·10-3   9.9·10-3
AVR                                     1600       50                         1.0·10-7   8.4·10-6    1.2·10-3   1.1·10-4   1.2·10-4
                8.5          2.3                            -           -
88/33                                   1800       20                         1.8·10-4   2.3·10-4    2.1·10-1   4.4·10-4   4.6·10-4
AVR                                     1600       50                   -     6.3·10-8     (3)       9.1·10-3   8.8·10-6   1.2·10-5
                8.7          2.4                            -
88/15                                   1800       20                  ≈4     2.9·10-4   1.1·10-2    8.1·10-1   1.3·10-2   1.4·10-2
AVR
                7.1          1.9        1800       200      -          ≈3     1.2·10-4   6.6·10-2    6.2·10-1   5.3·10-2   4.5·10-2
76/18
AVR
                7.6          2.0        1800       24       -           -     2.4·10-7   1.2·10-4    7.7·10-2   1.4·10-4   1.5·10-4
88/41
HFR-
               10.2          6.0        1800       100      -         ≈ 12    6.5·10-4   1.5·10-3    6.7·10-1   6.4·10-2   5.9·10-2
K3/3
     (1)   Simulation calculated core heat up curve.
     (2)   Out of 16,400 particles.
     (3)   Not measured.



6.1.2.      Cylindrical compacts

 6.1.2.1. Irradiation tests

Table 20 shows irradiation tests performed with cylindrical compacts up to the early 2000s. These
irradiations were collected from various references such as Refs. [3, 71-82]. The information includes
fuel types, irradiation time in FPDs, fast fluence, burnup, operating temperature, and the fraction releases
(i.e., the ratio of release (R) to birth (B) of 85mKr). The irradiation results showed the good performance



                                                                                                                                 61
of cylindrical compacts under normal operating conditions with a peak burnup to about 27% FIMA and
to high operating temperature, e.g. 1000°C.

    6.1.2.2. Heating tests

Heating tests at 1600–1800°C were performed with cylindrical compacts containing 1600 particles.
Details of these tests are described in Refs. [3,70] and are summarized in Table 21.

Two experiments, HRB-17 and HRB-18 were also conducted with Highly Enriched Uranium (HEU)
TRISO UCO unbonded, irradiated particles at the ORNL [83]. Eighty particles each were heated at 1400
and 1600°C for 300 and 100 h, respectively. Four experiments with HRB-22 fuel were also reported
[3,70,80].

Post-irradiation heating tests at temperatures up to 1500°C for long durations were performed to
accelerate the diffusional release of fission gas atoms from various fuel types including UO2, UC2, UCO,
UO2*(1), and UO2*(2) fuel particles irradiated at the HRB-15B capsule installed in the High Flux
Isotope Reactor (HFIR) [70,84]. Note that in the UO2*(1) fuel the kernel was enveloped by a ZrC layer,
which replaced the graphite buffer. In contrast, the UO2*(2) fuel featured a buffer layer surrounding the
kernel that included dispersed ZrC.

The distribution of fission product releases among particles within the fuel batches indicated that the
release of caesium from the UO2 fuel particles was from two of the ten UO2 particles and from only one
of the ten UC2 particle [70] (see Table 22).

6.1.3.      Loose TRISO particle fuels

Irradiation tests of loose coated particle fuels were also carried out in various material test reactors to
support the design of coated particle fuels. The historical irradiation testing, conducted in variety of
material test reactors in Germany, USA, Japan, and Russia, of loose coated particle fuels is summarized
in Table 23 which contains information on fuel types, irradiation time (in FPDs), fast fluence, burnup,
irradiation temperature, and 85mKr R/B.

6.2.     PROGRESS ON TESTS SINCE THE EARLY 2000S

Since the early 2000s, VHTR, one of the advanced reactor systems, has been paid attention, and
irradiation tests have been conducted to qualify TRISO coated particle fuels under such conditions. In
this section, progress of such irradiation tests since the early 2000s is described.

6.2.1.      Spherical pebbles

Table 24 shows irradiations of spherical pebbles performed since the early 2000s.

    6.2.1.1. HFR-EU1bis irradiation experiment

The irradiation experiment HFR-EU1bis [5,69,86] was intended to demonstrate a low failure fraction of
coated particles under normal operating condition, with specific objectives of (1) successfully operating
at increased central temperature of 1250°C (in comparison with 1000–1200°C in earlier irradiation tests),
(2) successfully operating at burnups nearing 16%8, and (3) affirming low failure fraction at demanding
conditions such as increased temperature, burnup and neutron fluence conditions.




8
       The target value was double the license limit of the HTR-Module. Due to a neutronics data processing error, the
experiment could not continue beyond 11.07% FIMA.


62
     TABLE 20. IRRADIATIONS OF COMPACTS CONDUCTED BEFORE THE EARLY 2000s

                                                                                Fast fluence
                                    No. of specimen               Irradiation                                                           Defective SiC
                     Experiment                                                 (1021n/cm2,       Burnup                                                 BOL 85mKr R/B
