Repository: charles-azam/eng-bench

# NSTF-Bench

Can a coding agent do engineering analysis? NSTF-Bench asks one hard question instead of many
easy ones: given a bounded evidence pack about **Argonne's NSTF** — a half-scale, 26-metre
passive reactor-cavity cooling facility that a US national lab instrumented and measured for 33
months — predict what the lab measured, blind, with calibrated uncertainty.

The agent receives geometry, materials, instrument locations, and the electrical heater program.
It does **not** receive the thermal duty (it must derive it from an energy balance), any measured
outcome, or network access to the facility's publications. It must leave a calculation note and a

File: triso/sources/TECDOC-1674_full.txt (part 6 of 46)
                                     IAEA-TECDOC-1674 n Advances in High Temperature Gas Cooled Reactor Fuel Technology
Pyrocarbon coating tests have been performed and adjusted by varying the temperature
reaction (1300–1400°C) measured by a pyrometer and the active gas fraction (C2H2 or C3H6).
The low density PyC buffer layer is obtained by decomposition of acetylene (C2H2). The
density of this layer depends on the ga s fraction principally and to a lesser degree on the
temperature of deposition. For the high density isotropic layers of IPyC and OPyC, the
temperature is the controlling coating parameter. IPyC and OPyC are obtained at lower
deposition rate compared to the buffer and the efficiency is varying between 50 to 70%. The
use of a gas mixture (C2H2/C3H6)) is preferable and allows to maintain a constant reaction
temperature.

The silicon carbide coating is made at about 1600°C by decomposition of MTS which is
carried in an H2 flow. The MTS flow is controlled by flowing H2 at fixed pressure and
temperature.




 FIG. 3.5. Cross-section of TRISO SiC coated particle produced at CEA Grenoble with ZrO2 kernel.


The coating parameters tested for the SiC deposition were the temperature, the total flow of
reactant and product gases. The deposition temperatures studied were ranged from 1500°C to
1600°C, with different H2/MTS ratio. The values of deposition efficiency are high and close
to thermodynamic predictions near 1600°C. The SiC density measured by a sink-float method
was close to the theoretical one (3.2 Mg/m3). A smooth surface and metallic aspect with a
conversion efficiency of 93% were observed for depositions performed at 1600°C. Particles
with dull aspect were obtained at 1500–1550°C (Fig. 3.6). Complementary X ray diffraction
analysis has showed that the coating temperature should be chosen between 1550–1600°C to
prevent hexagonal SiC formation.




60
FIG. 3.6. Silicon carbide coated particles manufactured at CEA Grenoble at 1550°C (left) and
1600°C (right).


(b) ZrC-TRISO coated particle experiments

In the VHTR concept, ZrC is a candidate to replace SiC because of its physical properties.
Zirconium carbide has a melting point at 3540°C and melts eutectically with carbon at
2850°C, whereas SiC begins to decompose above 2000°C [38]. Irradiations of ZrC coated
particles studied under normal or accidental conditions have shown good results [38–40].
Zirconium carbide shows higher resistance to chemical attack by the fission product
palladium than SiC, a good retention c apability of caesium (and less for ruthenium). The
method chosen for ZrC deposit is the chloride route, Zr powder is attacked with HCl gas
diluted in Ar to form ZrCl4. Hydrocarbons gases such as C3H6 or methane (CH4) are used to
provide the carbon [41]. An H2 atmosphere is used to avoid formation of free chlorine.

Previous study [42] has shown that an increase in the ratio of the hydrocarbon gas to the ZrCl4
in the coating gas results in a co-deposition of carbon (i.e. an increase if the C/Zr ratio in the
deposit). In that case, increasing the H2 concentration inhibits this effect and allows the ZrC to
be deposited at higher hydrocarbon gas concentrations which is effective in increasing the
coating rate of ZrC.




             FIG. 3.7. Cross-section of ZrC coated particle produced at CEA Grenoble.




                                                                                               61
Preliminary ZrC coating trials of about 35 μm thick (Fig. 3.7) have been performed. But
during the deposit process, the C3H6/ZrCl4 ratio varied due to an uncontrolled increase of
temperature in the chlorinator vessel (the chlorination is a very exothermic reaction) and thus
it was impossible to master the experimental coating conditions yet. Modifications on the
chlorinator vessel are in progress to suppress these technical problems and to focus on the
optimization of the ZrC deposit parameters.

(c) Modeling approach

In support to the coating experimental tests, it is essential to develop and experimentally
validate computational models for the fuel particle coating process. Models will be designed
to account for individual and coupled effects of heat transfer, mass transfer and chemical
kinetics on coating formation in order to enhance the understanding of global and detailed
aspects of the CVD coating. The approach is based on existing computational models
developed for fluidized bed reactors. The long term objective is to define tools able to adapt
coating conditions to furnaces of different size (scale up). Associated efforts of coating
characterization will permit the improved understanding of the process-product-performance
relationships.
3.3.2.4. Coated particle fuel characterization

In the context of re-establishment of a French capability to manufacture high quality HTGR
particles, development of accurate characterization equipments is indispensable to ensure, at
least, that product specifications are well met, but also to provide pertinent data for fuel
performance and fission products models and codes. Well known characterization methods
are applied such as thermogravimetric analysis for the determination of the O/U ratio, the He
pycnometry or Hg porosimetry for the density measurement of UO2 kernels. In order to
control fuel particle features such as UO2 kernel diameter and sphericity or coating properties
(layer thickness, density, degree of anisotropy of IPyC and OPyC), which are key basic
product parameters for HTGR fuel manufacturing, specific characterization tools have been
developed at CEA. The outer diameter and sphericity of fuel kernels and coated particles
(after each deposit or complete coating) are measured using an optical particle automatic
image analysis running with a software dedicated to this task [43]. The thickness of each
coating layer can also be determined using this method.

Nevertheless, another specific method based also on image analysis (but in this case, cross-
sections of polished coated particles are required) is being developed using a computer
controlled platform allowing an efficient sampling with minor effort. The density of each
coating layer is determined either by sink-float method on isolated layer or by differential
calculations.

Particular attention has also been paid to the anisotropy measurement of the dense OPyC and
IPyC layers. The pyrolitic carbon of these two layers must be dense and as isotropic as
possible to sustain the high speed neutron irradiation and to avoid shrinkage or creep cracks
under neutron irradiation. The anisotropy factor is performed by measuring the change of
polarized light reflected from a polished cross-section of dense PyC. Innovative
characterization methods such as the weak irradiation and the 3D tomography using
synchrotron X ray source are being investigated to measure defective SiC fractions and
coating layer density, respectively.

In addition, characterizations of the coating layer micro-structure and chemical composition
are carried out by SEM (scanning electron microscopy), TEM (transmission electron



62
microscopy), XRD (X ray diffraction), EPMA (electron probe micro analysis), SIMS
(secondary ion mass spectrometry) and ESCA (electron spectroscopy for chemical analysis)
in order to study and to enhance the understanding of relations between coating conditions
and properties of the coating layers [44].
3.3.2.5. R&D for compacting programme

The last stage of HTGR fuel fabrication is the manufacturing of the fuel element, consisting
of dispersed coated fuel particles in a graphite matrix. The compacting process requires
putting pressure on coated particles. This step is thus generally considered as the primary
source of particles defects. Special R&D is being made to suppress this. AREVA NP has
decided to build a lab scale compacting line for this purpose at CERCA. The aim of this line
is to recover past knowledge, to test alternative process options, and to fabricate fuel
compacts for the SIROCCO irradiation tests programme in the OSIRIS Reactor, Saclay.

In the 1960’s and 1970’s, numerous developments have been performed on various
compacting processes. Data are available on different techniques such as graphite granulation,
overcoating, tar injection, use of recycled graphite. New preparation equipment for matrix
material, as well as compacting machine and heat treatment furnace have been designed,
according to past experience, with expertise of former HTGR fuel specialists, but using up-to-
date components such as electronically controlled stepping motors, high accuracy detectors or
measuring devices, computer controlled process supervision. The lab scale line will be
installed in a renewed building, designed according to the latest safety and security
regulations. Start-up of this line will begin with first tests on surrogate kernels (stabilized
ZrO2 or HfO2), then fuel compacts will be manufactured with GAIA fuel particles (depleted,
enriched uranium) for irradiation purposes.

Three categories of compacting processes can be defined: the overcoating process used, for
instance, in the former NUKEM process, the injection process used by GA, and the so called
‘CERCA process’. The CERCA process differs from the overcoating process in that the loose
coated particles are mixed directly with pre-agglomerated graphite, similar to the shim used in
GA process. The main advantage, apart from simplicity, is the very good accuracy in coated
particle weighing, and therefore in the quantity of uranium in the fuel compacts. This process
was used with great success in the past for the manufacturing of 85 000 fuel compacts for the
MARIUS critical experiment at CEA, Cadarache. Great care must be taken with the reliability
and reproducibility of the process, and modern experimental methods will be used to cover a
very wide variety of parameters, such as volume fraction, matrix density, compacting
pressure, heat treatment temperature and duration, quality of graphite powder and resin
binder. Work will be focused on the ‘CERCA process’, which was once considered as the
most efficient, but overcoating will also be investigated, although not considered for the
moment as the reference process. Overcoating was used extensively for DRAGON fuel
(SPITFIRE experiment irradiated in the OSIRIS reactor), and for use with recycled graphite.

The French CERCA compacting process mainly consists of the following steps:
manufacturing of the graphite matrix granulates, mixing coated particles with the obtained
granulates, pressing and heat treatment. A diagram of fuel compacts manufacturing process is
shown in Fig. 3.8. A resinated graphite powder is first prepared by mixing graphite powder
and phenolic resin. The mixture is then fed into a rotating drum by a vibrating bowl and
alcohol is sprayed directly on the powder, giving small agglomerates of resinated graphite.
These granulates are then dried to remove the alcohol and sieved. In order to get a high
uniformity of particle distribution, a specific CERCA device has been developed. It
essentially consists of two holders, in which granulates and particles are placed. The latter are



                                                                                              63
then pushed into the dye in order to reach the required packing fraction, before being warm
pressed to form green compacts. They are finally sintered in a graphite furnace. Heat
treatment temperatures are directly linked with dimensional changes of compacts; final
physical properties, structure and density of the graphite matrix. Heat treatment is performed
under different atmospheres. First a polymerization of the resin occurs at 200°C, followed by
degassing of the volatile organic products coming from the resin in flowing N2 at 800°C. The
final step is heat treatment up to 1800°C in vacuum to insure hardening of the matrix.

Quality control of fuel compacts will include dimension measurement, such as diameter,
length, weight, as well as physical characteristics, such as heavy metal contamination or fuel
particle failure determination. Characterization methods, such as burn leach test or fuel
compact disintegration are under development at CEA and AREVA NP and will be used
extensively during this phase of compact fabrication development.




                         FIG. 3.8. Diagram of the CERCA compacting process.


3.3.2.6. GAIA laboratory VHTR fuel fabrication line

An experimental manufacturing facility, named GAIA, is under operation at CEA Cadarache.
The design of GAIA has been focused on the handling of batches large enough to be
representative for experimental R&D studies. Batches of 50 to 500 gU of UO2 kernels will be
produced in a 1.5 m high GSP sol-gel reactor (10 litres of volume) using one vibrating nozzle,
CVD coatings will be done in a 3 inch (76.2 mm) fluidized bed furnace. A 3D view of the
CVD furnace with the glove boxes is given in Fig. 3.9. In this laboratory fuel manufacturing
line are assembled the capability to perform the preparation of the feed solution containing
depleted, natural or enriched uranium, the U based kernel formation up to the sintering stage,
the sieving and shape selection and finally the deposition of PyC and SiC layers. The
compacting step will be done at CERCA, Romans.



64
            FIG. 3.9. 3D view of fluidized bed furnace of GAIA facility at CEA, Cadarache.


The first objectives of GAIA is to optimize the reference sol-gel and CVD processes for UO2
kernels and TRISO SiC coatings with parameters in compliance with the guidelines and thus
to determine the key parameters for the construction of a modern fabrication plant taking
scale-up problems into account. GAIA has also been designed to be as flexible and versatile
as possible in order to study different configurations of HTGR fuel fabrication process. In this
perspective, the other objectives of GAIA is to allow the manufacture of wide range designs
of coated fuel particles and also the investigation of alternative and innovative fuel design
such as the UCO kernel and ZrC coating [45].

In the short term, the GAIA installation will produce the batches of coated fuel particles and
those latter will be compacted in CERCA for the set of SIROCCO HTGR Fuel irradiation
tests foreseen in the materials testing reactor OSIRIS at CEA Saclay. Data on fuel
performance under irradiation will feed into the modeling code via the post-irradiation
examination results.

3.4. FUEL PRODUCTION ACTIVITIES IN GERMANY

3.4.1.   Introduction

As far back as the early sixties, NUKEM Company, working together with Nuclear Research
Center Jülich, started work on the development of fuel element for the high temperature
reactor. By 1989 NUKEM had already produced over a million fuel elements for the



                                                                                             65
Arbeitsgemeinschaft Versuchsreaktor (AVR) and the thorium high temperature reactor
(THTR). NUKEM′s withdrawal from fuel element production was in 1988.

Coated particle development in the Federal Republic of Germany led to a particle design
qualified for use in the THTR-300 in 1975. This particle consisted of a mixed oxide, thorium–
uranium kernel with a methane derived pyrocarbon coating. The (Th,U)O2 HTI BISO fuel
design utilized high enriched uranium.

In the period between 1975 and 1980, the reference particle coating design changed to the LTI
TRISO coating which afforded a greater degree of resistance to fast neutron bombardment
and a significantly higher degree of fission product retention. The SiC interlayer is the
definitive fission product barrier in this design. At first, the kernel material and enrichment
remained (Th,U)O2 and high enriched. Then the development work for the low enriched
uranium (LEU) cycle started in 1979. The sequence for HTGR fuel particle development is
shown schematically in Fig. 3.10 [46].




                  FIG. 3.10. Sequence for German HTGR fuel particle development.


The primary aim of the German HTGR fuel element programme was to develop a unique
element valid for all high temperature applications, such as steam cycle/cogeneration, process
heat, process steam, and gas turbine reactors.

3.4.2.   Fuel production for AVR

One of the main tasks of the AVR experimental power plant was to test the newly developed
spherical fuel elements used here for the first time. Since AVR operation started, 12 different
fuel element types produced by Germany have been used. They reflect the overall
development of spherical HTGR fuel elements in Germany.

The fuel elements of the AVR first core and the first recharges were hollow graphite spheres
which were manufactured on a lathe fro m graphite blocks; the coated particles and graphite
powder were filled in and the sphere was closed with a graphite plug. After this, only pressed
fuel elements were produced by NUKEM. They had an outside diameter of 60 mm and a 50
mm large inner fuel zone in which the coated fuel particles were embedded. The Tables 3.6



66
and 3.7 give a survey of all fuel element types produced by Germany and used in AVR [47,
48].

With the exception of the initial core loading (UCC type fuel) and the first reload (T type fuel)
which both were machined from graphite blocks, only pressed fuel elements were used
produced by NUKEM. Tables 3.6 and 3.7 give a survey of all fuel element variants fabricated
in Germany which were used in the AVR [47]. The detailed fuel composition of the reactor
core during the operational life is indicated in Fig. 3.11 [49].

                        120,000




                        100,000

                                                                                                                    graphite+boron
                                                                                                                    GLE4
                                                                                                                    GLE3
                         80,000
                                                                                                                    GO3




 Number fuel elements
                                                                                                                    GO2
                                                                                                                    GFB-3/4/5
                                                                                                                    THTR
                         60,000
                                                                                                                    GFB-1/2
                                                                                                                    GLE1
                                                                                                                    GO1
                         40,000                                                                                     GK
                                                                                                                    T
                                                                                                                    UCC


                         20,000




                             0
                         19 66
                         19 -06
                            67
                         19 -03
                            67
                         19 -12
                            68
                         19 -09
                            69
                         19 -06
                            70
                         19 -03
                            70
                         19 -12
                            71
                         19 -09
                            72
                         19 -06
                            73
                         19 -03
                            73
                         19 -12
                            74
                         19 -09
                            75
                         19 -06
                            76
                         19 -03
                            76
                         19 -12
                            77
                         19 -09
                            78
                         19 -06
                            79
                         19 -03
                            79
                         19 -12
                            80
                         19 -09
                            81
                         19 -06
                            82
                         19 -03
                            82
                         19 -12
                            83
                         19 -09
                            84
                         19 -06
                           85
                         19 -03
                            85
                         19 -12
                           86
                         19 -09
                           87
                         19 -06
                           88
                         19 -03
                           88 -1 2
                                                                     AVR operation

                                  FIG. 3.11. Operational life history of different fuel element types in the AVR.




                                                                                                                     67
TABLE 3.6. FUEL ELEMENTS INSERTED IN THE AVR REACTOR

                      Reload                    Number of                      Kernel         U-235                 Fuel compos ition
                                     Begin                                    diameter                                                                             No. of cp
     Fuel variant     charge                        fuel       Fuel kernel                   enrichm.                                              Coating
                                   insertion                                                                U-235          Utot         Th                         per sphere
                      number                     elements                       (µm)           (%)
         UCC             0         Jul 1966          30 155     (Th,U)C2         200           93.0          1.00         1.075         4.87       HTI BISO          171 000
                        1-1        Oct 1968            4 550
           T                                                    (Th,U)C2         400           93.1          1.00         1.074         4.96       HTI BISO           23 700
                        1-2        Aug 1973            2 954
                         3         Apr 1969          17 770
          GK             4         Jul 1970            6 210    (Th,U)C2         400           93.0          1.00         1.075         4.94       HTI BISO           23 700
                        5-1        Nov 1970          26 814
                        5-2        Dec 1971
                         7         Jan 1973          39 662
         GO-1           6-1        Oct 1973                     (Th,U)O2         400           92.3          1.00         1.083         4.96       HTI BISO           20 800
                        12         Mar 1976          11 325
                        14         Nov 1976            9 930
                        15         Feb 1981            6 083
         GO-2                                                   (Th,U)O2         500           93.0          1.00         1.075          5        LTI TRISO           10 500
                        20         Oct 1985          11 850
         GO-3           18         Jul 1981          11 546     (Th,U)O2         400           93.0          1.00         1.075         4.96       HTI BISO           20 800
                         9         Sep 1974            5 145
      GO-THTR           10         Dec 1974          10 022
        (22 =                                                   (Th,U)O2         400           93.0          0.96         1.033         10.2       HTI BISO           38 600
      KAHTER a)         11         Dec 1974            5 000
                        22         Sep 1986          15 248
a
    KAHTER (‘Kritische Anlage zum Hochtemperaturreaktor’ = critical facility for the high temperature reactor) was an experimental facility at the Research Center Jülich investigating
    criticality in pebble beds of 10 000–20 000 fuel spheres.




    68
TABLE 3.6. FUEL ELEMENTS INSERTED IN THE AVR REACTOR (cont.)

                             Reload               Number of                   Kernel     U-235            Fuel compos ition
                                        Begin                                diameter                                                             No. of cp
        Fuel variant         charge                   fuel     Fuel kernel              enrichm.                                       Coating
                                      insertion                                                    U-235         Utot          Th                 per sphere
                             number                elements                    (µm)       (%)
                                                                  UO2          200        93.0     1.00         1.075         n.a.                  24 500
            GFB-1             8-1     May 1974         1440                                                                           LTI BISO
                                                                  ThO2         600        n.a.     n.a.          n.a.         9.99                  10 100
                                                                  UO2          200        93.0     1.00         1.075         n.a.    LTI TRISO     24 500
            GFB-2             8-2     May 1974         1610
                                                                  ThO2         600        n.a.     n.a.          n.a.         9.99     LTI BISO     10 100
                                                                  UC2          200        93.0     1.00         1.075         n.a.    LTI TRISO     7500
            GFB-3             13-1    Dec 1977         6076
                                                                  ThO2         500        n.a.     n.a.          n.a.          5       LTI BISO     8000
                                                                  UC2          200        93.0     1.00         1.075         n.a.
                                                                                                                                      LTI TRISO     27 100
            GFB-4             13-2    Jul 1980         5860      ThO2 +        530        n.a.     n.a.          n.a.          5
                                                                                                                                       LTI BISO      8600
                                                                additives
                                                                  UCO          200        93.0     0.93          1.00          n.a.   LTI TRISO      —
            GFB-5             13-3    Dec 1977         5354                                                                                          —
                                                                  ThO2         500        n.a.     n.a.          n.a.         4.814   LTI TRISO
                                                                                         14.94     1.32           8.6                               8000
            GLE-1             6-2     Dec 1973         2400       UO2          600                                            n.a.    LTI BISO
                                                                                          0.7      0.08          11.4                               9500
            GLE-3              19     Jul 1982        24 611      UO2          502        9.82     1.00          10.2         n.a.    LTI TRISO    16 400
                               21     Feb 1984        20 350
            GLE-4                                                 UO2          502       16.76     1.00          6.0          n.a.    LTI TRISO     9560
                              21-2    Oct 1987         8740
                                                   Σ 290 705

—      data not available.
n.a.   not applicable .




                                                                                                                                                             69
TABLE 3.7. ALL FUEL ELEMENT TYPES PRODUCED BY GERMANY AND USED IN AVR
                                                             Fuel per fuel element           Number of fuel
Fuel type                  Fuel   Particle coating                    (g)                   elements used in
                                                     U-235            U              Th          AVR

     Carbide          (U,Th)C2       HTI-BISO         1.00           1.08             5          50 840
       Oxide          (U,Th)O2       HTI-BISO         1.00           1.08             5          72 418
                      (U,Th)O2      LTI-TRISO         1.00           1.08             5          6 083
                      (U,Th)O2       HTI-BISO         0.96           1.03            10.2        35 415
Separate fissile     UO2, ThO2       LTI-BISO         1.00           1.08            10          1 440
  and fertile                        LTI-BISO
   particles
                     UO2, ThO2      LTI-TRISO         1.00           1.08            10          1 610
                                     LTI-BISO
                     UC2, ThO2      LTI-TRISO         1.00           1.08             5          6 067
                                     LTI-BISO
                     UC2, ThO2      LTI-TRISO         1.00           1.08             5          5 860
                                     LTI-BISO
                     UCO, ThO2      LTI-TRISO         1.00           1.08             5          5 363
                                    LTI-TRISO
  Oxide low                UO2       LTI-BISO         1.40            20             n.a         2 400
   enriched
                           UO2      LTI-TRISO         1.00            10             n.a         24 611
                           UO2      LTI-TRISO         1.00            6              n.a         29 090

n.a.     not applicable.

3.4.3.     Fuel production for the THTR-300

In spherical THTR-300 fuel spheres, the (Th,U)O2 HTI BISO particles were adopted. This
particle consisted of a mixed oxide, thorium–uranium kernel with a methane derived
pyrocarbon coating. The (Th,U)O2 HTI BISO fuel design utilized high enriched uranium.

Between 1973 and 1980, a total of 380 000 fuel balls were produced for the THTR-300 initial
core. From 1980 to 1988, 600 000 reloading fuel spheres were manufactured. Up to the final
THTR shutdown (Sept. 1988), approximate 400 000 fresh fuel elements were still on storage
[50]. A high production yield was achieved. During the production of 600 000 reloading fuel
spheres, only integral 4900 fuel element were rejected as the scrap material. Table 3.8 shows
the major quality control data evaluated for the entirety of the initial core fuel elements [50].

3.4.4.     LEU-TRISO elements

3.4.4.1. Design specification of the LEU-TRISO elements loaded into AVR and designed for the HTR-Modul

The pebble bed core concept was evolved in the German HTGR development efforts. The
pebble bed uses spherical fuel elements with a diameter of 60 mm as shown in Fig. 3.12 [51].
Each sphere consists of an inner 50 mm-diameter fuel region and a 5 mm-thick fuel-free shell
surrounding the inner fuel zone. The fuel zone and fuel-free shell are made of the same matrix
graphite. The TRISO coated fuel particles are uniformly distributed in the graphite matrix of
the fuel zone. The fuel elements are fabricated by the quasi-isostatic pressing process at room
temperature [25].




70
TABLE 3.8. STATISTICAL PERFORMANCE DATA OF COATED FUEL PARTICLES, A3
MATRIX, AND SPHERICAL FUEL ELEMENT PRODUCTION OF THTR-300 INITIAL CORE
FUEL
Performance Item                                              X         S/ X (%)
Coated fuel particle
Kernel diameter (μm)                                          406         2.6
Buffer layer thickness (μm)                                   77.4        18
Seal + HTI layer thickness (μm)                              100.0        11
O-HTI layer thickness (μm)                                    78.1        12
Kernel density (Mg/m3)                                       9.93         1.4
Buffer layer density (Mg/m3)                                 1.12         3.6
HTI layer density (Mg/m3)                                    1.84         1.1
Seal layer anisotropy                                        1.11          —
HTI layer anisotropy                                         1.14          —
Uranium contamination of HTI layer (wt%)                     0.104         15
A3 matrix material
Density (Mg/m3)                                              1.720        0.76
Thermal conductivity (W/(m·K))
@ 20°C ┴                                                     63.1         8.2
||                                                           70.1         7.1
@ 1000°C ┴                                                   37.9         11.6
||                                                           40.9         11.8
Bending strength (N/mm2) ┴                                   24.5         6.6
||                                                           24.3         7.2
Coefficient of ┴                                             3.34         6.9
thermal expansion TE (10-6/K) ||                             2.93         7.2
E-modulus (N/mm2) ┴                                          9.61         5.2
||                                                           9.98         5.5
Spherical Fuel Element
Impurities (μg/g Bequ)                                       0.26          —
                                                   2
Corrosion rate @ 1000°C in He + 1 vol.% H2O (mg/(cm ·h))     1.00          19
Abrasion rate (mg/h per sphere)                              2.82          46
Number of drops (4 m in height)                               420          21
Crushing load (kN) ┴                                         23.4         6.5
||                                                           22.3         6.0
Free uranium fraction (Ufree/Utotal)                       3.0 × 10-4      23

X : mean value of lots.
S:      standard deviation of sample.
—       data not available.




                                                                                   71
                FIG. 3.12. Spherical fuel element configuration developed by Germany.


The German coated particle development started in the mid sixties with its high enriched
thorium/uranium fuel cycle (HEU). The (Th,U)O2 fuel kernels are coated with a methane
derived pyrocarbon layers only (HTI BISO type). In the period between 1975 and 1980, the
mixture of C2H2 and C3H6 derived pyrocarbon coating (LTI) replaced HTI. Since 1980 fuel
particles with UO2 kernels were developed for the low enriched uranium cycle (LEU). In
order to improve the fission product retention capability, the UO2 fuel kernels were coated
with an additional SiC interlayer sandwiched between the high density isotropic layers
(TRISO type) [52, 53]. Apart from the fuel particles, the manufacture of the fuel elements is
identical for both fuel cycles.

After a thorough study of low enriched fuel particle performance, the Germany adopted low
enriched uranium for all future HTGR projects [46]. LEU UO2 was selected as the reference
fuel kernel in 1980. The reference coating design is the TRISO coating. The manufacture of
the fuel spheres remained the quasi-isostatic pressing process. The target specification for the
HTR-500 and HTR-Modul [15, 54, 55] is listed in the Table 3.9. German HOBEG GmbH had
produced more than 50 000 fuel elements of this LEU TRISO type for AVR 19 reloading and
Phase 1 experiment in 1981, for AVR 21 reloading in 1983, for AVR 21-2 reloading in 1985
and for proof test in 1988, respectively. The fabrications of these fuel elements had been
performed under the requirements of the target specification mentioned above.
3.4.4.2. Fabrication process of the LEU-TRISO fuel elements loaded into AVR

The spherical fuel element was developed by NUKEM [14, 25]. This fuel element consists of
a fueled zone, which is about 50 mm in diameter, and a fuel-free shell with a thickness of
about 5 mm. The shell and the fueled zone are made of the same matrix graphite. A fuel
element contains up to 40 000 coated fuel particles, depending on the specification.

In the period between 1975 and 1980, the German reference particle coating design changed
from the HTI BISO coating to the LTI TRISO coating which afforded a greater degree of
resistance to fast neutron bombardment and a significantly higher degree of fission product
retention. In 1980 LEU was selected as the fuel kernel material, whereas the reference coating
design remained the TRISO coating. During the fabrication of AVR reloads 19 and 21, over
50 000 spherical fuel elements with modern LEU TRISO particles were fabricated.




72
TABLE 3.9. TARGET SPECIFICATION FOR THE HTR-500 AND THE HTR-MODUL
Coated fuel particle
Uranium enrichment                                                     8.0 ± 0.1 wt% U-235
Stoichiometry                                                          UOx, x ≤ 2.01
Diameter (95% confidence)                                              500 ± 50 μm
Density (average)                                                       x ≥ 10.4 Mg/m3
Coating thickness (95% confidence)
Buffer layer                                                           95 ± 22.5 μm
Inner PyC layer                                                        40 ± 20 μm
Silicon carbide layer                                                  35 ± 8 μm
Outer PyC layer                                                        35 ± 20 μm
Coating density
Buffer layer                                                            x ≤ 1.05 Mg/m3
Inner PyC layer                                                        1.8 ≤ x ≤ 2.0 Mg/m3
Silicon carbide layer
Outer PyC layer                                                         x ≥ 3.18 Mg/m3
                                                                       1.8 ≤ x ≤ 2.0 Mg/m3
Anisotropy factor (BAF)
Inner PyC layer                                                         x ≤ 1.10
Outer PyC layer                                                         x ≤ 1.0
Spherical fuel element
Carbon mass                                                             x ≥ 190 g
Thermal conductivity @ 1000°C                                          ≥ 30 W/(m·K)
Anisotropy (thermal expansion)                                         ≤ 1.3
           a
Abrasion                                                                x ≤ 6 mg/h per sphere
                 b
Corrosion rate                                                         ≤ 1.5 mg/(cm2·h)
Thickness of fuel-free layer                                           4.0 ≤ x ≤ 6.0 mm
                c
Drop strength                                                          ≥ 50
                     d
Crushing strength                                                      ≥ 18 kN
Matrix density                                                         ≥ 1700 kg/m3
Defective coating (Ufree/Utotal)                                        x ≤ 6 × 10-5
a
