Repository: charles-azam/eng-bench

# NSTF-Bench

Can a coding agent do engineering analysis? NSTF-Bench asks one hard question instead of many
easy ones: given a bounded evidence pack about **Argonne's NSTF** — a half-scale, 26-metre
passive reactor-cavity cooling facility that a US national lab instrumented and measured for 33
months — predict what the lab measured, blind, with calibrated uncertainty.

The agent receives geometry, materials, instrument locations, and the electrical heater program.
It does **not** receive the thermal duty (it must derive it from an energy balance), any measured
outcome, or network access to the facility's publications. It must leave a calculation note and a

File: triso/sources/TECDOC-2090_full.txt (part 6 of 20)
                                                                                                             IAEA TECDOC SERIES                  No. 2090
         Reactor                     and fuel type      Country      time                                        Operating temp. (oC)   layer fraction                     Reference
                         ID                                                       E>0.18         (%FIMA)                                                 EOL 85mKr R/B
                                         (mm)                       (FPDs)                                                                (U/U-total)
                                                                                   MeV)
                                                                                                                                        < 5×10-4 –
                                  13 compacts (dia.
                                                                                                                                        1.5×10-3
                                  12.45, length 18.54                                                                                                    2×10-6, 8×10-7,
                                                                  15 May                        15, 20, 18, 12                          (fissile
     GETR                         & 49.28); Cell                                                               1100, 1120, 1100, 1200                    7×10-7, 2×10-6
                                                                  1972 – 5      8, 11.5, 9.5,   (fissile)                               particles)
     (GE(Pleasanton), F-30        1,3,4,5                USA                                                   (time ave. peak temp.                                         [70]
                                                                  Apr 1994      12              3, 5, 4, 1.5                            3×10-4 –
     USA)                         HEU (Th,U)C2                                                                 (TAPT))                                   8×10-6, 1×10-5,
                                                                  (269)                         (fertile)                               1.0×10-3
                                  TRISO and ThC2                                                                                                         2×10-5, 2×10-5
                                                                                                                                        (fertile
                                  TRISO
                                                                                                                                        particles)
                                  6 compacts (dia.
                                  12.4, length 25.4)                                            27.7     (peak
                                                                  8 Oct. 1972                                                                               1.4×10-5
     HFIR (ORNL,                  LEU WAR (weak                                                 fissile)
                     HRB-4                               USA      – 26 Jun.   10.5 (peak)                            1250 (peak)               -                             [70]
     USA)                         acid resin) UC2                                               13.4     (peak
                                                                  1972 (244)                                                                                3.2×10-4
                                  TRISO and ThO2                                                fertile)
                                  BISO
                                  6 compacts (dia.
                                                                                                15.7     (peak
                                  12.4, length 25.4)              8 Oct. 1972                                                                                3×10-6
     HFIR (ORNL,                                                                                fissile)
                     HRB-5        LEU WAR UC2            USA      – 3 Feb.    4.7 (peak)                             1250 (peak)               -                             [70]
     USA)                                                                                       4.3      (peak
                                  TRISO and ThO2                  1973 (107)                                                                                 1×10-4
                                                                                                fertile)
                                  BISO
                                  6 compacts (dia.
                                                                  27 Feb.                       26.6     (peak
                                  12.4, length 25.4)
     HFIR (ORNL,                                                  1973 – 8                      fissile)                                                 5.0×10-7 (min.)
                     HRB-6        HEU (Th,U)C2           USA                    7.9 (peak)                           1100 (peak)           < 5×10-4                          [70]
     USA)                                                         Sep. 1973                     9.3      (peak                                           2.7×10-4 (max.)
                                  TRISO and ThO2
                                                                  (183)                         fertile)
                                  BISO




63
64
     TABLE 20. IRRADIATIONS OF COMPACTS CONDCUTED BEFORE THE EARLY 2000s (CONT)

                                                                               Fast fluence                                           Defective SiC
                                  No. of specimen                Irradiation
                    Experiment                                                 (1021n/cm2,      Burnup                                    layer     BOL 85mKr R/B
         Reactor                   and fuel type       Country      time                                       Operating temp. (oC)                                  Reference
                        ID                                                       E>0.18        (%FIMA)                                  fraction    EOL 85mKr R/B
                                       (mm)                        (FPDs)
                                                                                  MeV)                                                 (U/U-total)
                                 16 compacts (dia.
                                 15.75, height 25.4)
                                 48 compacts (dia.
                                 15.75 OD, 3.30                  21 Jun.
                                                                                                                                                    2×10-5, 1×10-4
     ORR (ORNL,                  ID, height 12.70)               1975 – 1      5.86-8.91      75.9-79.6
                    OF-2                                USA                                                        1350 (max.)              -                          [70]
     USA)                        24 compacts (dia.               Aug. 1976     1.94-8.36      50.0-795.
                                                                                                                                                    1×10-4, 5×10-6
                                 15.75, height 50.8)             (352)
                                 WAR UCO UC2
                                 (Th,U)O2 TRISO
                                 and ThO2 BISO
                                 20 compacts (dia.
                                                                 20 May                       28.6 (peak                              7.0×10-7 –
                                 12.5, height 9.52)
     HFIR (ORNL,                                                 1978 – 4                     fissile)       1190 (max.), 895         1.3×10-4     3.8×10-7 (min.)
                    HRB-14       LEU UCO UO2            USA                    8.3 (peak)                                                                             [3],[70]
     USA)                                                        Jan. 1979                    8.5      (peak (min.)                   (fertile     3.0×10-4 (max.)
                                 (Th,U)O2 TRISO
                                                                 (214)                        fertile)                                particles)
                                 and ThO2 BISO
                                                                                                                                      1.9×10-4 –
                                                                                                                                      4.4×10-4
                                 12 compacts (dia.   USA         22 Apr.                      22.5,    22.1                           (fissile
                                                                                                                                                    1×10-5, 2×10-7
     R2 (Studvik,                12.52, height 25.4)  (2         1980 – 19     7.8, 7.4       (peak fissile)                          particles)
                    R2-K13                                                                                       1190, 985 (ave.)                                     [3],[70]
     Sweden)                     LEU UCO TRISO spheres,          Sep. 1982     (peak)         7.8,       7.4                          < 2×10-6 –
                                                                                                                                                    8×10-5, 8×10-6
                                 and ThO2 TRISO Germany)         (517)                        (peak fertile)                          1.6×10-5
                                                                                                                                      (fertile
                                                                                                                                      particles)
                                 20 compacts (dia.
                                                                                                                                      1.4×10-5 –
                                 12.52, 3 compacts;
                                                                                                                                      7.4×10-2
                                 height 9.53, 17
                                                                 26 Jul.                      29.0 (peak                              (fissile
                                 compacts; 19.05)                                                                                                     6.96×10-6
                                                                 1980 – 29                    fissile)                                particles)
                    HRB-15A      LEU UCO UC2                                   6.5 (peak)                          1150 (ave.)                                        [3],[70]
     HFIR (ORNL,                                                 Jan. 1981                    6.4      (peak                          6.7×10-5 –
                                 UO2 TRISO and          USA                                                                                           3.76×10-4
     USA)                                                        (174)                        fertile)                                1.4×10-3
                                 ZrC-TRISO and
                                                                                                                                      (fertile
                                 ThO2 TRISO and
                                                                                                                                      particles)
                                 Si-BISO
                                 LEU UCO UC2
                    HRB-15B                                                    6.6            27                    815–1000                                            [3]
                                 UO2 TRISO
     TABLE 20. IRRADIATIONS OF COMPACTS CONDCUTED BEFORE THE EARLY 2000s (CONT)

                                                                               Fast fluence                                            Defective SiC
                                   No. of specimen               Irradiation
                     Experiment                                                (1021n/cm2,       Burnup                                    layer     BOL 85mKr R/B
         Reactor                    and fuel type      Country      time                                        Operating temp. (oC)                                    Reference
                         ID                                                      E>0.18         (%FIMA)                                  fraction    EOL 85mKr R/B
                                        (mm)                       (FPDs)
                                                                                  MeV)                                                  (U/U-total)
                                  18 compacts (dia.
                                                                                                                                       4.6×10-7 –
                                  12.54, height
                                                                                                                                       4.4×10-4
                                  18.70)
                                                                 21 Jun.                       28.7 (peak                              (fissile
                                  LEU UCO UC2                                                                                                          2.44×10-5
                                                                 1981 – 23                     fissile)                                particles)
                     HRB-16       UO2 (Th,U)O2                                 6.3 (peak)                              1150 (ave.)                                        [3],[70]
                                                                 Dec. 1981                     6.1      (peak                          1.6×10-5,
                                  TRISO and ZrC-                                                                                                       2.08×10-4
                                                                 (170)                         fertile)                                5.0×10-4
     HFIR (ORNL,                  TRISO and ThC2
                                                        USA                                                                            (fertile
     USA)                         ThO2 TRISO and
                                                                                                                                       particles)
                                  BISO
                                  18 compacts (dia.
                                  12.54, height
                     HRB-17, -
                                  18.70)                                       4.3-4.6         25                      700–1000                                             [3]
                     18
                                  LEU UCO UC2
                                  TRISO
                                                                                                                                                    1.0×10-6, 8.6×10-
                                                               17 Feb.         1.4, 1.7, 1.3                    Centre; 1080, 1320,                 7, 2.0×10-8
                                  9 compacts (dia.             1984 – 10       1.5–2                            1130
     DIDO (Jülich,   FRJ2-P27     27.9–28.03, height                                           7.6, 8.0, 7.6                             < 3×10-6                         [3],[70]
                                                       Germany Feb. 1985       (E>0.10                          Surface; 880, 1220,
                                                                                                                                                    1.6×10-6, 1.0×10-
     German)                      29)                          (232)           MeV)                             1080
                                  LEU UO2 TRISO
                                                                                                                                                    5
                                                                                                                                                     , 1.2×10-7
                     FRJ2-P28                                                  1.5–2           11–13            950–1150                                                    [3]
                                  36 fuel rods                 Apr. 1987 –                                                                          EOL 4.1×10-3
     HFR (Petten,                                      Germany             6.5 (E>0.10
                     HFR-B1       LEU UCO and                  Jul. 1989                       19               1470                         -      (10% failed           [3],[71]
     Netherlands)                                       USA                MeV)
                                  ThO2 TRISO                   (445)                                                                                particles)
                                  24 compacts (dia.                                                                                    ≤5.4×10-6
                                  12.27–12.51,                   20 Jun.                                                               (fissile
                                                                                                                                                         1×10-8
     HFIR (ORNL,                  height 49.13–                  1991 – 21                                      950 (ave.), 1300       particles)
                     HRB-21                             USA                    3.5 (peak)      22 (peak)                                                                    [70]
     USA)                         49.35)                         Nov. 1991                                      (peak)                 1.7×10-5
                                                                                                                                                         2×10-4
                                  LEU UCO and                    (105)                                                                 (fertile
                                  ThO2 TRISO-P                                                                                         particles)
                                                                 25 Jul.
                                  16 compacts (dia.                                                                                                      1×10-8
     HFIR (ORNL,                                                 1991 – 29                                      974 (ave.), 1240
                     NPR-1        12.43, height         USA                    3.75 (peak)     79 (peak)                                   3×10-6                       [5],[70],[72]
     USA)                                                        May 1992                                       (peak)
                                  49.42)                                                                                                                 3×10-4
                                                                 (170)


65
66
     TABLE 20. IRRADIATIONS OF COMPACTS CONDCUTED BEFORE THE EARLY 2000s (CONT)

                                                                             Fast fluence                                      Defective SiC
                                  No. of specimen              Irradiation
                    Experiment                                               (1021n/cm2,      Burnup                               layer     BOL 85mKr R/B
        Reactor                    and fuel type     Country      time                                  Operating temp. (oC)                                 Reference
                        ID                                                     E>0.18        (%FIMA)                             fraction    EOL 85mKr R/B
                                       (mm)                      (FPDs)
                                                                                MeV)                                            (U/U-total)
                                 HEU UCO
                                 TRISO-P
                                 16 compacts (dia.
                                                               28 Aug.
                                 12.43, height                                                                                                  5×10-9
     HFIR (ORNL,                                               1991 – 29                                753 (ave.), 1030
                    NPR-2        49.42)               USA                    3.75 (peak)    79 (peak)                             3×10-6                     [5],[70],[72]
     USA)                                                      May 1991                                 (peak)
                                 HEU UCO                                                                                                        6×10-5
                                                               (172)
                                 TRISO-P
                                 20 compacts (dia.
                                 12.37-12.50,                  2 Oct. 1991                                                                      4×10-9
     ATR (INL,                                                                                          977 (ave.), 1220
                    NPR-1A       height 49.33)        USA      – 3 Jan.    2.1 (peak)       64 (peak)                             3×10-6                     [5],[70],[72]
     USA)                                                                                               (peak)
                                 HEU UCO                       1992 (64)                                                                       1.8×10-5
                                 TRISO-P
                                                               JMTR
                                                                                                        1380 (time ave. max.
                                 54 compacts (OD               cycle 39–
                                                                                                        temp.)
     JMTR (Oarai,   OGL-1 1st    24, ID 8, height              40          0.12 (max.) 0.08 (min.)                                                           [5],[73–76]
                                                      Japan                                             (calculated by              -        ave. 3.7×10-7
     Japan)         (TRISO)      40) LEU UO2                   Feb. 1977 – (E>0.1 MeV) 0.62 (max.)
                                                                                                        STPDSP-2)
                                 TRISO                         May 1977
                                                                                                        (max.-min. 1356–897)
                                                               (39)
                                                               JMTR
                                                                                                        1430 (time ave. max.
                                 60 compacts (OD               cycle 42–
                                                                                                        temp.)
     JMTR (Oarai,   OGL-1 2nd    24, ID 8, height              45         0.20 (max.) 0.12 (min.)
                                                      Japan                                             (calculated by              -        ave. 7.3×10-7   [5],[73–76]
     Japan)         (TRISO)      36) LEU UO2                   Dec. 1977 (E>0.1 MeV) 1.0 (max.)
                                                                                                        STPDSP-2)
                                 TRISO                         – Feb 1979
                                                                                                        (max.-min. 1425–935)
                                                               (71.6)
                                                               JMTR
                                                                                                        1320 (time ave. max.
                                 20 compacts (OD               cycle 46–
                                                                                                        temp.)
     JMTR (Oarai,   OGL-1 3rd    36, ID 18, height             47            0.09 (max.) 0.08 (min.)
                                                      Japan                                             (calculated by              -        ave. 3.1×10-5   [5],[73–76]
     Japan)         (TRISO)      36)                           Mar. 1979     (E>0.1 MeV) 0.45 (max.)
                                                                                                        STPDSP-2)
                                 LEU UO2 TRISO                 – Jul. 1979
                                                                                                        (max.-min. 1355–965)
                                                               (40.7)
                                                               JMTR
     JMTR (Oarai,   OGL-1 4th    60 compacts (OD                             0.23 (max.) 0.22 (min.)    1340 (time ave. max.
                                                      Japan    cycle 48–                                                            -        ave. 5.9×10-7   [5],[73–76]
     Japan)         (TRISO)      24, ID 8, height                            (E>0.1 MeV) 1.96(max.)     temp.)
                                                               51
     TABLE 20. IRRADIATIONS OF COMPACTS CONDCUTED BEFORE THE EARLY 2000s (CONT)

                                                                           Fast fluence                                      Defective SiC
                                 No. of specimen             Irradiation
                    Experiment                                             (1021n/cm2,     Burnup                                layer     BOL 85mKr R/B
        Reactor                   and fuel type    Country      time                                Operating temp. (oC)                                        Reference
                        ID                                                   E>0.18       (%FIMA)                              fraction    EOL 85mKr R/B
                                      (mm)                     (FPDs)
                                                                              MeV)                                            (U/U-total)
                                 36) LEU UO2                 Nov. 1979                              (calculated by
                                 TRISO                       – Jun. 1980                            STPDSP-2)
                                                             (78.0)                                 (max.-min. 1470–873)
                                                             JMTR
                                                             cycle 52–                              1350 (time ave. max.
     JMTR (Oarai,   OGL-1 5th    60 compacts                 58         0.38 (max.)                 temp.)
                                                    Japan                           3.3 (max.)                                    -             -              [5],[73],[76]
     Japan)         (TRISO)      LEU UO2 TRISO               Dec. 1980– (E>0.1 MeV)                 (calculated by
                                                             Apr. 1983                              STPDSP-2)
                                                             (142.3)
                                                             JMTR                                   -/1480×280 (oC×h;                           -
     JMTR (Oarai,   OGL-1 6th    20 compacts                               0.04 (max.)
                                                    Japan    cycle 59                  0.4 (max.)   transient, (calculated      1×10-3                     [3],[5],[73],[77],[78]
     Japan)         (TRISO)      LEU UO2 TRISO                             (E>0.1 MeV)
                                                             (21.9)                                 by STPDSP-2))                            1.5×10-6
                                                             JMTR                                   1380 (time ave. max.
                                                                                                                                                -
     JMTR (Oarai,   OGL-1 7th    60 compacts                 cycle         0.16 (max.)              temp.)                     3.0×10-3
                                                    Japan                              1.4 (max.)                                                          [3],[5],[73],[77],[78]
     Japan)         (TRISO)      LEU UO2 TRISO               61,61,63      (E>0.1 MeV)              (calculated by             5.8×10-3
                                                                                                                                             4.0×10-7
                                                             (58.0)                                 STPDSP-2)
                                                             JMTR                                   1390 (time ave. max.
                                                                                                                                                -
     JMTR (Oarai,   OGL-1 8th    20 compacts                 cycle 64–     0.12 (max.)              temp.)                     4.6×10-4
                                                    Japan                              1.0 (max.)                                                          [3],[5],[73],[77],[78]
     Japan)         (TRISO)      LEU UO2 TRISO               66            (E>0.1 MeV)              (calculated by             4.8×10-4
                                                                                                                                             1.1×10-7
                                                             (53.8)                                 STPDSP-2)
                                                             JMTR                                   1340 (time ave. max.
     JMTR (Oarai,   OGL-1 9th    20 compacts                 cycle 67–     0.28 (max.)              temp.)
                                                    Japan                              2.7 (max.)                              3.9×10-3         -           [5],[73],[77],[78]
     Japan)         (TRISO)      LEU UO2 TRISO               73            (E>0.1 MeV)              (calculated by
                                                             (145.5)                                STPDSP-2)
                                                             JMTR
                                                                                                    1330 (time ave. max.
                                                             cycle 74–
                                                                                                    temp.)/ 1500×95                             -
     JMTR (Oarai,   OGL-1 10th   20 compacts                 79         0.24 (max.)                                            9.5×10-4
                                                    Japan                           2.8 (max.)      (oC×h; transient)                                      [3],[5],[73],[77],[78]
     Japan)         (TRISO)      LEU UO2 TRISO               May 1986 – (E>0.1 MeV)                                            5.4×10-4
                                                                                                    (calculated by                           3.2×10-6
                                                             Jun. 1987
                                                                                                    STPDSP-2)
                                                             (130.2)




67
68
     TABLE 20. IRRADIATIONS OF COMPACTS CONDCUTED BEFORE THE EARLY 2000s (CONT)

                                                                               Fast fluence                                     Defective SiC
                                  No. of specimen                Irradiation
                    Experiment                                                 (1021n/cm2,     Burnup                               layer     BOL 85mKr R/B
        Reactor                    and fuel type       Country      time                                Operating temp. (oC)                                            Reference
                        ID                                                       E>0.18       (%FIMA)                             fraction    EOL 85mKr R/B
                                       (mm)                        (FPDs)
                                                                                  MeV)                                           (U/U-total)
                                                                 JMTR
                                                                 cycle 80–               1.6 (max.)
     JMTR (Oarai,   OGL-1 11th   54 compacts                     82          0.17 (max.) (calculated 1350 (time ave. max.         1.1×10-3
                                                        Japan                                                                                       -               [5],[73],[77],[78]
     Japan)         (TRISO)      LEU UO2 TRISO                   Feb. 1988 – (E>0.1 MeV) by STPDSP- temp.)                        7.5×10-4
                                                                 Jul. 1988               2)
                                                                 (62.3)
                                                                 JMTR
                                 19 compacts (OD                 cycle 83–               3.9 (max.)
                                                                                                                                                    -
     JMTR (Oarai,   OGL-1 12th   26, ID 10, height               91          0.31 (max.) (calculated 1340 (time ave. max.         3.6×10-4
                                                        Japan                                                                                                      [3],[5],[73],[77],[78]
     Japan)         (TRISO)      39)                             Oct. 1988 – (E>0.1 MeV) by STPDSP- temp.)                        5.4×10-4
                                                                                                                                                 3.2×10-6
                                 LEU UO2 TRISO                   Jun. 1990               2)
                                                                 (195.0)
                                 19 compacts (OD                 JMTR                                                                               -
                                                                                                        1340 (time ave. max.
     JMTR (Oarai,   OGL-1 13th   26, ID 10, height               cycle 92–     0.49 (max.)
                                                        Japan                              3.7 (max.)   temp.)/ 1500×30.5         3.9×10-6                              [3],[5],[73]
     Japan)         (TRISO)      39)                             102           (E>0.1 MeV)
                                                                                                        (oC×h; transient)                        6.8×10-8
                                 LEU UO2 TRISO                   (243.0)
                                                                                                                                             BOL            ave.
                                                                                                        1160, 1339 (max.)
                                 19 compacts (OD                 JMTR                                                                        4.1×10-5
                                                                               0.07-0.12                1122, 1305 (ave.)
     JMTR (Oarai,   OGL-1 14th   26, ID 10, height               cycle 103–                0.73-1.17
                                                        Japan                  0.14 (max.)              1350 (time ave. max.      6.1×10-5                           [3],[5],[70],[73]
     Japan)         (TRISO)      39)                             106                       1.2 (max.)                                        EOL            ave.
                                                                               (E>0.1 MeV)              temp.)/1500×47 (oC×h;
                                 LEU UO2 TRISO                   (73.0)                                                                      1.0×10-4
                                                                                                        transient)

                                 19 compacts (OD                 JMTR
                                                                                                                                                    -
     JMTR (Oarai,   OGL-1 15th   26, ID 10, height               cycle 107–    0.44 (max.)              1345 (time ave. max.
                                                        Japan                              3.1 (max.)                             5.1×10-6                              [3],[5],[73]
     Japan)         (TRISO)      39)                             115           (E>0.1 MeV)              temp.)
                                                                                                                                                 3.8×10-7
                                 LEU UO2 TRISO                   (217.8)
