Repository: charles-azam/eng-bench

# NSTF-Bench

Can a coding agent do engineering analysis? NSTF-Bench asks one hard question instead of many
easy ones: given a bounded evidence pack about **Argonne's NSTF** — a half-scale, 26-metre
passive reactor-cavity cooling facility that a US national lab instrumented and measured for 33
months — predict what the lab measured, blind, with calibrated uncertainty.

The agent receives geometry, materials, instrument locations, and the electrical heater program.
It does **not** receive the thermal duty (it must derive it from an energy balance), any measured
outcome, or network access to the facility's publications. It must leave a calculation note and a

File: triso/sources/TECDOC-1674_full.txt (part 7 of 46)
                                     IAEA-TECDOC-1674 n Advances in High Temperature Gas Cooled Reactor Fuel Technology
        20 graphite elements are placed in a drum rotating at 55 revolutions per minute and rotated for 100 h.
b
        Graphite element is heated to 1000°C in a pure helium gas stream at atmospheric pressure. On reaching
        the target temperature, the gas stream is changed to helium containing 1 volume percent of water and the
        element is kept at a constant temperature for 10 h.
c
        Fuel element is taken to a height of 4 m and allowed to freefall onto a pebble bed of the same quality and
        size as the test element until fracture.
d
        Fuel element is pressed between two parallel steel plates at a 10 mm/min rate and breaking force
        measured.




                                                                                                               73
The fabrication process for spherical fuel elements and their constituents (LEU kernels and
TRISO particles) consists of following steps [14]:

(1)   gel precipitation technology for LEU UO2 kernel formation,
(2)   chemical vapour deposition of the coating layers, and
(3)   preparation of resinated graphitic matrix powder and cold molding of the fuel balls.


(a) Step 1: UO2 kernel fabrication

In the case of low enriched UO2 fuel kernels, the well known gel precipitation process [14] is
modified as shown in Fig. 3.13.




                                FIG. 3.13. UO2 kernel formation.


At first uranyl nitrate solution (UN) is prepared by dissolving uranium oxide in nitric acid.
The UN is mixed with polyvinyl alcohol (PVA). The spherical droplets are produced by a
vibrational dropping technique. These droplets then are aged to improve the internal structure
and are washed to remove the nitrate. Following the drying and calcining stages, a UO2-
related step — reduction of the calcined kernels to UO2 — is inserted. Kernel fabrication is
completed by sintering to produce highly dense UO2 kernels.




74
The sintered particles are screened, whereby over- and under-sized particles as well as small
fragments are separated from the correctly sized product. After the screening, the particles are
sorted. Non-spherical particle and larger fragments are removed.

(b) Step 2: PyC and SiC coating process

Coating of the kernels [56–58] is performed in fluidized beds by pyrolysis of adequate
hydrocarbons and silane derivatives, as shown in the flow sheet in Fig. 3.14. The pyrocarbon
layers are deposited by the pyrolysis of acetylene or acetylene and propane mixture
(depending on the layer) at temperature 1 000–1400°C. An additional intermediate SiC layer is
deposited by the decomposition of methyltrichlorosilane at 1500°C. The variation of the
coating parameters allows the production, as required, of differing coats with varying
properties. The kernels to be coated are fluidized in a so-called carrier gas. Coating gases are
added to the carrier gas, from which the various coats are deposited. Figure 3.15 shows this
coater. During the course of the coating process the off-gas are produced (carrier gas and
gaseous residues from the pyrolysis). The filtered off-gas is then directed to the stack.




                            FIG. 3.14. Coating of HTGR fuel kernels.




                                                                                             75
                                      FIG. 3.15. Coater.


(c) Step 3: Matrix fabrication

The best solution for meeting the requirements for the German spherical fuel element was
found in the isostatically pressed element with the design of a fueled zone of ≤ 50 mm
diameter surrounded by a fuel-free shell of ≤ 5 mm thickness, both based upon A3 matrix
material. Raw materials for the matrix production are natural graphites and electro-graphites.
There are large resources worldwide for natural graphite with the most appropriate ones, with
regard to nuclear purity, being the flake graphites. The electro-graphites are derivates from
crude oil or hard coal by distillation and coking of the resulting pitch at a temperature of
3000°C. The composition of raw materials (before heat treatment) is 64 wt% of natural
graphite, 16 wt% of petroleum coke graphite, and 20 wt% of resin binder [59]. For the
production of 1 million spheres, the raw material demand is approximately 160 t of natural
graphite and 40 t of electro-graphite.

The A3 matrix fabrication begins with the cold mixing of natural flake graphite and
graphitized coke powder (electro-graphite). This filler material is then mixed with the binder,
a pre-fabricated thermoplastic material made of a phenolic resin dissolved in methanol. After
the steps of kneeding, drying, grinding, the result is a resinated powder, A3-3, which is then
used for the pressing process. In a later modified process, the filler raw materials were mixed
with phenol and hexamethylenetetramine at 130°C. The resin itself was no longer pre-
fabricated, and rather generated during the matrix manufacture as a duroplastic binder. The
result after grinding was A3-27 grade re sinated powder, whose properties have more narrow
bandwidths compared to A3-3. The composition of the two grades after final heat treatment is
given in Table 3.10 [59].




76
TABLE 3.10. A3 MATRIX MATERIAL COMPOSITION AFTER FINAL HEAT TREATMENT
Component                                                   A3-3                      A3-27
                                    heat-treated @     1800 or 1950°C                1950°C
Natural graphite grade FP (%)                                72                       71.2
Graphitized coke grade KRB (%)                               18                       17.8
Non-graphitized binder coke (%)                              10                        11



The process step of isostatic cold moulding is the same for both matrix material grades. It is
carried out in silicon rubber dies, which behave like a liquid at high pressures and thus
guarantee low anisotropy. The pressing process takes place at room temperature and at 3 MPa
during pre-moulding (of the fuel zone) and 300 MPa during final moulding. It is followed by
a lathing step to obtain the correct diameter. The coated particles admixed to the graphite
material were given an overcoating to reduce the risk of damage during the pressing step. It
had a thickness of ~100 µm for BISO particles and ~200 µm for TRISO particles. By testing a
wide variety of fuel element variants, an upper limit for the cold pressing process in terms of
heavy metal loading was deemed to be at 20–25 g per sphere. At too high a loading, the
mechanical strength of the sphere decreases, while the number of defective particles is
increasing.

Final step is the heat treatment consisting of two steps which were conducted batch-wise in
separate furnaces:

        carbonization of the binder in an inert gas atmosphere by slowly heating up to 800°C
         with max. 1000 spheres per batch;
        high temperature annealing under vacuum over 1 hour at 1950°C for degassing and
         purification of the spheres with max. 450 spheres per batch. (Earlier fuel element
         reload batches for the AVR reactor and other spheres subjected to irradiation testing
         were based on A3-3 heat-treated at 1800°C. For the AVR reloads 6 to 9, the
         temperature was raised to 1900°C; for later reloads and THTR and all A3-27 fuel, it
         was further raised to 1950°C). Purpose was the improvement of corrosion resistance.

The degree of heavy metal contamination of the matrix material is strongly depending on the
annealing temperature in the high temperature treatment step, which was especially true for
the fuel of the THTR with BISO coated particles. A reduction of the annealing temperature of
100 degrees was observed to decrease the contamination level by 20%. A chlorine treatment
of the spherical elements was found to be efficient in removing surface impurities proven in
corrosion tests at 1000°C.

Apart from the standard matrix material A3-3, many variants were fabricated and tested,
mainly for the purpose of either expanding the raw material data base, or simplifying the
fabrication process, or further improving the material properties. The standard A3-3 has been
satisfactorily used and proven suitable in the AVR since 1969 and in the THTR-300, the
modification A3-27 since 1976 (starting with AVR reload 14) basically within the LEU
generic tests. Some statistics on the production of the 850 000 fuel spheres for the THTR-300,
which correspond to:



                                  820 times the kernel production capacity per day




                                                                                              77
                           3000     coating charges
                           2100     times the pressing line throughput per day
                            850     carbonization runs @ 800°C
                           3400     heat treatment runs @ 1950°C
                      with < 5%     reject fraction


Within the field of fuel element manufacture, the technology used for the THTR-300 elements
was improved [59, 60]. Figure 3.16 shows the fabrication process steps for LEU TRISO fuel
that, in principle, do not differ from the THTR fuel element fabrication procedure. In the first
step, graphitic raw materials are process ed to resinated powder. In this step the process was
simplified by using the resin binder components phenol and hexmethylene-tetramine, warm
mixing of these binder components with graphite powder, and grinding the product to final
grain size. The resin binder is formed by the chemical reaction of the components during the
warm mixing process. A portion of the resinated powder is then used to overcoat the coated
particles; another portion is premolded together with these overcoated particles to form the
fueled zone of the fuel element; and the rest is used for the final molding of the fuel element
built up by the fueled zone and a fuel-free shell. Final steps in the process are lathing the
elements to obtain the appropriate diameter and heat treatment for binder coating and removal
of impurities.




                    FIG. 3.16. Manufacture process of the spherical fuel elements.


3.4.4.3. Characterization of fabricated LEU TRISO elements

The detailed description of the status of product quality is summarized in Table 3.11 [14]. All
data meet the design and target specifications.




78
TABLE 3.11. PROPERTIES OF UO2 TRISO COATED PARTICLE AND FUEL SPHERE
                                                                   Mean value            Standard deviation
Kernel diameter (μm)                                                    500                      11
                       3
Kernel density (Mg/m )                                                 10.9                     0.08
Kernel shape factor (Dmax/Dmin)                                        1.07                      —
                                                                               -4
Fraction of odd shaped kernels                  before tabling        5 × 10                     —
(twin kernels, cracked kernels,
roller shaped kernels                           after tabling          10-5                      —

Layer thicknesses (μm)
    Buffer                                                              92                       14
    Inner PyC                                                           39                        4
    SiC                                                                 35                       2.5
    Outer PyC                                                           40 a                      3
Layer density (Mg/m3)
    Buffer                                                             0.97                      —
    Inner PyC                                                          1.91                     0.02
    SiC                                                                3.20                    0.003
    Outer PyC                                                          1.91                     0.02
Layer anisotropy
    Inner PyC                                                          1.054                   0.012
    Outer PyC                                                          1.024                   0.005
Fraction of defective SiC layers                                      9 × 10-6                   —
                                    3
Apparent density of matrix (Mg/m )                                     1.750                   0.004
Thermal conductivity @ 1000°C (W/(m·K)) ┴                               39                       3
||                                                                      40                       —
Ash content (μg/g)                                                      40                       —
                                          2
Standard specific corrosion rate (mg/(cm ·h))                          0.62                     0.08
Crushing strength (kN) ┴                                               23.7                      0.3
||                                                                     26.3                      0.4
Standard abrasion rate (mg/h)                                           2.9                      0.7
                                                                                -6
Fraction of particles with defective SiC layers (after tabling)      1.5 × 10                    —
a
        Deviation from design (35 μm) intended due to special requests of reloading the AVR reactor .
—       data not available.
|| = parallel, ┴ = with and across orientation of the graphite granules in the sphere.


Two mechanisms exist that can induce particle defects: First, during the molding process,
adjacent particles can be pressed against each other. This problem can be overcome by
overcoating the particles with layer of resinated graphite powder. Optimum results of
overcoating quality have been obtained by classifying the overcoated particles. The second
mechanism leading to coating layer cracks are extremely odd shaped particles. These particles
are not able to withstand the pressure applied during molding. To exclude this second cause of
particle defects, the coated particles are classified before overcoating, using the vibration
table. This device ensures a precise separation of the odd shaped material from the good
fraction.

With modern TRISO particles, it can be demonstrated that all radiologically relevant fission
products are completely retained inside the SiC layer of intact fuel particles. The dominant
source term for fission product release will be the small number of particles with defective
coatings.



                                                                                                              79
The TRISO particles with defective coatings can be determined by the burn-leach method.
Burn-leach data for different TRISO fuel elements are given in Table 3.12 [15]. As shown in
the table, the progress in the fuel element quality became evident. The measured values for
the total free uranium fraction cover a range between 8 and 51 × 10-6. Therefore the design
value has been conservatively fixed at 5 × 10-5 (see also Section 4.3.2.5).

TABLE 3.12. EVALUATION OF FREE URANIUM IN GERMAN LEU UO2 TRISO FUEL
Designation of FE population                LEU I         AVR 19      AVR 21    AVR 21-2   Proof test fuel
Production year                              1981           1981       1983       1985          1988
Number of FE lots                            n.a.            14         11         8            n.a.
Number of FE produced                       < 100          24 600     20 500     14 000        < 200
U-235 enrichment (%)                         9.8             9.8       16.7       16.7          10.6
Number of particles per FE                  16 400         16 400      9 560      9 560        14 600
Total number of measured particles          82 000        1 148 000   525 800    382 400      146 000
Equivalent free uranium (ppm)                 37             49         46         8             21
Upper 95% confidence limit (ppm)              95             61         64         20            53

n.a.     not applicable.


3.5. FUEL PRODUCTION ACTIVITIES IN JAPAN

3.5.1.    Design specification of the HTTR fuel element

3.5.1.1. Fuel element geometry

The high temperature engineering test reactor, HTTR, is the block type high temperature gas
cooled reactor. The HTTR fuel is a pin in block type (fuel block) configuration as shown in
Fig. 3.17 [61].

The reactor core of the HTTR consists of replaceable hexagonal reflector and 150 hexagonal
fuel blocks, both of which are surrounded by permanent reflector. There are two types of the
fuel blocks, one of which is loaded with 31 fuel rods, and the other with 33 fuel rods [62]. The
fuel blocks with 33 fuel rods are loaded in the inner region of the core, while the blocks with
31 fuel rods in the outer region.




80
                                FIG. 3.17. Configuration of HTTR fuel.


The fuel block is a hexahedral prism of 360 mm in width across flats and 580 mm in height.
The fuel rods are inserted in a graphite block. The 14 fuel compacts were fitted into a graphite
sleeve of 34 mm in outer diameter to form a fuel rod. The fuel compact has shape of annular
cylinder which consists of graphite matrix and about 13 500 TRISO coated fuel particles. The
coated fuel particle is composed of low enriched UO2 kernel coated with fourfold layers: low
density PyC, high density inner PyC, SiC and high density outer PyC.
3.5.1.2. Design specification

The major specifications of the first loading fuel of the HTTR are listed in Table 3.13 [18, 21,
61].

3.5.2.   Fabrication process of the HTTR fuel elements

The fuel fabrication for the HTTR first loading fuel started at the Nuclear Fuel Industries, Ltd
(NFI) in June 1995. 4770 fuel rods with 12 kinds of enrichment in total, which correspond to
66 780 fuel compacts, were fabricated through the fuel kernel, coated fuel particle and fuel
compact process. 150 fuel elements of 900 kg U of the HTTR first loading fuel were
assembled in the reactor building December 1997. The fabrication technology of the HTTR
fuel is described below [18, 21].




                                                                                             81
TABLE 3.13. MAJOR SPECIFICATIONS OF THE FIRST-LOADING FUEL OF THE HTTR
Coated fuel particle
Diameter                                       600 ± 12 μm
Density                                        10.63 ± 0.26 Mg/m3
Impurity (EBC) a                               ≤ 3 μg/g
Buffer layer thickness                         60 ± 12 μm
IPyC layer thickness                           30 ± 6 μm
SiC layer thickness                            25 +25/-0 μm
OPyC layer thickness                           45 ± 6 μm
Buffer layer density                           1.10 ± 1.10 Mg/m3
IPyC layer density                             1.85 +0.10/-0.05 Mg/m3
SiC layer density                              ≥ 3.20 Mg/m3
OPyC layer density                             1.85 +0.10/-0.05 Mg/m3
OPTAF of IPyC and OPyC layers                  ≤ 1.03
Diameter                                       920 +50/-30 μm
Sphericity                                     ≤ 1.2
Fuel compact
Coated fuel particles packing fraction         30 ± 3 vol.%
                 (a)
Impurity (EBC )                                ≤ 5 μg/g
Exposed uranium fraction                       ≤ 1.5 × 10-4
SiC failure fraction                           ≤ 1.5 × 10-3
Outer diameter                                 26.0 ± 0.1 mm
Inner diameter                                 10.0 ± 0.1 mm
Height                                         39.0 ± 0.5 mm
Matrix density                                 1.70 ± 0.05 Mg/m3
Compressive strength                           ≥ 4900 N
Fuel rod
Number of fuel compacts                        14
Uranium content                                188.58 ± 5.66 g
Total length                                   577 ± 0.5 mm
Fuel compact stack length                      ≥ 544 mm
Diameter                                       34 mm
Fuel block
Material                                       IG-110
Distance across flats                          360 mm
Length                                         580 mm
a
           EBC = Equivalent boron contents.




82
3.5.2.1. UO2 kernel fabrication process

UO2 kernels are fabricated by the so-called ‘gel precipitation process’ shown in Fig. 3.18.
Metal solution is prepared with the mixture of the uranyl nitrate solution and additive to
control the viscosity of the solution. Droplets of the metal solution are generated at the
vibrating nozzles and fall into ammonia water to be aged to ammonium diuranate (ADU)
particles. The reaction products of ammonium nitrate etc. are washed off, then the particles
are dried and calcinated to UO3 particles at 500°C in air. The UO3 particles are reduced and
sintered to UO2 particles with about 97% of the theoretical density at 1600°C under hydrogen
atmosphere [63].




                             FIG. 3.18. UO2 kernel fabrication process [63].




                                                                                         83
Mainly, coated layers of the coated fuel particles have a function to enclose fission products
generated in fuel kernel. The mechanical strength of the coated layers depends on their
thickness and sphericity. These characteristics strongly depend on the diameter and sphericity
of the kernels. Therefore it is essential to establish the fabrication technology to obtain the
kernels with more uniform diameter and excellent sphericity. The vibrating nozzles from
which droplets are emitted with high speed were developed for such kernels fabrication. The
vibrating nozzles can emit droplets with uniform diameter continuously since the diameter of
a droplet is determined by the combination of the flow rate of metal solution and the
frequency of the nozzles as indicated in the equation (3.1).

The diameter of a droplet is controlled to have same uranium content as that of a fuel kernel.

                     D3
             Q             f                                                       (3.1)
                      6

where

Q     is the flow rate of metal solution (kg/s);
D     is the diameter of droplet (m);
f     is the frequency of vibrating nozzle (s-1).

Most of the degradation of kernel sphericity is caused by the deformation at the stage of
droplet formation and wet ADU particle. At the stage of formation, a process is applied to
prevent the deformation of droplets when landing on the ammonia water. In the process,
droplets are solidified while falling in ammonia gas blown against the droplets. At the stage of
wet-ADU particle, the processes of aging, washing and drying are carried out in the same
conical dryer. It is possible to mitigate the impact against the particles by retaining very soft
wet-ADU particles in the same conical dryer during the operations, and came to prevent the
deformation.
3.5.2.2. PyC and SiC coating process

The coating layers are deposited on the kernels by a CVD process using a fluidized bed type
of coater. The TRISO coating process is divided into four coating process for the porous PyC,
IPyC, SiC and OPyC layers. Mixing gases of acetylene (C2H2) and argon are used for the
deposition of porous and low density PyC for the first layer; propylene (C3H6) and argon for
the deposition of dense PyC for the second and fourth layer; methyl-trichloro-silane (MTS)
and hydrogen for the deposition of SiC for the third layer. Figure 3.19 shows the fabrication
flow diagram of coated fuel particles [63].

The amount of charged UO2 kernels corresponds to 3 kg of uranium per coating batch. At a
desired temperature, reactants are put into the coater to produce a coating layer on the
particles fluidized in the coater. After a certain time to produce the desired thickness of the
layer, the reactant gas supply is replaced by argon. The coater and the coated particles are
cooled down, and then the coated particles are removed from the coater. All the coated
particles are classified by means of a vibrating table to exclude the odd shape particles.

The as-manufactured quality of the fuel has been improved by the modification of fabrication
conditions and processes [64]. The coating failure during the coating process is mainly caused
by the strong mechanical shocks to the particles given by violent particle fluidization in the
coater and by the unloading procedure of the particles. The coating process was improved by




84
optimizing the mode of the particle fluidization and by developing the process without
unloading and loading of the particles at the intermediate coating process.
3.5.2.3. Manufacture process of the fuel compacts

The fabrication flow diagram is shown in Fig. 3.20.




                   FIG. 3.19. Fabrication flow diagram of coated fuel particles [63].


First, natural graphite powder, electro-graphite powder and a binder are mixed, then the
coated fuel particles are overcoated with the graphite matrix and warm-pressed to make
annular cylinder of green compacts. The final step of the compaction process is the heat
treatment of the green fuel compacts at 800°C in flowing N2 to carbonize the binder and at
1800°C in vacuum to degas the fuel compacts. Among these processes, the green compact
pressing is most complicated, which involves weighing, pre-heating, loading and unloading of
overcoated particles and printing an identification number on a green compact, etc. [63].




                                                                                         85
                       FIG. 3.20. Fabrication process of fuel compact [63].


In order to improve the failure fraction of coating layers at the stage of a fuel com act, it is
necessary to disperse coated fuel particles in a green compact as uniformly as possible. From
this point of view, the punching speed and the temperature during the warm pressing were
optimized to fix the best timing of the softening by heating and the plastic flow of matrix
graphite by pressing [64]. As a result, it was realized that average bare uranium function and
SiC defective for all fuel compact lots were 2 × 10-6 and 8 × 10-5, respective [65, 66].
3.5.2.4. Assembling

Fourteen fuel compacts are encased in a long graphite sleeve, making up a fuel rod. The
graphite sleeves and the graphite blocks are made of IG-110, a fine grained, low impurity,
isostatic-pressed isotropic graphite. The graphite sleeves are transported from Toyo Tanso Co.
Ltd. to NFI to assemble the fuel rods. The fuel rods and graphite blocks are transported to the
HTTR reactor building. Assembling of the fuel blocks is carried out in the reactor building by
insertion of the fuel rods into to the graphite blocks. Assembled fuel blocks are stored in new



86
fuel storage cells after inspection. The cells are filled with helium gas to keep the fuel blocks
in dry condition.

3.6. FABRICATION PROCESS OF HTGR FUEL IN THE REPUBLIC OF KOREA

3.6.1.   Introduction

The Korea Atomic Energy Research Institute (KAERI) started the so-called ‘Nuclear
Hydrogen Key Technology Development (NHTD) Project’ in 2006, consisting of VHTR
design technology development, fuel technology development, material and component
development. The development of technologies relevant to the reactor fuel and materials is
one of the important tasks in respect of reactor safety. Work at KAERI has been devoted to
develop the fundamental technologies for coated particle fuel, which include the fabrication of
uranium kernels, coating technology for pyrolytic carbon and silicon carbide, and for their
respective material characterization technology. In the following, the development of
laboratory equipment and apparatus to perform experiments for kernel preparation and
coating of PyC and SiC, and main results of the fundamental experiments carried out in order
to establish the basis of the so-called the TRISO coated particle fuel fabrication technology
are described.

3.6.2.   Development of fabrication process for coated particle fuel

Even though it has not been decided yet whether pebble or prismatic fuel would be used, it
can be rationalized that the development of fabrication technology for coated particle fuel can
be started even before the decision for a core configuration is made, since the technology
relevant to the coated particle fuel would be commonly utilized both in pebble bed or
prismatic fuels and it differs, to a large extent, from a mature LWR fuel technology
established with a considerable experience accumulated during its development for several
decades in Republic of Korea.

After the work performed on the literature survey and analysis of the current status of the
technology for kernel fabrication in the feasibility study, it was decided, in the first place, to
perform experimental work with both internal and external gelation methods based upon the
so-called wet chemical sol-gel technology in order to observe the mechanism of formation of
ammonium di-uranate (ADU) gel and successively to find preliminary desirable conditions
for its formation. In order to construct a laboratory scale apparatus, a simple flow diagram and
a schematic process flow for the apparatus arrangement were established, based upon the
work conducted by literature survey and analysis for both internal and external gelation
experiments. After some basic experiments performed on both methods and essential
understanding of the methods obtained, only the external gelation method has been focused
on for further development, as most of the commercialized process for the large production
worldwide involve the external gelation method. Figure 3.21 shows an established flow
diagram for both internal and external gelation for comparison.

Based upon these diagrams, a laboratory scale apparatus mostly with glassware was
constructed with a capacity of about 50 gU/batch. Figure 3.22 shows an example of the
construction of the laboratory sol-gel arrangement for external gelation, which was made use
of for the experimental work carried out, in order to find a desirable condition for gel
formation and subsequent drying and calcination steps. Developmental work for an alternative
was also envisaged and being carried out for kernel preparation using a dry route based on a
slurry drop gelation method.




                                                                                               87
                 FIG. 3.21. Flow diagram for internal and external gelation [67].

In parallel, experiments were performed on UO2 formation by calcination after drying of gels
formed during gelation. In order to convert the gel product ADU to UO2 a successive two-step
oxidation-reduction step is required for a specified stoichiometric range of UO2 kernel to be
prepared for subsequent sintering. As is well known in HTGR coated particle fuel technology,
the coating technologies for pyrolytic carbon and silicon carbide coating layers are the most
crucial and delicate. In the past experiences in the USA and Germany, there have been
differences in fuel failure between the German NUKEM fuel and fuels supplied by General
Atomics in the USA [68].

In order to construct a laboratory scale fluidized bed chemical vapour deposition (CVD)
coating furnace, a simple flow diagram and a detailed specification of the furnace to be
manufactured were established based upon the work conducted by literature survey and
analysis. In the coating process [14], several hydrocarbon gases are involved for the PyC
coating and specifically Methyl Trichloro Silane (MTS) gas is to be used for SiC coating
which, after coating, gives hydrogen chloride as by-product off-gas to be treated or recovered.




88
       FIG. 3.22. Laboratory scale sol-gel apparatus arrangement for external gelation [67].


The coating conditions for desirable layer thicknesses of respective pyrolytic carbon and
silicon carbide by CVD method are different, but these can be more or less optimized by
monitoring of coating temperature, reactant gas flow rate and reaction time. However, in
order to make more precise coatings, it is found that the design of the furnace with an exact
geometrical definition of the gas nozzle would be required. Previous experience was acquired
for various research purposes in coating, among others:

      PyC coating of particles of various diameters using zirconia with CVD technique;
      Coating of C/SiC compositionally-graded layer by CVD;
      SiC coating on plate type graphite substrate by low pressure CVD;
      Development of PyC–SiC coating technology for pellet type fuel.

From this experience, coating technology of carbon and SiC by CVD techniques was
established. However, difficulty was encountered with coating of particles of very small
diameter.

In the coated particle fuel technology, a fluidized bed system is generally employed to coat
the entire surface of sphere particles without defects. In order to visibly observe the formation
of a fluidized bed with particles of about 600 μm in diameter, a simulation test was carried out
to optimize the formation of the fluidized bed, using a transparent cylindrical annular column
of about 50 mm (2 inches) inner diameter and ZrO2 beads with a similar diameter as UO2
kernels. As a consequence, it was observed that the design of the inlet nozzle for carrier and
reactant gases plays an important role in the design of fluidized bed furnaces.

Based upon these kinds of simulation tests and previous experience mentioned above, a
laboratory scale fluidized bed reactor was designed, manufactured and installed in KAERI.



                                                                                               89
Construction of the CVD furnace together with the associated gas supply and control system
and the ventilation system for off-gas treatment. The vertical furnace has a graphite heating
system with which a maximum temperature of a 1700°C can be attained with a constant
heating zone about 100 mm long, and a 50 mm (2 inch) graphite reaction tube with specially
designed gas nozzles for carrier and reaction gases at the gas inlet. By utilizing this system,
after several successful test runs, experiments on coating of PyC and SiC layers on fluidizing
ZrO2 beads were carried out to observe the formation of the coating layer and to optimize the
behaviour of fluidization of the particle bed and the characteristics of the coating layers.
Figure 3.23 shows examples of PyC and SiC coatings.

Figure 3.23 (a) shows the macro-graphs of the surrogate kernel material (ZrO2 bead) before
and after coating. In order to develop the coating technology of PyC and SiC layers,
experiments were carried out, in the first place, to attempt coating with a single layer of PyC
and SiC separately (Fig. 3.23 (b) and (c)) . After several runs of the experiments for the control
of thickness and densities in a single PyC or SiC layer, attempts were made to coat four
different layers at one experiment run with a parametric condition pre-determined in the
single layer experiments. Figure 3.23 (d) shows a typical ceramographic micro-structure of
the TRISO coated particle layers with up-to-dated developmental status, revealed by SEM. It
still remains further experiments of the coating of PyC and SiC to establish optimum
conditions for the coating process for PyC and SiC within the specified characteristics of
respective coating layers.




FIG. 3.23. Examples of PyC and SiC coating on surrogate ZrO2 beads (a) macro-graphs of ZrO2
before and after coating; (b) PyC-coated ZrO2 and its coating layer(c) SiC-coated ZrO2 and its
coating layer; (d) micro-graph of the TRISO particle with four coating layers.




90
3.7. FUEL PRODUCTION ACTIVITIES IN THE REPUBLIC OF SOUTH AFRICA

3.7.1.   Introduction

Project for the pebble bed modular reactor (PBMR) is being performed in South Africa. The
PBMR is expected to achieve the goals of safe, efficient, environmentally acceptable and
economic production of energy at high temperature for the generation of electricity and
industrial process heat applications.

The PBMR uses fuel consisting of coated enriched uranium fuel kernels embedded in graphite
spheres. Fuel kernels are coated with successive layers. The innermost layer is porous carbon,
which allows fission products to collect without creating internal pressure. The next layer is
pyrolytic carbon, followed by silicon carbide and a final pyrolytic carbon layer. These outer
three layers create a compound barrier against fission product release of which the silicon
carbide coating plays the dominant role. A predetermined mass of these already ‘contained’
fuel particles (each now approximately 1 mm in diameter) is then embedded inside a 50 mm
graphite sphere, which is then covered with a 5 mm fuel-free graphite layer. The graphite
making up the sphere acts as a moderator, and the outer layer protects the fuel particles from
mechanical effects, such as abrasion. Figure 3.24 shows the design of the PBMR fuel sphere
[69].




                                   FIG. 3.24. PBMR fuel element.


3.7.2.   Manufacturing technology basis

One of the essential points of the PBMR philosophy is to use the well proven and qualified
German LEU TRISO fuel element The PBMR fuel manufacturing process steps and
principles have been specified to be the same as those that were used in Germany. PBMR
purchased the German HTGR fuel manufacturing technology. Access has been gained to the
documented German HTGR fuel manufacturing know-how. This includes the following
documents, amongst others [70]:

     Specifications for direct materials (matrix graphite constituents);
     Specifications for products and intermediate products;



                                                                                           91
      Testing and acceptance requirements;
      Fabrication and inspection procedures;
      Production information;
      Plant licensing information.


3.7.3.   PBMR fuel development laboratory

3.7.3.1. Purpose and organization of the laboratory

In order to synchronize fuel availability with the planned fuel loading date of the Eskom
demonstration plant, PBMR FUEL (PTY) LTD. shall first construct a pilot plant with the
production capacity of 270 000 fuel spheres per annum. This plant shall be located at
Pelindaba and housed in the PWR fuel manufacturing facility. The purpose of the laboratory
work [70–74] is to accomplish the following in advance of commissioning of the PBMR pilot
fuel plant:

      Reproduce on laboratory scale the latest German HTGR TRISO fuel manufacturing
       technology and thereby gain experience and understanding of the processes and
       materials that will be used in the pilot fuel plant;
      Develop the QC test methods, perform capability studies and qualify the QC test
       methods;
      Establish and qualify suppliers of materials;
      Train core staff for the pilot fuel plant.

The PBMR Fuel Development Laboratories at Necsa’s Pelindaba site includes the following
laboratory scale facilities for development of the expertise required to manufacture PBMR
Fuel:

      The Kernel Laboratory for uranium dioxide kernels;
      The Coating Laboratory for TRISO coated particles;
      The Graphite Laboratory for PBMR spherical fuel elements (FEs);
      The QC Laboratory to perform the prescribed chemical, physical and dimensional tests.


3.7.3.2. Kernel laboratory for UO2 kernels

The Kernel Laboratory started manufacturing UO2 kernels in 2002. Initially the throughput of
the Kernel Laboratory was very low, less than 200 g of UO2 kernels being produced per week.
