Repository: charles-azam/eng-bench

# NSTF-Bench

Can a coding agent do engineering analysis? NSTF-Bench asks one hard question instead of many
easy ones: given a bounded evidence pack about **Argonne's NSTF** — a half-scale, 26-metre
passive reactor-cavity cooling facility that a US national lab instrumented and measured for 33
months — predict what the lab measured, blind, with calibrated uncertainty.

The agent receives geometry, materials, instrument locations, and the electrical heater program.
It does **not** receive the thermal duty (it must derive it from an energy balance), any measured
outcome, or network access to the facility's publications. It must leave a calculation note and a

File: triso/sources/TECDOC-2090_full.txt (part 7 of 20)
                                                                                                             IAEA TECDOC SERIES                  No. 2090
                                 5 compacts
     JMTR (Oarai,                                                              0.027 (E>0.1             normal 1197
                    79F-1A       (smaller than those    Japan                               0.5                                                                            [79]
     Japan)                                                                    MeV)                     transient 1510
                                 for HTTR)
                                 5 compacts
     JMTR (Oarai,                                                              0.097 (E>0.1             normal 1236
                    80F-5A       (smaller than those    Japan                               1.0                                                                            [79]
     Japan)                                                                    MeV)                     transient 1520
                                 for HTTR)
     TABLE 20. IRRADIATIONS OF COMPACTS CONDCUTED BEFORE THE EARLY 2000s (CONT)

                                                                                 Fast fluence                                      Defective SiC
                                    No. of specimen                Irradiation
                     Experiment                                                  (1021n/cm2,      Burnup                               layer     BOL 85mKr R/B
         Reactor                     and fuel type       Country      time                                 Operating temp. (oC)                                     Reference
                         ID                                                        E>0.18        (%FIMA)                             fraction    EOL 85mKr R/B
                                         (mm)                        (FPDs)
                                                                                    MeV)                                            (U/U-total)
                                   5 compacts
     JMTR (Oarai,                                                                0.012 (E>0.1              normal 1373
                     83F-2A        (smaller than those    Japan                               1.2                                                                      [79]
     Japan)                                                                      MeV)                      transient 2000
                                   for HTTR)
                                   2 compacts (OD
     JMTR (Oarai,                  26, ID 10, height                             6.0, 4.6
                     91F-1A                               Japan    (~360)                    9.6, 7.9      1120, 1340                                                  [70]
     Japan)                        39)                                           (E>0.1 MeV)
                                   LEU UO2 TRISO
                                   2 compacts (OD
     JMTR (Oarai,    94F-9A        26, ID 10, height                             3.1, 2.3
                                                          Japan                              7.0, 5.5      1120, 1190 (max.)            -                 -          [5],[70]
     Japan)          (TRISO)       39)                             (~360)        (E>0.1 MeV)
                                   LEU UO2 TRISO
                                   12 compacts (OD
                                   26.03-26.07, ID                 10 Apr.
                                                                                                                                                       1.0×10-6
     HFIR (ORNL,                   10.00-10.02,                    1994 – 22     1.3–2.8                   821–1071 (ave.), 898–                                   [5],[70],[74],
                     HRB-22                               Japan                              4.1-6.7                                    -
     USA)                          height 38.95-                   Aug. 1994     (E>0.1 MeV)               1156 (max.)                                               [80],[81]
                                                                                                                                                       3.0×10-6
                                   39.09)                          (88)
                                   HEU UO2 TRISO
                                   Compacts (OD 18,
     JMTR (Oarai,    78F-4A                                                      2.2 (E>0.1
                                   ID 8, height 18)       Japan    81.2                         4.0        1100                         -                 -            [82]
     Japan)          (ZrC layer)                                                 MeV)
                                   LEU UO2 TRISO
                                   Compact (OD 18,                                                                                              88Kr    R/B at
     JMTR (Oarai,    80F-4A                                                      1.2 (E>0.1
                                   ID 8, height 18)       Japan    79.9                         1.5        900                          -       ~900oC                 [82]
     Japan)          (ZrC layer)                                                 MeV)
                                   LEU UO2 TRISO                                                                                                 2×10-7 – 4×10-7
                                   Compact (OD 24,
     JMTR (Oarai,    88-3A                                                       0.9 (E>0.1
                                   ID 8, height 36)       Japan    99.9                         4.5        1400–1650                    -                 -            [82]
     Japan)          (ZrC layer)                                                 MeV)
                                   LEU UO2 TRISO
                                   Compact (OD 18,
     JRR-2 (Oarai,   ICF-26H                                                     1.0 (E>0.1
                                   ID 8, height 18)       Japan    134.7                        1.8        1400–1500                                                 [74],[82]
     Japan)          (ZrC layer)                                                 MeV)
                                   LEU UO2 TRISO




69
70
     TABLE 20. IRRADIATIONS OF COMPACTS CONDCUTED BEFORE THE EARLY 2000s (CONT)

                                                                              Fast fluence                                       Defective SiC
                                    No. of specimen             Irradiation
                      Experiment                                              (1021n/cm2,     Burnup                                 layer     BOL 85mKr R/B
         Reactor                     and fuel type    Country      time                                Operating temp. (oC)                                    Reference
                          ID                                                    E>0.18       (%FIMA)                               fraction    EOL 85mKr R/B
                                         (mm)                     (FPDs)
                                                                                 MeV)                                             (U/U-total)
     IVV-2M                                                     1982–1989
                                                                          0.21–2.7                     1100–1950; irradiation
     (Zarechny,       MT-2         6–8 pellets        Russia    (63, 167,             1.4–14                                          -       -                 [3],[5]
                                                                          (E>0.1 MeV)                  temp.
     Russia)                                                    333)
     IVV-2M
                                                                1982–1989 0.6–2.0
     (Zarechny,       MTI          6–8 pellets        Russia                          4–12             1400; irradiation temp.        -       -                 [3],[5]
                                                                (~221)    (E>0.1 MeV)
     Russia)
     IVV-2M
                                                                1982–1989 1.5–2.3                      750–1400; irradiation
     (Zarechny,       MT-3         6–8 compacts       Russia                          11–17                                           -             -           [3],[5]
                                                                (129)     (E>0.1 MeV)                  temp.
     Russia)
     MR (Moscow,                                                              0.7–2.7                  1000–1300; irradiation
                      ASU-8        1 compact          Russia    -                         5–15.3                                      -             -             [5]
     Russia)                                                                  (E>0.1 MeV)              temp.
     SM-2                          Pellets
                                                                              0.75–2.2                 800–1700; irradiation
     (Dimitorvgrad,   Carat-2~6    0.7–45% LEU        Russia    -                         3–24                                        -             -           [3],[5]
                                                                              (E>0.1 MeV)              temp.
     Russia)                       UO2 TRISO
 TABLE 21. RESULTS OF POST-IRRADIATION HEATING TESTS WITH FUEL COMPACTS AT 1600-
 1800oC
                           Irradiation conditions                  Heating test                       Fractional release
      Fuel      Burnup
                             Fast fluence   Temperature       Temperature   Duration     85            90              134              137
    compact       (%                                                                       Kr               Sr               Cs               Cs
                             (1025 n m-2)      (°C)              (°C)         (h)
                FIMA)
   SL-P1/6       10.7            6.7           790–800           1600             304   7.3×10-7     4.3×10-5         7.5×10-4         3.9×10-4
   HFR-          11.1            5.5           900–940           1600             304   5.4×10-7                 -6               -4   2.6×10-4
                                                                                                     6.0×10           3.0×10
   P4/1/12
                                                                                                -5
   HFR-           13.8           7.2           900–940           1600             304   5.4×10                                         2.0×10-3
                                                                                                     1.5×10-4         1.5×10-3
   P4/1/8
   HFR-           13.8           7.2           900–945           1600             304   8.1×10-5                                       1.4×10-3
                                                                                                     1.1×10-4         1.5×10-3
   P4/2/8/
   HFR-           13.9           7.5         1050–1075           1600             304   9.9×10-4                                       3.9×10-3
                                                                                                     2.4×10-4         3.5×10-3
   P4/3/7
   SL-P1/10       10.3           6.0          790–800            1700             304   9.1×10-5     2.1×10-2         9.3×10-2         1.0×10-1
   SL-P1/9        10.7           6.3          790–800            1700             304   3.7×10-5     5.8×10-2         1.3×10-1         9.8×10-2
   HFR-         9.9/12.0         5.5         1050–1075           1800             279   1.0×10-3       Not                             5.2×10-1
                                                                                                                      5.2×10-1
   P4/3/12                                                                                           measured



 TABLE 22. DISTRIBUTION OF FISSION PRODUCT RELEASE WITHIN PARTICLE BATCHES DURING
 POST IRRADIATION ANNEALING
Annealing                                           Release breakdown from the ten particles within a test batch for:
temperature       TRISO particle typea              134
                                                       Cs          110m            154                      144
                                                    137                 Ag             Eu                      Ce
(°C)                                                   Cs
1500              UC2 with laminar SiC              9 : 0%         1 : 0%          15%<5<25%                12%<3<18%
                                                    1 : 99%        1 : 50%         45%<3<55%                18%<3<25%
                                                    10 : 12%       85%<2<95%       2 : 100%                 70%<3<80%
                                                                   6 : 100%        10 : 46%                 1 : 99%
                                                                   10 : 82%                                 10 : 45%
                  UO2 with columnar                                                Uniform release of
1500                                                8 : 0%         10 : 100%                                10 : 0%
                  SiC                                                              16%
                                                    2 : 99%
                                                    10 : 24%
                  UC0.4O1.6 with laminar                                           Uniform release of
1500                                                10 : 0%        7 : 0%                                   10 : 1%b
                  SiC                                                              37%
                                                                   10%<3<20%
                                                                   10 : 3%
                  UC2*(2) with laminar
1500                                                10 : 0%             7 : 0%           2 : 0%                               10 : 0%
                  SiC
                                                                        70%<3<80%        0%<5<10%
                                                                        10 : 27%         15%<3<25%
                  UC0.4O1.6 with laminar                                                 Uniform release of
1350                                                10 : 0%             10 : 0%                                               10 : 0%
                  SiC                                                                    23%
                  UC2*(2) with laminar
1350                                                10 : 0%             7 : 0%           10 : 4%b                             10 : 0%
                  SiC
                                                                        45%<3<55%
                                                                        10 : 19%
                  UC0.4O1.6 with laminar                                                 Uniform release of
1200                                                10 : 0%             10 : 0%                                               10 : 0%
                  SiC                                                                    6%
                  UC2*(2) with laminar
1200                                                10 : 0%             10 : 2%b         10 : 0%                              10 : 0%
                  SiC
According to Ref. [70],
a  “There was zero release within about ±5% as determined from individual particle counting before and after annealing for all
    isotopes from each of the ten particles in all test combinations not listed, that is, UC2*(1) at all temperatures, and UC2, UO2,
    and UC0.4O1.6 at 1350 and 1200°C. As no release on collectors was detected at the 0.01% level from the combined ten
    particles within each of these test batches, it can be assumed that release from any one of these particles was certainly
    <0.01% and was probably not more than 0.001%.
b  These total releases from ten particles were too small and too uniformly distributed among particles to allow the
    determinations of individual release values.”




                                                                                                                                                   71
72
     TABLE 23. IRRADIATIONS OF LOOSE COATED PARTICLE FUELS BEFORE THE EARLY 2000s

                                                                                Fast fluence
                                                                    Irradiation                                                            Defective SiC
                     Experiment No. of specimen and                             (1021n·cm-2, Burnup                                                         BOL 85mKr R/B
     Reactor                                        Country         time                                          Operating temp. (oC)     layer fraction                         Ref.
                     ID         fuel type (mm)                                  E>0.18       (%FIMA)                                                        EOL 85mKr R/B
                                                                    (FPD)                                                                  (U/U-total)
                                                                                MeV)
     HFR (Petten,                 116 coupons                                     5.5 (E>0.10                                                               EOL 1.1×10-4
                     HFR-P5                               Germany   (142)                         7.2             Centre; 1730             -                                      [70],[71]
     Netherlands)                 LEU UO2 TRISO                                   MeV)                                                                      (amoeba effect)
                                                                                                                                           < 5×10-4 –
                                                                                                                                           1.5×10-3
                                  Loose particles; Cell
                                                                    15 May                                                                 (fissile
     GETR                         2&5                                                             19, 12 (fissile)                                          7×10-7, 2×10-6
                                                                    1972 – 5                                       1100, 1200 (time ave.   particles)
     (GE(Pleasanton), F-30        HEU (Th,U)C2            USA                     10.5, 12        4.5, 1.5                                                                        [70]
                                                                    Apr 1994                                       peak temp.; TAPT)       3×10-4 –
     USA)                         TRISO and ThC2                                                  (fertile)                                                 1×10-4, 2×10-5
                                                                    (269)                                                                  1.0×10-3
                                  TRISO
                                                                                                                                           (fertile
                                                                                                                                           particles)
                                  184 particle trays
                                  (OD 22.3-23.6, ID
                                                                                                  26.7 (peak
                                  11.1)                             6 Jul. 1978                                                                             2.9×10-8
     HFIR (ORNL,                                                                  6.6 (E>0.10     fissile)        Centre; 815–915 (time
                     HRB-15B      116 loose               USA       – 4 Jan.                                                               -                                      [70]
     USA)                                                                         MeV)            6.0 (peak       ave. temp.)
                                  particles/tray                    1979 (169)                                                                              5.1×10-6
                                                                                                  fertile)
                                  LEU UCO UC2 UO2
                                  TRISO
                                  2 coupons (dia. 29,                                                                                                       1.0×10-6, 8.6×10-7,
                                                                    17 Feb.
                                  height 2.2, fuel                                1.4, 1.7, 1.3                                                             2.0×10-8
     DIDO (Jülich,                                                  1984 – 10                                     Centre; 1080, 1320, 1130
                     FRJ2-P27     annulus dia. 23, 34     Germany                 (E>0.10         7.6, 8.0, 7.6                            < 3×10-6                               [5],[70]
     Germany)                                                       Feb. 1985                                     Surface; 880, 1220, 1080
                                  particles/coupon)                               MeV)                                                                      1.6×10-6, 1.0×10-5,
                                                                    (232)
                                  LEU UO2 TRISO                                                                                                             1.2×10-7
     HFIR (ORNL,      HRB-16      27 loose particle       USA       21 Jun.       6.3 (peak)      28.7 (peak      1150 (peak)              4.6×10-7 –       2.44×10-5             [3],[70]
     USA)                         trays (110                        1981 – 23                     fissile)                                 4.4×10-4
                      HRB-17, -   particles/tray, 2                 Dec. 1981                     6.1 (peak                                (fissile         2.08×10-4
                      18          particles /holes)                 (170)                         fertile)                                 particles)
                                  LEU UCO UC2                                                                                              1.6×10-5,
                                  UO2 (Th,U)O2                                                                                             5.0×10-4
                                  TRISO and ZrC-                                                                                           (fertile
                                  TRISO and ThC2                                                                                           particles)
                                  ThO2 TRISO and
                                  BISO
     TABLE 23. IRRADIATIONS OF LOOSE COATED PARTICLE FUELS BEFORE THE EARLY 2000s (CONT)

                                                                              Fast fluence
                                                                  Irradiation                                                     Defective SiC
                      Experiment No. of specimen and                          (1021n·cm-2, Burnup                                                  BOL 85mKr R/B
     Reactor                                         Country      time                                  Operating temp. (oC)      layer fraction                   Ref.
                      ID         fuel type (mm)                               E>0.18       (%FIMA)                                                 EOL 85mKr R/B
                                                                  (FPD)                                                           (U/U-total)
                                                                              MeV)
                                    24 encapsulates
                                                                                                                                  ≤5.4×10-6
                                    piggyback specimens
                                                                  20 Jun.                                                         (fissile
                                    (absorptivity                                                                                                  1×10-8
     HFIR (ORNL,                                                  1991 – 21                 22 (peak)                             particles)
                      HRB-21        specimens or loose  USA                   3.5 (peak)                950 (ave.), 1300 (peak)                                    [70]
     USA)                                                         Nov. 1991                                                       1.7×10-5
                                    fuel particles)                                                                                                2×10-4
                                                                  (105)                                                           (fertile
                                    LEU UCO and ThO2
                                                                                                                                  particles)
                                    TRISO-P
                                    12 encapsulates               25 Jul.
                                                                                                                                                   1×10-8
     HFIR (ORNL,                    piggyback specimens           1991 – 29
                      NPR-1                                USA                3.75 (peak)   79 (peak)   974 (ave.), 1240 (peak)   3×10-6                           [70],[72]
     USA)                           (loose fuel particles)        May 1992
                                                                                                                                                   5×10-9
                                    HEU UCO TRISO-P               (170)
                                    16 encapsulates               28 Aug.
                                                                                                                                                   3×10-4
     HFIR (ORNL,                    piggyback specimens           1991 – 29
                      NPR-2                                USA                3.75 (peak)   79 (peak)   753 (ave.), 1030 (peak)   3×10-6                           [70],[72]
     USA)                           (loose fuel particles)        May 1991
                                                                                                                                                   6×10-5
                                    HEU UCO TRISO-P               (172)
     JRR-2 (Oarai,    VOF-8H        Loose particles in                                                  1370 (15oC/min; temp.
                                                         Japan    156.4       <0.1          1.6                                                                    [85]
     Japan)           (ZrC layer)   graphite disk                                                       gradient)
     JRR-2 (Oarai,    VOF-14H       Loose particles in                                                  1600 (15oC/min; temp.
                                                         Japan    138.7       <0.1          1.6                                                                    [85]
     Japan)           (ZrC layer)   graphite disk                                                       gradient))
     JRR-2 (Oarai,                  Loose particles in                                                  1318-1363(ave.)
                      ICF-51H                            Japan    142.6       -             2.1–2.3                                                                [3],[82]
     Japan)                         graphite disk                                                       (1173-1471; min. –max.)
                                    Loose coated
                                                                              0.7-2.2
     MR (Moscow,                    particles                                                           1000–1300; irradiation
                      ASU-8                             Russia    -           (E>0.1        5–15.3                                -                -               [5]
     Russia)                        Fuel coupons (5250–                                                 temp
                                                                              MeV)
                                    7500)

     RBT-6                          Loose coated                              2.0-5.1
                                                                                                        1250–1400; irradiation
     (Dimitrovgrad,   BKS           particles            Russia   -           (E>0.1        4.5–11                                -                -               [5]
                                                                                                        temp
     Russia)                        Fuel coupons                              MeV)




73
74
     TABLE 24. IRRADIATIONS OF SPHERICAL PEBBLES PERFORMED SINCE THE EARLY 2000s

       Reactor      Experiment   No. of specimen       Country   Irradiation        Fast      Burnup         Operating temp.       Defective    BOL 85mKr R/B            Ref.
                        ID        and fuel type                     time          fluence    (%FIMA)              (oC)             SiC layer    EOL 85mKr R/B
                                      (mm)                         (FPDs)       (1021n·cm-                                          fraction
                                                                                 2, E>0.18                                        (U/U-total)
                                                                                   MeV)
     IVV-2M         (HTR-10      4 spheres (dia.        China    Jul. 2000 –   1.10, 1.31,   11.9, 13.1,    1000±50 (centre            -        EOL 10-6–8×10-5      [5],[70],[87–
     (Russia)       fuel)        60.2, fuel zone                 Feb. 2003     1.30, 1.06    11.6           temp.)                                                        89]
                                 dia. 50)                                      (E>0.10       (10.4, 11.4,   1200 (max.) at 4.7%
                                 LEU UO2 TRISO                                 MeV)          10.9, 10.1)    FIMA
                                                                                                            1250 (max.) at 12%
                                                                                                            FIMA
     HFR (Petten,   HFR-         5 spheres (dia.       Germany   9 Sep. 2004   3.0–4.0       9–11 (max.)    1200 (max.), 900           -            1.0×10-6         [5],[69],[70]
     Netherlands)   EU1bis       60.2, fuel zone                 – 18 Oct.     (peak)                       (min.)
                                 dia. 50, AVR)                   2005                                                                               4.0×10-6
                                 LEU UO2 TRISO                   (249.9)
     HFR (Petten,   HFR-EU1      3 spheres (dia.       Germany   29 Sep.        3.7 (peak)   9–11 (max.)    1000 (max.), 800           -        1.0×10-8, 1.0×10-8   [4],[70],[88]
     Netherlands)   (AVR &       60.2, fuel zone                 2006 – 24                                  (min.)
                    HTR-10       dia. 50, AVR)                   Feb. 2008                                                                      4.0×10-8, 1.4×10-7
                    fuel)        2 spheres (dia. 60,    China    (332.8)
                                 fuel zone dia. 50,
                                 INET)
                                 LEU UO2 TRISO
     HFR (Petten,   (HTR-PM      5 spheres for          China    8 Sep. 2012    3.79–4.95    11.1–13.7      1050±50 (centre            -          2.4-3.3×10-~9      [5],[12],[90–
     Netherlands)   fuel)        HTR-PM                          – 30 Dec.                   (estimated)    temp.)                              Fig. 10 in Ref. 13        92]
                                 LEU UO2 TRISO                   2014 (355)                  >12.3          1023, 1040, 1020,
                                                                                                            1017, 1067 (ave.
                                                                                                            central temp.)
Table 25 shows specifications of the spherical pebbles irradiated for HFR-EU1bis experiment [88].
Burnup measurements on the HFR-EU1bis spheres were measured and described in Refs. [69,70], which
is shown in Table 26 [88].



TABLE 25. NOMINAL CHARACTERISTIC DATA OF AVR GLE-4/2 PEBBLES
                      Coated particle                              AVR
                      Particle batch                               HT 384–393
                      Kernel composition                           UO2
                      Kernel diameter (µm)                         502
                      Enrichment (235U wt.%)                       16.76
                      Coat thicknesses (µm)
                          Buffer                                   92
                          Inner PyC                                40
                          SiC                                      35
                          Outer PyC                                40
                      Particle diameter (µm)                       916
                      Pebble
                      Heavy metal loading (g/pebble)               6.0
                      235
                         U content (g/pebble)                      1.00 ± 1%
                      Number of coated particles per pebble        9560
                      Volume packing fraction (%)                  6.2
                      Free U fraction (U/Utot)                     7.8·10-6
                      Matrix graphite grade                        A3-3
                      Matrix density (kg/m3)                       1750
                      Temperature at final heat treatment (°C)     1900




TABLE 26. MEASURED CS-137 ACTIVITIES, CORRECTED FOR DECAY TO END OF IRRADIATION,
RESULTING BURNUP AND NEUTRON FLUENCE
                        137             137
 Pebble                       Cs (Bq)    Cs (Bq) at       Burnup         Thermal fluence   Fast fluence
                                        EOI               (% FIMA)       (n/m2, E<0.638    (n/m2, E>0.1
                                                                         eV)               MeV)
 HFR-EU1bis/1 (top)     6.19×1010       6.48×1010         9.34%          1.34×1025         2.41×1025
 HFR-EU1bis/2           N/A due to destructive PIE
 HFR-EU1bis/3           7.34×1010       7.68×1010         11.07%         1.59×1025         2.86×1025
 HFR-EU1bis/4           7.34×1010       7.69×1010         11.07%         1.59×1025         2.86×1025
 HFR-EU1bis/5           6.43×1010       6.73×1010         9.70%          1.40×1025         2.51×1025
 (bottom)


Some observations of interest from post-irradiation examinations are noted below:

   — Gamma scanning of the pebbles showed inhomogeneities in the distribution of coated particles
     within the pebbles.
   — Visual inspection of the pebbles confirmed the absence of corrosion phenomena through their
     shiny surface.
   — High porosity and a significant number of metallic inclusions were generated due to irradiation
     in the kernel [93,94]. These porosities in the UO2 kernel were more biased at the colder side of
     the particle from outer region of the pebble. Other particles showed no such bias and evenly
     distributed pores and metallic inclusions.


                                                                                                       75
     — It is noted from Ref. [94] that “larger metallic islands and larger porosity are observed within
       kernels from particles at the centre of the fuel pebble compared to kernels from particles from
       the outer region of the fuel pebble”. As also described in Ref. [95], “the presence of the larger
       metallic islands in the centre of the pebbles is in agreement with the observation on other fuels
       (e.g. LWR fuel) where it is also observed that the higher temperature (in transient conditions,
       for example) and thus the larger thermal diffusion coefficient increases the size of these
       precipitates”.
     — As described in Ref. [96], “The network of intergranular porosities created in outer particles is
       to be only partially interconnected. In the fuel particles located in the centre of the pebble, larger
       porosities are observed compared to outer fuel particles. The pores on the cold side of the
       particles at the outer radius of the pebble fuel zone have a more irregular shape than the pores
       in the kernel bulk. Additionally, the UO2 structure at the cold side of these kernels is different:
       there are hardly any grain boundaries visible, and metallic islands do not occur. This could
       indicate displacement of UO2 from the kernels to the cold side, leaving irregular pores as a result.
       However, such UO2 migration should be associated with the amoeba-effect (carbon migration),
       but for the particles considered it was clear that the kernels remained in the centre of the coating,
       and the buffer layer remained of uniform thickness”. From this point of view, the particles
       irradiated in this test showed a very different aspect from that shown in Ref. [96] that is
       described in such a manner that “an example of very extensive amoeba attack was identified on
       a UO2 TRISO particle after irradiation conditions rather similar to an irradiated German TRISO
       fuel (9% FIMA at 1373 K, 207 days). The difference in behaviour could be assumed to be linked
       to the difference of enrichment (9% versus 17% 235U here). In less enriched fuel, a significant
