Repository: charles-azam/eng-bench

# NSTF-Bench

Can a coding agent do engineering analysis? NSTF-Bench asks one hard question instead of many
easy ones: given a bounded evidence pack about **Argonne's NSTF** — a half-scale, 26-metre
passive reactor-cavity cooling facility that a US national lab instrumented and measured for 33
months — predict what the lab measured, blind, with calibrated uncertainty.

The agent receives geometry, materials, instrument locations, and the electrical heater program.
It does **not** receive the thermal duty (it must derive it from an energy balance), any measured
outcome, or network access to the facility's publications. It must leave a calculation note and a

File: triso/sources/TECDOC-1674_full.txt (part 8 of 46)
                                     IAEA-TECDOC-1674 n Advances in High Temperature Gas Cooled Reactor Fuel Technology
Early in 2005, the throughput was increased to 1 kg of UO2 kernels per week to confirm that
the processes were repeatable and consistent with higher throughput. Once the Advance
Coater Facility, with a 5 kg UO2 kernel batch loading, was being designed and constructed,
the Kernel Laboratory throughput increased to 5 kg of UO2 kernels per week in order to be
able to supply the Advance Coater with feed stock.

The laboratory kernel production facility is based on the same process outline and process
principles as the reference technology for the external gelation process, as well as the same
process parameter values, but with changes as necessary to accommodate the laboratory scale
equipment.




92
Figure 3.25 shows the schematic diagram of the external gelation kernel production process
used in the PBMR Fuel Kernel Laboratory. U3O8 powder is dissolved in nitric acid to form a
uranyl nitrate solution according to the chemical reaction:

            3 U3O8 (s) + 20 HNO3 (aq) → 9 UO2(NO3)2 (aq) + 10 H2O +2 NO (g)

The uranyl nitrate solution is pre-neutralized with dilute ammonium hydroxide to just prior to
precipitation of the uranium according to the following reaction:

       2 UO2(NO3)2 (aq) + NH4OH (aq) → 2 UO2(NO3)1.5(OH)0.5 (aq) + NH4NO3 (aq)

A casting solution is prepared by adding specific amounts of organic additives to the pre-
neutralized uranyl nitrate solution. These additives adjust the surface tension and viscosity to
ensure proper droplet formation and also assist with later uniform shrinkage of the kernels and
to establish the required crystal growth of the uranium.




  FIG. 3.25. Schematic of the UO2 kernel production process as followed in the Kernel Laboratory.




                                                                                                    93
Casting is carried out in a glass column filled with the concentrated ammonium hydroxide
precipitation solution (Fig. 3.26, left). The casting solution is pneumatically fed to the nozzles
at the top of the column where a vibrator ‘shakes off’ droplets from the feed stream. 100
discrete droplets are formed per second from each nozzle. The droplets fall through air where
they attain a spherical shape as a result of surface tension. The spherical droplets then pass
through an ammonia atmosphere where ammonia gas is blown directly onto the droplets to
create chemical reaction with the uranyl nitrate on the surface of the droplets. The uranyl
nitrate precipitates as ADU in the outer layer of the droplet, forming a protective film. This
film enables the droplets to retain their spherical shape on impacting precipitation solution
without deforming.

As the reaction continues in the casting column, ADU forms throughout the kernels, with
ammonium nitrate as by product:

     2 UO2(NO3)1.5(OH)0.5 (aq) + 2 NH4OH (aq) → (NH4)2U2O7 (s) + NH4NO3 (aq) + H2O

The kernels are kept in the casting column until they are strong enough to be processed
further. The diameter of a cast gel kernel is about 1.8 mm.

Once casting is complete, the wet kernels and the accompanying precipitation solution are
transferred from the casting column to a rotary flat tank, known as the AWD (Ageing,
Washing and Drying vessel). During ageing, the AWD is heated with steam to 80°C. The
ageing process fully converts the gel spheres to ADU kernels, and initiates the crystal growth
in the kernels.

Initially during the development of the process, ageing had been done in the bottom part of
the casting column where the column was heated with silicone oil to 80°C. However, the
laboratories were established as the forerunner for the Fuel Plant, with the philosophy of
replicating the processes and equipment as close to the German HTGR technology as
possible. With this in mind, it was decided to build the rotary flat tank similar to the one used
at HOBEG in which ageing, washing and drying of the kernels could be done (Fig. 3.26,
right).

After ageing, the solution is drained from the AWD. The ADU kernels in the AWD vessel are
washed with water to remove the ammonium nitrate as well as ammonium hydroxide and
some of the organic additives. The wash water is drained, and the kernels are washed with
alcohol to remove moisture, and any remaining additives.

Following drying, the ADU kernels are calcined in air above 400°C in a batch furnace. The
remaining organic additives are cracked and evaporated from the kernels during a gradual
temperature increase. From 300°C, the ammonium diuranate is converted to UO3 according to
the reaction:

                   (NH4)2U2O7 (s) + O2 (g) → 2UO3 (s) + 2H2O (g)+ NO (g)

The diameter of a calcined kernel is 750 μm and the bulk density ~2 Mg/m3.

After calcining follows reduction and sintering at high temperature to reduce the UO3 to UO2,
remove remaining impurities and densify the kernels. The process is carried out under 100%
hydrogen:

                             UO3 (s) + H2 (g) → UO2 (s) + H2O (g)



94
The reduction of the kernels takes p lace between 450°C and 650°C where after the
temperature is increased to 1600°C in order to form dense, stoichiometric UO2 kernels that
have a diameter of 500 μm and a density just below the theoretical value of 10.96 Mg/m3. The
final production steps are sieving to remove any under and over sized kernels, followed by
sorting to remove any odd shaped particles. The latter is performed on a sorting table that is
slightly inclined to allow spherical kernels to roll down-hill while odd shaped particles are
vibration transported along a perpendicular direction and collected for recycling.




 FIG. 3.26. Multi-nozzle casting column (left) and steam jacketed ageing washing and drying vessel.




                                                                                                  95
3.7.3.3. Coating laboratory for TRISO coated particles

In 1999 work was begun to build a one-fifth scale (1 kg UO2 charge; 20 kW power
consumption) coater at the NECSA laboratories. This was embarked upon in order to

      gain understanding of coating processes so as to produce particles that are equivalent to
       the latest German HTGR technology;
      train personnel;
      provide initial material for the quality control and fuel sphere laboratories, for the
       further development of their methods and processes.

Only depleted (< 0.7% 235U) UO2 kernels have been used in the small coater.

In 2003, PBMR decided to build a ‘full size’ (5 kg UO2 charge; 110 kW power consumption)
coater, also at the Necsa laboratories. This coater was designed to be the prototype for the
coaters of the same size in the planned pilot fuel plant. The 5-kg coater is therefore also
known as the ‘Advance Coater’. Its goals are to

      mitigate the risks for the pilot fuel plant. Coaters and coating technology are seen as the
       biggest risk due to their complexity. Other coating systems copy inherently simpler
       proven German systems. The coater was intended to be as close a copy of the German
       coater as possible, so as to be able to produce fuel that is equivalent to the German fuel.
      train production plant personnel, as the coater will operate eventually with depleted
       (< 0.7% of 235U) UO2 kernels.
      enhance the understanding of coater processes and of coatings behaviour.
      demonstrate modifications intended for the production plant that can enhance its
       productivity.

The four coating layers are deposited on kernels in a heated furnace by a process called
chemical vapour deposition (CVD). The process outline to coat kernels with the four layers is
shown in Fig. 3.27.
3.7.3.4. Graphite laboratory for PBMR spherical fuel element

The laboratory facility for the preparation of matrix graphite powder, overcoating of coated
particles, and manufacture of fuel elements is based on the same principle process steps as
those used in Germany. The process outline to manufacture fuel elements is shown in Fig.
3.28.

Generally the equipment designs have been modified to accommodate the laboratory scale
production, but key process variables are equivalent; for example:

      Pressing moulds and pressures;
      Carbonizing temperature and atmosphere;
      Annealing temperature and atmosphere.




96
FIG. 3.2 7. Coating process.




                               97
     FIG. 3.28. Spheric al fuel element manufacturing.




98
All the equipment needed to manufacture (pressed) graphite spheres and fuel elements are
fully operational. Suppliers of natural graphite and electro-graphite powders have produced
batches of material for development work in the laboratory. Matrix graphite powder and
overcoat matrix graphite powder have been routinely made on laboratory scale (2.5 kg
batches). The design of the tooling for the pressing moulds, as well as the material and
process for manufacturing the moulds, is sufficiently developed to be able to produce working
press moulds.

Technology to pre-press graphite cores and thereafter press graphite spheres at high pressure
is sufficiently developed to be able to manufacture small laboratory batches of graphite
spheres routinely that conform to density and crushing strength requirements after
carbonisation and annealing.
3.7.3.5. Quality control laboratory

The quality control (QC) methods have been specified to be the same as those in the reference
technology, but other methods are used if they can be shown by means of capability studies to
provide adequately accurate results.

The QC laboratory is being equipped and the test methods developed as required for the pilot
fuel plant. Necsa’s analytical laboratories are being used for isotopic and impurity analyses of
uranic materials. Most of the equipment items needed in the QC laboratory are already
available. The test methods are being installed and validated to support the development
activities in the process laboratories as well as the selection and pre-qualification of suppliers
of materials.

Following the production process, the kernels are sent for extensive analyses to the PBMR
Fuel Quality Control Laboratory before being accepted as good quality feed stock for the
coater. Table 3.14 contains the results currently obtained for UO2 kernels produced in the
Kernel Laboratory, with a comparison to the specification.

The UO2 kernels, coated fuel particles and spherical fuel elements manufactured in
laboratories at NECSA’s Pelindaba site are shown in Figs 3.29, 3.30 and 3.31, respectively
[70].

TABLE 3.14. COMPARISON OF THE CURRENT RESULTS WITH THE CURRENT PRODUCT
SPECIFICATION
                                                         Average results for
Requirement                    Specification                                                Remarks
                                                               2006
                                                                               On average, all kernel batches are
Stoichiometry                   O/U ≤ 2.015                    2.014
                                                                               within specification
                      95% of kernels within 450–550 μm                         All kernel batches are within
Diameter                                                    499 ± 12 μm
                          confidence level of 95%                              specification
                                                                               All kernel batches are within
                            90% of kernels ≤ 1.2
Sphericity                                                      1.11           specification; however, it is aimed
                           confidence level of 90%
                                                                               to obtain sphericities of below 1.05
                                                                               All kernel batches are within
Density                         ≥ 10.5 Mg/m3                10.77 Mg/m3
                                                                               specification




                                                                                                                 99
            FIG. 3.29. Photographs of UO2 kernels.




      FIG. 3.30. Ceramography of the coated fuel particle.




      FIG. 3.31. Photograph of the spherical fuel elements.




100
3.8. HISTORY OF THE DRAGON REACTOR FUEL DEVELOPMENT IN THE UNITED
KINGDOM

This section gives an overview of the historic development of HTGR fuel describing the
origin of coated particle fuel for the Dragon Project [32, 75].

3.8.1.   Dragon reactor core structure

The Dragon reactor was the first demonstration high temperature gas cooled reactor built in
the 1960s. Thirteen OECD countries began this project in 1959 known as Dragon at Winfrith
in the UK to serve the growing needs of the HTGR community for irradiation testing of fuels
and fuel elements, and technological tests of components and materials. Criticality was
achieved in August 1964 and full design power of 20 MW was reached in April 1966. The
reactor was finally shut down in September 1975. The core had a maximum thermal power of
21.5 MW (reached in May 1971) with corresponding core inlet and outlet temperatures of
350ºC and 750ºC respectively.

The core of the Dragon reactor was prismatic with an effective diameter of 1.08 m and formed
by 37 fuel element clusters held between the top block and bottom ring and arranged in a
hexagonal array. Because of the small size of the reactor core and the consequent neutron
leakage, a fuel element cluster consisted of six fuel rods containing highly enriched ‘driver’
fuel surrounding a central rod that contained an experimental section. A fuel rod was made up
from 30 annular graphite fuel compacts within graphite sleeves. The standard Dragon fuel
element had an overall length of 2.54 m with both ends to contain reflector material and a
1.60 m middle section to contain the fuel. With this fuel design, it was possible to irradiate
experimental fuels to 1000 days or more by exchanging the driver fuel every 200 days.

Helium coolant was flowing through the annular gap between graphite tube and fuel body.
The fuel element clusters could be individually purged from fission gases which proved to be
very useful in tracking defective fuel. There was considerable flexibility in the fuel element
design. A total of 25 fuel element varieties for the Dragon core were developed during the
course of Dragon operation. Three examples are shown in Fig. 3.32 [32, 75].

3.8.2.   Stage-I period of fuel development

3.8.2.1. Releasing fuel versus retaining fuel

Back in 1960, HTGR fuel development work was concentrated on fuel, from which it was
hoped (!) that fission products would be released, thereby removing parasitic neutron
absorbers from the core. The fuel manufacturing process for an 'emitting' type of fuel was
comparatively simple involving cold compaction of graphite powder and the appropriate
metal or carbide powder into fuel inserts followed by reaction sintering to form the carbides.
The annular fuel bodies were then loaded into fuel boxes, which themselves were placed in
the graphite tubes of the fuel element cluster. Purging of the clusters was made to remove
high neutron cross-section gaseous fission products from the core.




                                                                                          101
FIG. 3.32. Dragon reactor core (top) and some of the fuel element varieties (bottom); bottom left: D4
with experimental fuel in the centre rod; middle: D9 with enlarged centre rod to allow full-size
German fuel spheres; right: D13 reference fuel element design.


Up to the end of 1961, materials development work had concentrated on fission product
emitting fuel. But already in the early days of the HTGR it was recognized that a fission
product emitting fuel would not be acceptable for a power reactor due to the implied radiation
dose to the operators and the consequential maintenance problems resulting from the
migration of gaseous or volatile fission products and circuit contamination. Such a fuel
concept was not considered viable to progress to a prototype power reactor. Hence a parallel
concept was pursued where the fission products are retained in situ.

Originally proposed by Roy A. U. Huddle in October 1957 and patented in March 1959, the
particle with a pyrolytic carbon coating as barrier to the escape of fission products became a
considerable option. The advantage of a delay in fission product release by a few hours was
that most of the heat release would be inside the boxes.
3.8.2.2. Fuel fabrication

Principal objective of the 1st charge loading was to irradiate fuel for the thorium cycle. The
fuel was in form of a carbide with 93% enriched uranium arranged in a two-zone core. The



102
ten centrally located fuel element assemblies contained the fertile material thorium at a
Th/235U ratio of ~10 with the remaining 27 fuel elements mainly serving to drive the reactor
(‘driver’ fuel). The highly enriched uranium (or driver) zone of the core should operate for as
long as possible, but it was considered unlikely that an unalloyed fissile coated particle could
withstand a burnup of 30–50% FIMA. Therefore, it was decided to use zirconium as an
alloying diluent to reduce burnup. For the zirconium-containing fuel, uranium monocarbide
was ground to powder and then mixed with zirconium monocarbide, formed into micro-
spheres by agglomeration, and sintered to form (Zr,U)C driver fuel with a Zr/235U ratio of ~8
[76].

In essence, the method of making particles studied was powder agglomeration. The correct
size was achieved by building up the particle as with a snowball. The powder agglomeration
process gave spheroidal particles at a reasonable rate and with a yield approaching 100%. It
readily gave a porous sintered particle which was thought necessary to provide free space for
the fission gases. The process also permitted a wide variety of compositions to be made with
ease. A porous kernel made by a dry process became one of the important features of Dragon
reference particles, whereas liquid routes to make spheroidal particles, such as the ORNL sol-
gel process, were not pursued.

Particle kernel used in driver fuel had a diameter between 251 and 422 µm (defined by
passing through respective sieves), while they were sized between 353 and 500 µm for the
fertile fuel. For experimentation, the centre rods of three fuel element assemblies were used
for the so-called Metallurgical Series I (MET-I) elements each containing 43 varieties of fuel
(plus some 2000 graphite specimens).

Work on ceramic coated particle fuel at the Battelle Memorial Institute in the USA had shown
that irradiated UO2 particles coated with alumina in a fluidized bed had favourable gaseous
fission product retention characteristics. By the end of 1960, the technique had been adapted
successfully to the coating of uranium and thorium carbide micro-spheres with pyrolytic
carbon. The success of the fluidized bed process lay in the use of much larger, nearly
spherical fuel kernels (> 100 μm diameter) compared to the small irregular particles that came
out of the tumbling bed furnace. It could be demonstrated that PyC also provided an effective
means of retaining fission products. Although it was recognized that kernels had some
retention capability, it was found in experiments that fission products such as caesium,
strontium, or barium could diffuse through the pyrolytic carbon layer. Studies on metallic
carbides had suggested that a silicon carbide or zirconium carbide intermediate layer could be
incorporated into the particle design having the advantages of low neutron capture cross-
section, impermeability to fission products, and compatibility with the fuel and pyrolytic
carbon.

Soon afterwards, also in the UK at the Royal Aircraft Establishment, Farnborough, a
successful coating was carried out on a silica fluidizing reactor using a 1 inch laboratory
coater. By the end of 1961, sufficient progress with coated particle fuel manufacture had been
made such that the recommendation was given to use coated particle fuel for the initial charge
of Dragon. During 1962, a prototype fluidizing apparatus was developed at Winfrith where a
2 inch fluidizing reactor was installed. Coater size eventually increased via 3 inch to 5 inch
furnaces.

For the first charge, fuel particles with zirconium/uranium carbide and thorium/uranium
carbide were embedded in a resin coated graphite powder matrix to form annular shaped fuel
compacts. In the ‘admix’ process developed for the early fuel loads, the basic ingredients of
the fuel compact matrix were a high char yield resin and graphitized petroleum coke filler.



                                                                                            103
The initial development of a fabrication route for the fuel bodies was dictated by the
requirement of coated particle volume fractions as high as 50%. At this level, many particles
had direct contact, which allowed only very low forming pressures to avoid particle damage.
The process evolved was based on the UK powder casting process which subsequently has
been used commercially for the manufacture of high precision moulds. It used graphite
powder coated with a thermosetting resin as matrix, a forming pressure of ~0.7 MPa (100 psi)
followed by benzene vapour impregnation to densify and strengthen the resulting compact by
carbon deposition.

When the fuel particle parameters were finally specified, it was apparent that with a maximum
coated particle loading of less than 30% by volume, higher forming pressures were possible.
Also the gas impregnation operation could be eliminated, which although practicable,
complicated the production route. It was found from experiments on density, strength, and
particle damage, that a forming pressure of ~7 MPa (1000 psi) with no impregnation gave
satisfactory results, and this route was, therefore, adopted for the initial charge of Dragon.

In May 1963, the important decision was made to use coated particle fuel for the first charge
of Dragon. Its manufacture, a total of 18 fuel elements with ‘releasing’ type fuel containing
(UZr)C kernels coated with pyrolytic carbon only, was completed by June 1964, in time for
criticality to be achieved on 23 August 1964 (with 16 of the 18 elements of the outer ring).
The complete core loading of 37 fuel elements was achieved in February 1965. The mean
production rate of the first charge was 1.2 fuel elements per week. For the zirconium-
containing driver fuel the apparent loss of 235U was 1.6% and for the thorium-containing fuel
0.7%. Reject fuel was not recovered at the time; nevertheless, the overall yield on a once
through basis was impressively high. Fuel charge 1 was operated over 229 efpd.
3.8.2.3. Fuel quality control

From 1963, fuel quality control was gradually beginning to emerge. A Quality Control Worki
was set up for the development of suitable quality assurance methods. It was mostly used for
the ceramographic examination of coated fuel particles and a non-destructive examination for
fuel compacts, graphite fuel tubes, alpha contamination and metrology of the fuel particles.
Many other physical properties of fuel body and fuel particle were measured, but only on a
very small number of samples. The small size of the particles necessitated a statistical
approach to quality during manufacture. Many of the methods developed became well
established testing procedures with a high degree of confidence, but a number of physical
property measurements were discontinued as a routine after the completion of the first charge.
There was, however, initially an important test procedure missing at that time which was the
estimation of the broken particle fraction in consolidated fuel, although acid leaching for
estimation of broken particles in coating batches was carried out. But once the broken-particle
test and associated statistical methods had been developed, examination of the various stages
of manufacture enabled to identify the critical parts of the process, and this feedback led to a
progressive reduction in the overall broken particle fraction in the reactor. The information on
the defective particles assisted in the interpretation of irradiation experiments.

3.8.3.   Coated particle development for commercial HTGRs

Following the successful Stage 1 period, which had demonstrated the feasibility of the
fabrication of coated particle fuels and their performance and the improvement of fuel quality,
work on Stage 2 turned towards the study of these fuels for power producing versions of the
HTGR involving a very flexible approach to the fabrication aspects and the development and
exploitation of a very extensive irradiation and post-irradiation examination programme. At



104
this time it was considered that a commercial system would be launched using the thorium
high enriched uranium cycle. Thus, 'feed and breed' reference fuels were specified.

During an initial phase, the main factors controlling the performance of coated particle fuels
were identified. An extremely wide range of fuels, including Pu fuel, was fabricated and
irradiated. Kernels were produced by both melting and sintering and the first comparisons
between the behaviour of pyrolytic carbon (PyC) and silicon carbide coatings were made,
with the latter clearly superior to plain PyC coated fuels. At this time the development of the
replaceable experimental fuel elements in Dragon (such as the D5 design where six driver
channels surround one experimental channel) was a key feature of the programme.

For the 2nd charge, the Dragon core needed 32 new fuel element assemblies. Due to the aim of
an unpurged fuel element design, a new type, D4 MK II, was developed where only the
central rod as an experimental section remained purged, whereas the surrounding six ‘driver’
fuel rods were unpurged. By January 1967, every fuel element was of this type. Also the new
designed ‘UC-10’ (UC2 with excess carbon at a C/235U ratio of ~10–12) fuel kernel with a
420–572 µm diameter and a TRISO coating was applied in the driver zone. Furthermore the
particles received a thick overcoating. The driver fuel considered the ‘Dragon Reference
Particle’ consisted of fuel particles with an 800 µm UO2 kernel and a TRISO coating, bonded
together in a carbonaceous matrix and pressed to compacts. Fuel charge 2 was operated over
262 efpd.

A significant portion of the 2nd charge was experimental fuel tested in a large scale
comparison of fuel compositions and coatings, and also for different irradiation times with the
goal of extending fuel lifetime. They contained oxide or carbide mixed compounds, involving
low enrichment uranium, thorium and plutonium, and with BISO or TRISO coatings.

Charge 2 included approximately 10 g of plutonium contained in TRISO coated fuel particles
which were placed in cartridges. This amount of Pu is about the same as was produced in
charge 1 from neutron capture of the 238U during operation [77]. Also interest shifted from the
thorium cycle to a LEU fuel cycle in a heterogeneous core which was considered an attractive
alternative to the AGR. The first such fuel was fabricated for irradiation in June 1967, and the
first experiments were reasonably successful and led to the specification of the so-called LE
reference fuel. This switch to uranium fuel cycles was also influenced by doubts over high
enriched uranium availability and thorium recycle technology.

In the 3rd charge starting in July 1968, 13 new fuel elements with introduced, with them 26 of
the 37 being of the D5 type, where the centre rod and the surrounding driver rods were
independently replaceable. Following the new fuel concept, by far most of the driver fuel was
oxidic: UO2+10C, UO2+5C, UO2+33C, UO2+18C. Total production of this oxide fuel was
around 650 kg of coated particles used in 43 000 compacts of various types and dimensions,
of which some 33 000 compacts were the ‘standard D13 type fuel’. With charge 3, a cyclic
mode of operation was pursued, which allowed the variation of residence times for the
experimental fuel unlike the once-through character of the charges 1 and 2. Cycling was made
by exchanging 20% of the driver fuel every 30 efpd [32].

The pin in block design for fuel elements, which was already tested with the earlier fissile–
fertile fuel system to avoid high stresses in the main structural components of the core, was
also later employed for the LEU fuel tested in the D14 and D16 type fuel elements. With
beginning of charge 5, the first integral multi-hole graphite block fuel element (type D22) was
introduced into the Dragon core investigating the block design as was used for the US Fort St.
Vrain HTGR.



                                                                                            105
By the end of 1973 a sound basis of knowledge had been reached on the factors limiting the
performance of LEU fuels. Large quantities of fuel had been produced and irradiated and
some fuels had been irradiated to almost full lifetimes. Design rules for the fuel particles had
been quantified for the three main performance limiting features (amoeba failure, pressure
failure, fast neutron dose limit for PyC) enabling the designer to specify operational margins.
3.8.3.1. Kernel fabrication

As far as LEU cycle fuel was concerned, the main attention was directed towards the
suppression of amoeba failure by development of additives to the kernel to cause gettering of
the oxygen released on fission, and thus reduced formation of CO which was involved in the
attack of the coating. This was explored in two main developments: (i) the incorporation into
the kernel of cerous oxide which could form a solid solution with sub-stoichiometric uranium
oxide, and (ii) the addition of another phase to getter the oxygen directly, e.g. ZrC or SiC.

For the advanced fuels in the Th–U cycle, the main areas of development were to produce an
improved fully enriched uranium fissile particle from the viewpoint of very high temperature
stability and to explore a chemical gettering system for the fission products in the thorium
oxide fertile particle. The main variants on the reference UO2 fuel were by means of dilution
with carbon (using the carbon agglomeration route or the WAR process developed by
ORNL1) or with alumina (UO2+Al2O3), or to alter the composition to uranium carbide with
zirconium carbide additions (UC+ZrC, UC+5ZrC). Some experiments also involved uranium
carbo-nitride kernels. A large number of oxide getters was examined to explore the possibility
of fission product gettering in oxide fuels (Al2O3, Ce2O3, SiO2, ZrO2, Al2O3·SiO2, Cr2O3,
Fe2O3, MoO3, MnO2, Nb2O5, TiO2, V2O5, Y2O3).

The production of green kernels by the powder route was very simple. The required weights
of carbon black, UO and furfuryl alcohol were intimately mixed in an edge runner mill
producing a slightly compressed and well dispersed mixture. The mix was then reduced to
granules and powder by passing through a series of sieves. The granules and powder were
spheroidized on a planetary mill and the required size fraction shape separated on an inclined
vibrating plate. Acceptable particles were exposed to hydrogen chloride vapour to polymerize
the furfuryl alcohol. Heat treatment of the green kernels was carried out in a static atmosphere
of carbon monoxide to minimize the formation of uranium carbide.

The specification of UO2 particle size was found to be very important in this process. The
UO2 powder available initially consisted of particles up to 250 μm which gave problems of
uniform dispersion in a nominally 600 μm diameter kernel and also caused severe segregation
of the UO2 during the spheroidizing process. These problems were immediately eased by
sieving out particles greater than 100 μm from the UO feed powder and in the longer term the
specification for the supply of new UO was modified.

The liquid route for kernel manufacture was more complicated than the powder
agglomeration process and required more elaborate control of the initial stages of kernel heat
treatment. Particle shape was better, leading to a reduction in the within-particle variation of
coating thickness. Methods of sphere formation needed further development to render them



1
  Presized weak acid resin (WAR) ion exchange materials made from acrylic acid/divinyl benzene copolymers
are loaded with uranium from uranyl nitrate solution, dried, and then heat-treated to produce a mixed
oxide/carbide particle, typically 360 μm diameter.




106
less operator sensitive with respect to shape and size distribution. The liquid route process led
to a stronger kernel and thereby reduced coating contamination.
3.8.3.2. Coating process

Developments involved improvements to the pyrocarbon, the study of the high temperature
performance limits for silicon carbide and the development of a potential alternative in ZrC
and, finally, the exploration of new particle designs involving new coating materials. These
studies were principally directed towards obtaining fuels which could operate at temperatures
above 1400°C for prolonged periods.

Improvements had been indicated in the performance of material derived from propylene and
butane at low temperatures (rather than the traditional high temperature methane coatings),
high coating rates and uniformity of coating. Since the process is carried out in a fluidized bed
coater, it was first necessary to investigate the fluidization process itself by studying particle
motion and gas flow patterns. A parallel approach, which was based on the extensive
accumulated experience of coating, was the development of a model of the deposition
process. The simple concept was that pyrocarbon is formed of initially substantially spherical
agglomerates, whose size affects the structure (but not the density) and whose degree of
deformation affects the density of the deposit. Before the agglomerate falls onto a coating, its
spinning motion and the surface tension of any low viscosity phase give it a spheroidal shape
and a tangled internal structure.

The production of the first ‘UO2+10C’ driver fuel was started in the second half of 1967.
Changes of enrichment, coating layers and procedures led to revised specifications until the
accepted standard driver fuel type D13 was specified (Table 3.15).

In almost all cases the coating agents were acetylene for the porous layers and methane for the
high density pyrocarbon layers. All driver fuel of this composition was made with a TRISO
coating, the silicon carbide layer being derived from methyltrichlorosilane. The coating of all
the layers on one batch was carried out in a continuous process.




                                                                                              107
TABLE 3.15. SPECIFICATIONS OF THE UO2+10C REFERENCE FUEL USED IN THE D13
TYPE DRAGON FUEL ELEMENT
Enrichment in U-235                                        typically 93%
Kernel composition                                         UO2 + 10C
Kernel diameter                                            600 μm
Coating layer thicknesses:
porous                                                     25 μm
inner HDI                                                  50 μm
total inner PyC                                            75 μm
silicon carbide                                            35 μm
outer PyC                                                  45 μm



Instances of the deposition of poor quality SiC occurred at times during the driver fuel
fabrication. It was usually indicated by a low density and a porous appearance on a
metallographic section. Bad quality SiC was traced on several occasions to an incorrect
operating temperature. But equipment for SiC deposition was steadily improved.
Contamination of coated particles was reduced when changing the unloading procedure of the
particles from extraction through a nozzle systen to a particle extraction system by suction
through the top of the furnace. Contamination levels were also reduced by sieving the coated
particles immediately after removal from the furnace. It was found that the undersize fraction
which usually consisted of broken or only partially coated particles had a higher
contamination level than the main batch.

Experiments during the LEU period had indicated that the SiC coating became transparent to
the fission product 110mAg at about 1200–1250°C and that at successively higher temperatures
the SiC became transparent to strontium and caesium, respectively. It was felt that these
phenomena were probably caused by small concentrations of silicon at the crystal boundaries
in the SiC and, therefore, experiments were undertaken to examine the effects of varying the
structure of the SiC, e.g. through the addition of nitrogen in the coating process to remove
silicon and in controlled variation of the SiC grain size. As a back-up, work began on the
development of zirconium carbide, a more refractory material, as an alternative coating.

Finally the concept of getters to bind the fission products more strongly within the kernel led
to work on the incorporation of getters into the coatings where much higher concentrations
could be used. Thus, coating variants using AlO and ZrC as buffer layers were studied.

In the overcoating process, also developed by the Battelle Memorial Institute, the emphasis
was on spraying a premixed slurry of matrix material, binder and solvent coupled with a
drying process to build up the overcoats. The basic process involved tumbling the coated
particles in a rubber-lined copper drum rotating at about 30 rpm. The resin coated matrix
powder was then dropped through spraying with Industrial Methylated Spirits, IMS, (ethyl
alcohol). At the same time, the resinated matrix powder was vibro-fed onto the particles.
Different sizes of drums were used for overcoating, varying from 457 mm (18 in) diameter
down to 51 mm (2 in) diameter for overcoating small quantities of coated particles (as low as
200 particles). The overcoated particles were dried in a vacuum oven in a flow of nitrogen at
50°C. During the process, a uniform size range of overcoated particles was maintained by
removing the larger particles at certain stages and replacing them at a later time.




108
By far the largest amount of driver fuel was made to the specification type D13 (see Fig. 3.32)
described in Table 3.15. Evidence from the Dragon operation and maintenance testified to the
highly satisfactory quality of the driver fuel, sustained over a period of many years. Many
variations of the fuel were made for special applications.
3.8.3.3. Fuel element production
The process for compaction of the overcoated particles was considerably improved over the
years. The original method of compaction was to use a die placed between the plates of a
hand-pumped hydraulic press. The die was heated to approximately 80°C and loaded with the
overcoated particles. The die temperature was then increased to above 120°C and the compact
pressed. A further temperature increase to 180°C was made to polymerize the resin. The
pressed bodies were baked in a semi-continuous nitrogen atmosphere tube furnace to 800°C,
the typical heating rate being 75°C/h. Prior to final testing, inspection and assembly the fuel
bodies were degassed at 1800°C in vacuum. This process which was adequate for fuel bodies
with volume packing fractions of less than ~35% persisted for several years.

The most commonly used matrix powder was British Acheson Electrodes Limited Type 60
which was a premium grade petroleum coke, graphitized as powder with a particle size of
about 60 μm. This was resinated with a phenol formaldehyde resin type CS-217 supplied by
