Repository: charles-azam/eng-bench

# NSTF-Bench

Can a coding agent do engineering analysis? NSTF-Bench asks one hard question instead of many
easy ones: given a bounded evidence pack about **Argonne's NSTF** — a half-scale, 26-metre
passive reactor-cavity cooling facility that a US national lab instrumented and measured for 33
months — predict what the lab measured, blind, with calibrated uncertainty.

The agent receives geometry, materials, instrument locations, and the electrical heater program.
It does **not** receive the thermal duty (it must derive it from an energy balance), any measured
outcome, or network access to the facility's publications. It must leave a calculation note and a

File: triso/sources/TECDOC-2090_full.txt (part 8 of 20)
                                                                                                             IAEA TECDOC SERIES                  No. 2090
       fraction of the fissions occurs via plutonium leading to release of a larger amount of oxygen and
       greater CO + CO2 internal pressure.”
     — As additional information obtained from electron probe microanalyses (EPMA) [94]:
        At room temperature, xenon either adhered to the buffer layer or presented within enclosed
             pores beneath the pyrolytic carbon. This supported a significant release of xenon from the
             kernel, and also was consistent with the report in Ref. [96].
            While caesium was primarily detected in the buffer layer, its presence in the kernel was
             minimal, potentially originating from xenon decay.
        Ruthenium was very largely contained within the metallic islands in the kernel, but some
             ruthenium was also found in the coatings. Palladium was distinguished as a small trace near
             the IPyC/SiC interface, but palladium was not present in the metallic inclusions.
        Important observations were (1) palladium had accumulated near the IPyC/SiC, but not at
             the SiC layer (no Pd attack was observed), and (2) most caesium was found in the buffer
             layer (not in the other coating layers). The latter observation coincides with the presence
             of xenon in the buffer [5]. More evaluation and interpretation can be referred to Refs.
             [86,94].

Palladium is characterized with its high vapour pressure and affinity with variety of fission products to
form inter-metallic compounds or mixed phases with volatile fission products [97]. For the outer-pebble
zone samples, palladium is more clearly distinguished, albeit on the cold side of the sample, confirming
similar observation presented in Ref. [96].

Comparison of destructive PIEs on samples taken from the centre and outside of the fuel zone of the
pebble revealed a more deterioration of the SiC coatings in the central zone. The central zone sample
showed apparent break-out of the SiC coating and the outer zone sample no cracking of the SiC coating
[5].

Four spherical pebbles (HFR-EU1bis/1, HFR-EU1bis/3, HFR-EU1bis/4, and HFR-EU1bis/5) irradiated
at the High Flux Reactor (HFR) in Petten for the HFR-EU1bis irradiation campaign were transported to
JRC-ITU for PIEs and heating tests at the KÜFA facility.

Fractional release of fission products during the heating tests on these pebbles are described in Ref. [98]
and are represented in Figs. 40 and 41. From these figures, the following observations were made [99]:


76
  — During reactor normal operation, simulation of both 134Cs and 137Cs fractional release remained
    below 10-4;
  — HFR-EU1bis/5 showed the highest release of Cs among the entire series due to high temperature
    (1800oC) and rapid cycling of temperature. (Note that HFR-EU1bis/5 was exposed to extended
    heating phases at temperatures of 1800oC as well as rapid temperature transients to 1800oC);
  — HFR-EU1bis/4 yielded a release around 10-2 after extensive accident testing at 1700oC. The
    release was similar to the release from HFR-EU1bis/5 which was subjected to more extreme
    heating conditions, which might be attributed to an unfavourable operation of the test equipment
    for HFR-EU1bis/4.




  FIG. 40. Fractional release of various fission products during KÜFA test on HFR-EU1bis/1 through 15.




    FIG. 41. Fractional release of various fission products during KÜFA test on HFR-EU1bis/4 and 5.

6.2.1.2. HFR-EU1 irradiation experiment




                                                                                                         77
The irradiation experiment HFR-EU1 [5,88] was conducted with three spherical pebbles, each
containing 9500 particles in the Petten HFR reactor. It aimed at exploring the possibility for high power
and high burnup operation of the German AVR pebbles and of newly developed fuel for VHTR.

Figure 42 shows the schematic configuration of the test rig.

Table 27 shows specifications of test pebbles. Three AVR pebbles were produced by
Hochtemperaturreaktor-Brennelement GmbH (HOBEG), Germany and two by INET, China.

Conditions for the irradiation test are described in Ref. [100] and are represented in Table 28 [100].
During the irradiation, fission gas releases were measured through sweep loop facility. Detailed
information on irradiation conditions, facilities and test pebbles can be found from [5,88,100].




                             (a)                                   (b)

 FIG. 42 (a) Cross-section of the HFR-EU1 sample holder with upper Capsule 1 containing two Chinese spheres
 and lower Capsule 2 containing three German spheres; (b) pre-irradiation X ray of German capsule, Capsule 2.




78
TABLE 27. NOMINAL CHARACTERISTICS OF INET AND AVR GLE-4 PEBBLES OF HFR-EU1
IRRADIATION

                                                                    INET                AVR
 Coated particle
 Particle batch                                                     V000802             HT384-393
 Kernel composition                                                 UO2                 UO2
 Kernel diameter (µm)                                               490.3               502
 Enrichment (235U wt.%)                                             17.08               16.76
 Coat thicknesses (µm)
     Buffer                                                         97                  92
     Inner PyC                                                      7 42                40
     SiC                                                            37.8                35
     Outer PyC                                                      40.8                40
 Particle diameter (µm)                                             926.9               916
 Pebble
 Heavy metal loading (g/pebble)                                     5.02                6.0
 235
    U content (g/pebble)                                            0.858               1.00 ± 1%
 Number of coated particles per pebble                              8500                9560
 Volume packing fraction (%)                                        5.0                 6.2
 Free U fraction (U/Utot)                                           2.3×10-7            7.8×10-6
 Matrix graphite grade                                              A3-3                A3-3
 Matrix density (kg/m3)                                             1760                1750
 Temperature at final heat treatment (°C)                           1900                1900


TABLE 28 HFR-EU1 IRRADIATION EXPERIMENT
                                                       HFR-EU1
 Pebble number and type                                2 INET + 3 AVR
 Start                                                 30.09.2006
 End                                                   19.02.2010
 Duration (EFPD)                                       445
 Burnup (% FIMA)                                       11–14
 Temperature (oC)                                      900 (INET) – 950 (AVR)
 R/B at end of irradiation (based on 85mKr release)    Approx. 5.5×10-8 (INET)
                                                       Approx. 1.6×10-7 (AVR)


Figure 43 shows the fractional release of fission products at end of irradiation [5]. The fractional release
in Fig. 43 was approximately 2.5×107 based on 85mKr for AVR fuel [5,88] and was at least two orders
lower than the fractional release that could come out in theoretical maximum from a single particle in
the capsule (approximately 2.8×104 for the AVR capsule). Also note that HFR-EU1bis experiment
showed a higher fractional release of approximately 4×106 [69,101].




                                                                                                         79
             FIG. 43. R/B vs. burnup for AVR pebbles (reproduced from Ref. [5], courtesy of IAEA).



Figure 44 shows the fractional release of fission products from INET pebbles as a function of burnup
[5]. The fractional release of 85mKr at the end of irradiation was approximately 8×10-8, which was lower
than those from the earlier experiments HFR-K5 and HFR-K6 (5×10-7) and HFR-EU1bis experiment
(approximately 4×10-6) [69,101].




            FIG. 44. R/B vs. burnup for INET pebbles (reproduced from Ref. [5], courtesy of IAEA).



 6.2.1.3. HTR-10 fuel irradiation at HFR

The HTR-10 fuel was irradiated at the IVV-2M reactor during 2000–2003 [87]. Five capsules were
contained in the irradiation rig. These capsules were numbered 1 through 5 from top to bottom. Each
capsule contained:



80
    — Capsule 1: 13,500 loose particles plus 60 samples of matrix graphite;
    — Capsule 2: a spherical pebble (identification no: SFE5);
    — Capsule 3: a spherical pebble (identification no: SFE12);
    — Capsule 4: a spherical pebble (identification no: SFE8);
    — Capsule 5: a spherical pebble (identification no: SFE7).

Table 29 [102] represents specifications of test pebbles. Note that test pebbles SFE5 and SFE7 were
taken from batch 1 and test pebbles SFE8 and SFE12 from batch 2. Irradiation conditions are described
in Refs [87,102] and are summarized in Table 30.



TABLE 29. MAIN CHARACTERISTICS OF THE HTR-10 PEBBLES
 Batch no.                                                           1c                  2d
   UO2 kernel
   Enrichment (%)                                                   17                   17
   Diameter (µm)                                                   500.9                497.0
   Density (g/cm3)                                                 10.81                10.90
   Sphericity (Dmax/Dmin)                                          1.04                 1.06
   O/U ratio                                                       2.00                 2.00
   B equivalent (µg/g)                                             0.49                 0.90

 Coated fuel particle
   Buffer PyC layer thickness (µm)                                  91.0                96.0
   IPyC layer thickness (µm)                                        48.1                44.7
   SiC layer thickness (µm)                                         35.0                36.6
   OPyC layer thickness (µm)                                        41.6                42.1
   Buffer PyC layer density (g/cm3)                                 1.02                1.05
   IPyC layer density (g/cm3)                                       1.84                1.84
   SiC layer density (g/cm3)                                        3.20                3.20
   OPyC layer density (g/cm3)                                       1.90                1.84
   IPyC layer OPTAFa                                                1.03                1.02
  OPyC layer OPTAF                                                  1.03                1.03

 Fuel ball
    Density (g/cm3)                                                 1.73                 1.72
    Total ash (µg/g)                                                91.0                 94.5
    Li content (µg/g)                                              <0.01                <0.02
    B equivalent (µg/g)                                             1.14                 0.87
    Corrosion rate (He with 1% H2O,
                                                                    1.0                  1.2
      1000°C, 10 h) (mg/cm2h)
    Erosion rate (µg/g)                                             3.0                  3.0
    Number of drops (4 m in height)                                 375                 >200
    Breaking loading (KN)                                           23.9                22.0
    Thermal conductivity (1000°C)
                                                                    29.5                30.8
    [W/cmK]
    CTEb anisotropy (α⊥/ α//)                                        1.1                 1.1
    U loading (g)                                                   5.00                4.98
    U contamination                                               1.1×10-6            7.6×10-7
    Ufree/Utotal                                                  1.4×10-4            2.3×10-4
 a
   Optical anisotropy factor.
 b
   Coefficient of thermal expansion.
 C
   Test pebbles SFE5 and SFE7 were taken from batch 1.
 d
   Test pebbles SFE8 and SFE12 were taken from batch 2.
 * Information taken from Ref. [102].




                                                                                                  81
TABLE 30. HTR-10 TEST FUEL IRRADIATION DATA
 Start date                          July 2000
 End date                            February
                                     2003
 Irradiation temperature (°C)        1000±50
 Capsule number                      2               3                      4                  5
 Fuel batch number/sphere ID         1/SFE5          2/SFE12                2/SFE8             1/SFE7
 Burnup (% FIMA)                     10.4            11.4                   10.9               10.1
 Fast neutron fluence (1025          1.10            1.31                   1.30               1.06
 n/m2)a
 EOL 85mKr R/Bb                      1.7×10-5        6.7×10-7               Not measured       7.8×10-6
 Capsule notes                                       In-pile heat-up test   Capsule failed     In-pile heat-up
                                                     to 1200 and 1250°C     after 3.9%         test above
                                                     for 200 h each         FIMA               1600°C at end of
                                                                                               irradiation
 a
     Cut-off energy for fast neutron fluence not specified.
 b
     The tabulated end of life (EOL) R/B for capsule 5 was measured at the end of the irradiation test phase and
     prior to the start of the high-temperature heat-up test.


Figure 45 shows the levels of fractional release (R/B ratio) of 135Xe from four irradiated pebbles as a
function of the burnup [5]. From Fig. 45, it can be noted [87]:

      — Overall, the R/B values did not show significant increases and varied with only small
        fluctuations at temperatures of ∼1000oC during irradiation. This implies that most likely
        irradiation-induced failures of the coated particles can be eliminated during normal operation.
      — The high R/B levels were mainly attributed to the high failure fractions of fuel particles easily
        encountered in the early stage of fuel particles fabrication. The measured amount of the average
        tramp uranium from the four pebbles indicated the failures of some particles during fabrication.




 FIG. 45. R/B of 135Xe of four irradiated fuel elements as a function of the burnup (reproduced from Ref. [5],
 courtesy of IAEA).




82
Table 31 demonstrates irradiation induced deformation of pebbles [89]; see dimensional changes of test
pebbles (SFE5, SFE12 and SFE7) after the irradiation [89].



TABLE 31. NEUTRON-INDUCED DIAMETER CHANGE OF THE FUEL ELEMENTS AT 1000C
                                      Fast neutron fluence     Before             After             Relative
Fuel element                          (E>0.1 MeV)/(1021        irradiation        irradiation       change
                                      cm-2)                    (mm)               (mm)              (%)
Parallel to equatorial
                             SFE5     1.10                     60.03              59.62             -0.68
plane of fuel sphere
                             SFE12    1.31                     60.04              59.67             -0.62
                             SFE7     1.06                     60.06              59.66             -0.67
Perpendicular to
                             SFE5     1.10                     59.90              59.48             -0.70
equatorial of fuel sphere
                             SFE12    1.31                     60.06              59.62             -0.73
                             SFE7     1.06                     60.10              59.67             -0.72


During the irradiation, Capsule 4 failed due to a chemical reaction of the matrix graphite contained in
test pebble SFE8 with impurities ingressed through the helium loop, e.g. oxygen of ingressed air. Due
to the heat released from this chemical reaction, thermocouple was damaged, and the integrity of the
graphite matrix was lost. This reaction caused the matrix graphite of the test pebble SFE8 to form a
graphite powder agglomerate which was unbreakable during PIE. The loss of integrity of Capsule 4
resulted in the failure of all particles embedded in the pebble SFE8.

Figure 46 shows the fission gas release of SFE8 in Capsule 4, indicating a massive failure of coated
particles [5].




 FIG. 46. Appearance of irradiated fuel elements in (a) Capsule 2; (b) Capsule 3; (c) Capsule 5; (d) Capsule
 4;and in (e) matrix graphite specimens (courtesy of IAEA).



The microstructure of the well-coated particles was examined both before and after irradiation, extracted
from Capsule 2. Remarkably, the PyC and SiC layers in these particles remained fully intact. No


                                                                                                               83
observable cracks or other radiation-induced defects were noted in these layers. The buffer layers
retained an adequate thickness, and there was no evidence of damage in the IPyC layers, which could
have potentially resulted from fission fragments.

The temperature of test pebble SFE12 in Capsule 3 was increased from 1050 to 1200oC and then up to
1250oC, which resulted in an increase of fission gas release. When the temperature returned to 1050oC,
the R/B ratio was restored to its initial level.

Failures during irradiation were determined by using the criterion of activity ratio between caesium
(134Cs or 137Cs) and 144Ce. The activity ratio indicates the ratio of activities between a volatile fission
product and a non-volatile fission product. The boiling point of Cs is 678oC, and Ce 3470oC. During the
high temperature irradiations, Cs escaped much more readily from a defective coating than Ce. If the
activity ratio between Cs and Ce from a particle is less than Amean -3σ (where Amean is the mean average
of the activity ratios and σ standard deviation), this particle is considered failed.

A total of 2,014 particles from the fragmented pebble SFE12 were scrutinized using the specified
criteria, resulting in the identification of one failed particle among the 2,014 examined. Ceramographic
sections, ranging from 200 to 400 coated particles, were meticulously prepared within a hot cell. A
detailed examination of these sections using an optical microscope revealed that the PyC and SiC layers
in these particles remained unaltered. No cracks, exfoliation, or other irradiation-induced defects were
evident in these layers. There were no signs of corrosive impact from fission products on the SiC layer.
Notably, the buffer layer maintained an ample thickness, and no damages were observed in the
subsequent IPyC layer, as well as in the SiC and OPyC layers.

As stated earlier, test pebble SFE7 contained in Capsule 5 showed a significant number of failures of
particles during the in-pile heating test. Test pebble SFE7 was disintegrated by electrolysis to obtain
loose coated particles for the examination of failed particles. By examining the activity ratio of 134Cs to
144
   Ce, 127 coated fuel particles were determined to have failed, amounting to a failure fraction of
approximately 6%. Such massive failures were believed to have caused by the operation at higher
temperatures than 1600oC, from PIE results. Cracked layers that were most likely caused by the very
high heating temperature and the resultant high stress.

 6.2.1.4. HTR-PM fuel irradiation at HFR

To validate the manufactured fuel for the HTR-PM, an in-pile irradiation test was conducted. INET
produced ten HTR fuel pebbles, which were subsequently delivered to NRG for irradiation at HFR in
2012. These HTR fuel pebbles are composed of a moulded graphite matrix with a diameter of 60 mm,
encompassing coated particles within an inner zone of 52 mm diameter. The fuel-free shell surrounding
this inner zone is more than 4 mm in thickness. Table 32 shows the specification of HTR-PM pebbles
[91].

To create a cylindrical structure housing approximately 60,000 TRISO particles, a stack of five fuel
pebbles was enveloped in graphite half-shells. This assembly was then enclosed within a stainless-steel
containment, serving as the initial barrier for the fuel pebbles. Within this containment, 24
thermocouples were placed near the pebbles and in the graphite half-shells for temperature
measurements. Additionally, continuous gas flow was maintained within the containment to enable
online measurements of fission gas release.

The irradiation plan aimed to achieve burnup levels exceeding 12.3% FIMA with central temperatures
of 1050±50oC for the upper four pebbles. This extended over a duration of 355 full power irradiation
days. Neutronics calculations indicated total fast fluence levels ranging between 3.79 and 4.95×1025
n/m2 (E > 0.1 MeV). The estimated burnup was 11.1% FIMA for Pebble 5 and between 12.6 and 13.7%
FIMA for the remaining pebbles. Central temperatures consistently hovered around the specified target
boundaries of 1050±50oC.




84
TABLE 32. NOMINAL CHARACTERISTIC DATA OF INET PEBBLES

 Pebble properties
 Particle batch                                                                       1
 Kernel composition                                                                   UO2
 Kernel diameter (µm)                                                                 500
 Enrichment (U-235 wt.%)                                                              17
 Thickness of coatings (µm):
           Low density graphite (buffer)                                              95
           Inner high-density Pyrolytic                                               40
           Carbon or “PyC”                                                            35
           High density SiC                                                           40
           Outer high density PyC
 Particle diameter (µm)                                                               920
 Pebble
 Heavy metal loading (g/pebble)                                                       7
 U-235 content (g/pebble)                                                             1.19
 Number of coated particles (-)
 per pebble                                                                           12,000
 Matrix graphite grade (-)                                                            A3-3
 Matrix density (g/cm3)                                                               1.75
 Temperature at final heat treatment (°C)                                             1900


All five spheres underwent irradiation in a single test rig, with online fission gas measurements capturing
cumulative releases from the entire set. Remarkably, R/B ratios remained very low ((2.4–3.3)×10-9 at
the end of irradiation), consistently below the calculated value (1.1×10-7) for 85mKr from a single failed
particle. This outcome strongly suggested the absence of manufacturing defects and the absence of in-
pile particle failures.

From PIEs, the dimensional shrinkage in all 5 pebbles was found in the range between 0.88% and 1.25%
[92].

Burnups were determined based on measured activities of 137Cs [92] and are represented in Table 33.



TABLE 33. CS-137 ACTIVITY AT EOI AND CALCULATED BURNUP OF FUEL ELEMENTS FOR HTR-
PM
 Fuel element                         Cs-137 activity at EOI (Bq)       Calculated burnup (%FIMA)
 HTR-PM 1                                     10                        11.64
                                      9.27×10
 HTR-PM 2                             9.97×1010                         12.53
 HTR-PM 3                             1.01×1011                         12.66
 HTR-PM 4                             9.47×1010                         11.89
 HTR-PM 5                             8.05×1010                         10.11



Heating tests were carried out with three irradiated pebbles (HTR-PM 1, 2 and 4) in the KüFA facility.
Figure 47 shows the temperature histories and measured fractional releases during the heating test with
HTR-PM 1 [102].




                                                                                                        85
     FIG. 47. HTR-PM 1 heating programme (red) and fractional release of Cs-137 (blue) (courtesy of INL).



Figure 48 shows the temperature histories and measured fractional releases during the heating test with
HTR-PM 4 [102].




     FIG. 48. HTR-PM 4 heating programme (red) and fractional release of Cs-137 (blue) (courtesy of INL).



Figures 49 and 50 show the temperature histories and measured fractional releases during the heating
test with HTR-PM 2 [102].




86
 FIG. 49. HTR-PM 2 heating programme (red) and fractional release of Cs-134 (blue) and Cs-137 (grey)
 (courtesy of INL).




                FIG. 50. HTR-PM 2 Kr-85 fractional release plus uncertainty (courtesy of INL).



6.2.2.   Cylindrical compacts

Irradiations of cylindrical compacts have been pursued since the early 2000s mainly for the qualification
of coated particle fuels for use in VHTRs. Table 34 represents relevant information.

In the United States, the Advanced Gas Reactor (AGR) Fuel Development and Qualification Program
was initiated to qualify coated particle fuels within an operational range that encompasses both pebble
bed and prismatic reactors. The objective was to develop a fuel form capable of withstanding peak fuel
temperatures averaging 1250°C and achieving high burnups ranging from 150 to 200 GWd/tHM or 16.4
to 21.8% FIMA. UCO was chosen as the fissile kernel for this program due to its ability to restrict carbon
monoxide (CO) production and prevent kernel migration under irradiation. These factors were deemed
potential life-limiting issues for traditional UO2 TRISO fuels when operating at elevated temperatures
(~1250°C) and extended burnup, characteristic of a prismatic HTGR.

Four irradiation tests have been performed at the Advanced Test Reactor (ATR) at INL (AGR-1, AGR-
2, AGR-3/4, and AGR-5/6/7; see Table 34 for irradiation experiment details). PIE including high-



                                                                                                       87
temperature annealing tests of compacts from the AGR-1 experiment followed. PIE including annealing
tests of AGR-2, AGR-3/4 and AGR-5/6/7 are planned.

The AGR program has already been described in the literature [4,5,12,70,103–106], and is not described
in detail here. The progress and results of irradiation testing, PIE, and annealing testing for each AGR
experiment are briefly described in the following sections.

 6.2.2.1. AGR-1 irradiation experiment

Figure 51 [110] shows a schematic diagram of the AGR-1 irradiation rig.




                FIG. 51. Axial and radial cut schematics of the AGR-1 capsule (courtesy of INL).



The experiment used coated particle and fuel compacts fabricated at the laboratory scale at ORNL. One
of the goals of the experiment was to explore the impact of coating microstructure and properties on fuel
performance by including several different types of TRISO-coated particles. There were six separate
capsules, each containing 12 fuel compacts. The baseline fuel underwent irradiation in Capsules 6 and
3, Variant 1 in Capsule 5, Variant 2 in Capsule 2, and Variant 3 in Capsules 1 and 4.




88
      TABLE 34. IRRADIATIONS OF CYLINDRICAL COMPACTS SINCE THE EARLY 2000s
     Reactor       Experiment   No. of specimen      Country    Irradiation   Fast             Burnup        Operating temp. (oC)     Defective     BOL 85mKr R/B       Reference
                   ID           and fuel type                   time          fluence          (%FIMA)                                SiC layer     EOL 85mKr R/B
                                (mm)                            (FPDs)        (1021n·cm-2,                                            fraction
                                                                              E>0.18                                                  (U/U-total)
                                                                              MeV)
     ATR (INL,     AGR-1        UCO; 72 compacts     USA        24 Dec.       3.2, 3.8, 4.1,   17.5, 18.9,   1136, 1118, 1118,        < 4×10-5      8×10-8, 1×10-8,     [5],[12],[70],
     USA)                       (dia. 12.3412.36,              2006 – 30     4.0, 3.7, 3.0    19.5, 19.3,   1180, 1152, 1117                       6×10-9, 9.0×10-9,   [107108]
                                height 25.0-25.3)               Oct. 2009     (peak)           18.3, 16.2    (time-ave. peak.                       1×10-8, 1×10-8
                                LEU UCO TRISO                   (621)                          (max.)        Temp.)
                                                                                                             1029, 991, 980, 1041,                  9×10-8, 4×10-8,
                                                                                                             1005, 980 (time-ave.                   1×10-8, 5×10-8,
                                                                                                             vol.-ave. temp.)                       2×10-7, 1×10-7
     ATR (INL,     AGR-2        UCO; 36 compacts     USA        Jun. 2010    3.47 (UCO)       7.313.2      10801360 (UCO)                        ~10-6 (UCO)         [12],[82],
     USA)          included     UO2; 12 compacts     France     Nov. 2013     3.053.53        (UCO)         10721105 (UO2)
                                                                                                                                                    ~10-7 (UO2)         [103],[108]
                   French       LEU UCO and          South                                                                                          (3 cycle
                   compacts     UO2 TRISO            Africa
                                                                (560)         (UO2)            9.010.7      (time-ave. peak temp.)                 irradiation)
                   and South                                                                   (UO2)
                   Africa
                   compacts
     ATR (INL,     AGR-3/4      UCO; 48 compacts     USA        Dec. 2011     1.19532         4.915.3      8451276 (time-ave.                    10-4 ~ 10-3         [12],[103]
     USA)           (designed   20 DTF particles/                Apr.                                      peak temp.)
                   to fail      compacts                         2014
                   (DTF)        LEU UCO TRISO                   (370)
                   fraction;
                   1×10-2
     ATR (INL,     AGR-5/6/7    194 compacts LEU     USA        Feb. 2018 –   1.54.0          7.418.6      AGR-5/6; 750-1350                                          [12],[103]
     USA)                       UCO TRISO                       Jul. 2020                      (ave. ≥6)     (time-ave. peak temp.)
                                                                (~500)                                       AGR-7; 1350-1550
                                                                                                             (time-ave. peak temp.)
     HANARO        12F-01K      14 compacts (dia.    Republic   Aug.          0.3              3.81 (max.)   1083 (calculated         -             -                   [5],[109]
     (KAERI,                    8.0, height 10.0)    of Korea   2013Mar.                                    max.)
     Republic of                LEU UO2 TRISO                   2014 (132)
     Korea)




89
A brief description of the coating property variations in these fuel types is given below [56]:

     — Baseline fuel –– Due to its outstanding irradiation performance, the coating process conditions
       employed in the fabrication of the historical German fuel were selected as the initial basis for
       the baseline fuel. Subsequent parametric studies fine-tuned these conditions, specifically
       tailored to the coater utilized for coating AGR-1 fuel. The goal was to generate coatings deemed
       most likely to exhibit successful performance during the AGR-1 irradiation, as well as in PIE
       and annealing testing. These adjustments were informed by assessments of the relative
       performance of previously irradiated TRISO fuels [10].
     — Variant 1 –– The temperature for coating the IPyC was elevated compared to the baseline
       process. This adjustment was anticipated to potentially improve the irradiation dimensional
       stability of the pyrocarbon, albeit with a potential trade-off of increased uranium dispersion due
       to higher permeability. The IPyC layer exhibited a slightly lower density than the baseline, and
       the anisotropy of the IPyC layer was also marginally reduced.
     — Variant 2 –– The IPyC coating gas fraction was increased relative to the baseline process for
       this variant. This change was expected to possibly reduce permeability, which could decrease
       uranium dispersion, but possibly at the expense of higher anisotropy reducing the irradiation
       dimensional stability of the pyrocarbon. The IPyC layer density was slightly higher than the
       baseline density and the IPyC anisotropy was also slightly higher after 1800°C heat treatment
       of the compacts.
     — Variant 3 –– The carrier gas composition for the SiC layer deposition was changed from
       hydrogen to an argon-hydrogen mixture. The introduction of the argon diluent resulted in more
       re-nucleation during SiC deposition and the optimal deposition temperature was lowered. This
       lower temperature was expected to possibly reduce SiC defects resulting from uranium
       dispersion, and the SiC microstructure had significantly finer and more equiaxed grains than in
       the other fuel types above [111], which could impact irradiation performance.


Tables 35, 36 and 37 represent properties of kernel, particles and compacts, respectively, taken from
Refs. [110, 113].



TABLE 35. SELECTED PROPERTIES FOR AGR-1 KERNEL LOT G73D-20-69302
     Kernel property                         Specified range for        Actual mean value ±
                                             mean value                 population standard
                                                                        deviation
     Diameter (µm)                           350±10                     349.7 ± 9.0
     Density (kg/m3)                         ≥ 10.4                     10.924 ± 0.0015
     U-235 enrichment (wt %)                 19.80±0.10                 19.736 ± 0.047
     Carbon/uranium (atomic ratio)           0.50±0.20                  0.3253 ± 0.0028
     Oxygen/uranium (atomic ratio)           1.50±0.20                  1.3613 ± 0.0064
     (Carbon + oxygen)/uranium (atomic       Not specified              1.6850 ± 0.0093
     ratio)
     Total uranium (wt. %)                   Not specified              90.059 ± 0.086
     Sulfur impurity (ppm – wt.)             Not specified              608
     All other impurities                    Various                    Below minimum detection
                                                                        limits and within specification




90
TABLE 36. SELECTED PROPERTIES FOR AGR-1 COATED PARTICLE COMPOSITES
Property              Specified               Actual mean value ± Population standard deviation
                      range for         Baseline        Variant 1         Variant 2         Variant 3
                        mean
Buffer thickness       100±15          103.5±8.2           102.5±7.1          102.9±7.3           104.2±7.8
(µm)
IPyC thickness          40±4            39.4±2.3           40.5±2.4            40.1±2.8            38.8±2.1
(µm)
SiC thickness           35±3            35.3±1.3           35.7±1.2            35.0±1.0            35.9±2.1
(µm)
OPyC thickness          40±4            41.0±2.1           41.1±2.4            39.8±2.1            39.3±2.1
(µm)
Buffer density        0.95±0.15        1.10±0.04           1.10±0.04          1.10±0.04           1.10±0.04
(Mg/m3)
IPyC density          1.90±0.05       1.904±0.014        1.853±0.012         1.912±0.015         1.904±0.013
(Mg/m3)
SiC density              Not          3.208±0.003        3.206±0.002         3.207±0.002         3.205±0.001
(Mg/m3)               specified
OPyC density          1.90±0.05       1.907±0.008        1.898±0.009         1.901±0.008         1.911±0.008
(Mg/m3)
IPyC anisotropy(a)      Not           1.022±0.002        1.014±0.001         1.023±0.002         1.029±0.002
(BAFo) and            specified     (0.0074±0.0007)    (0.0047±0.0005)     (0.0075±0.0006)     (0.0098±0.0007)
diattenuation(b,c)
OPyC anisotropy         Not           1.019±0.003        1.013±0.002         1.018±0.001         1.021±0.003
(BAFo) and            specified     (0.0063±0.0009)    (0.0044±0.0006)     (0.0059±0.0004)     (0.0071±0.0008)
diattenuation(b,c)
IPyC anisotropy         Not           1.033±0.004        1.021±0.003         1.036±0.001         1.034±0.003
(BAFo) and            specified     (0.0109±0.0013)    (0.0071±0.0006)     (0.0121±0.0004)     (0.0114±0.0009)
diattenuation post
compact
anneal(b,c)
OPyC anisotropy         Not           1.033±0.003        1.030±0.003         1.029±0.004         1.036±0.002
(BAFo) and            specified     (0.0111±0.0009)    (0.0100±0.0011)     (0.0097±0.0013)     (0.0120±0.0007)
diattenuation post
compact
anneal(b,c)
Sphericity (aspect      Mean not       1.054±0.019         1.056±0.019          1.053±0.019        1.055±0.018
ratio)                 specified(d)
Particle                Mean not          800±14              804±13               798±14             795±15
diameter(e) (µm)        specified
Particle mass (g)       Mean not         7.27·10-4           7.33·10-4            7.24·10-4          7.26·10-4
                        specified
(a) Specification does not apply to Variants 1 and 2.
(b) The first number is the equivalent-BAFo, defined as 1+3N, where N is the diattenuation. This value was
    discarded in favour of the optical anisotropy factor (OAF = [1+N]/[1-N]) in later AGR programme
    irradiation experiments but is listed here because the AGR-1 fuel specification was defined in terms of
    equivalent-BAFo.
(c) Values in parentheses are the diattenuation (N) that was measured with the Two-Modulator Generalized
    Ellipsometry Microscope (2-MGEM) developed at ORNL [112].
(d) Critical region is specified such that ≤ 1% of the particles shall have an aspect ratio ≥1.14.
(e) Based upon mean average particle measurements, not sums of mean layer thickness.




                                                                                                                 91
TABLE 37. SELECTED PROPERTIES FOR AGR-1 COMPACTS
                         Specified         Actual mean value ± Population standard deviation
 Property                range for
                         mean value        Baseline          Variant 1          Variant 2         Variant 3
 Compact mass (g)        Not specified     5.4789            5.3371             5.3736

 Mean uranium            0.905±0.04        0.917             0.915              0.904             0.912
 loading
 (g U/compact)
