Repository: charles-azam/eng-bench

# NSTF-Bench

Can a coding agent do engineering analysis? NSTF-Bench asks one hard question instead of many
easy ones: given a bounded evidence pack about **Argonne's NSTF** — a half-scale, 26-metre
passive reactor-cavity cooling facility that a US national lab instrumented and measured for 33
months — predict what the lab measured, blind, with calibrated uncertainty.

The agent receives geometry, materials, instrument locations, and the electrical heater program.
It does **not** receive the thermal duty (it must derive it from an energy balance), any measured
outcome, or network access to the facility's publications. It must leave a calculation note and a

File: triso/sources/TECDOC-1674_full.txt (part 9 of 46)
                                     IAEA-TECDOC-1674 n Advances in High Temperature Gas Cooled Reactor Fuel Technology
the Carborundum Co. Ltd., mixed with a hexamine hardener and stearic acid. The heat
treatment of the pressed compacts was carried out in two stages. The first stage was a low
temperature treatment at about 900°C in a semi-continuous tube furnace. The furnace tube
was made of stainless steel with an internal diameter of 127 mm (5 in) and a length of about
4.6 m (15 feet). Compacts passing through the tube were heated from room temperature to
900°C and cooled down to room temperature over a period of about 45 hours. The furnace
tube was continuously purged with nitrogen to remove the resin decomposition products. The
second stage of heat treatment involved vacuum degassing which was carried out in a batch
furnace. Compacts were contained in open ended graphite tubes and heated under vacuum to
1800°C over a period of ~4 hours. The furnace power was then switched off and the compacts
were allowed to cool before submitted to the quality control.

3.8.4.   Status at termination
The invention and manufacture of coated particle fuel was an extremely important
development step in the history of the HTGR. A whole variety of types of fuel particles has
been developed, fabricated, tested, and inserted into the Dragon core. They included kernels
made of uranium monocarbide, uranium dicarbide, uranium dicarbide/thorium dicarbide,
uranium monocarbide/zirconium monocarbide, or uranium dioxide, which were uncoated or
coated either with pyrocarbon only or with a sequence of layers pyrocarbon/silicon
carbide/pyrocarbon. Also the ratios of U/Th or U/Zr or U/C varied over broad ranges.
Furthermore process parameters during the fuel manufacture were changed to develop optimal
designs. Fuel kernel diameters were ranging within allowable limits defined by the sieves
employed. Between 1963 and 1976, a series of commercial HTGR concepts was studied
including a feed-and-breed HTGR using high enriched uranium and 233U bred from thorium, a
low enriched homogeneous HTGR a direct cycle gas turbine HTGR, and process heat
HTGRs. Correspondingly, a set of basic reference particle designs was established as listed in
Table 3.16.




                                                                                           109
TABLE 3.16. BASIC REFERENCE PARTICLE DESIGNS RESULTING FROM THE DRAGON
PROJECT
Particle type                               Kernel                            Coating type
                             Composition             Diameter (μm)
LEU fuel cycle
Dragon reference                 UO2                    650–800                  TRISO
(Th,U) fuel cycle
Variant 1 Feed                   UO2                      200                    TRISO
Breed                            ThO2                     500                    BISO
Variant 2 Feed                 UO2 + 10C                  600                    TRISO
Breed                            ThO2                     800                    TRISO
Variant 3 Mixed                (Th,U)O2                   400                    TRISO



Production of the reference UO2+10C type fuel was carried out over a period of about eight
years. In that time, approximately 250 kg of green kernels of various enrichments were
manufactured and these supplied about 700 coating runs producing around 650 kg of coated
particles. These coated particles were further fabricated into nearly 43 000 compacts of
various types and dimensions. The standard D13 type fuel for Dragon was produced in 344
coating runs and the coating batch rejection rate was about 3%. Such batches were rejected
for reasons of high contamination or poor quality silicon carbide. Approximately 33 000
compacts were produced of this type of fuel.

The essential concept of Dragon driver fuel was conservative and this aim was achieved by
dilution of the fissile material in the kernel and by trying to obtain maximum protection from
a TRISO coating. The normal diluent for the fissile material in the kernel was carbon, the
UO2:C atom ratio being typically 1:10. The method of manufacture was frozen at an early
stage and the process did not change markedly thereafter.

The powder agglomeration route for kernel manufacture was simple and variations in
composition were easily made. It was economical in labor as well as having low losses.
Recycle of reject material was possible up to the stage of hardening the kernels. The shape of
the particles was dependent on the operator and the binder content.

Coating requires at least 150 manual operations per batch and since even the best operators
tend to be less than 98% efficient in such manual operations, it is clearly a process requiring
automation. In the preparation of Dragon fuel, automation would have increased the validity
of all fuel testing, both driver and experimental, as well as assisting in a modest way towards
the automation of refabrication. LTI pyrocarbons probably require a higher degree of
temperature control than HTI pyrocarbons, further emphasizing the need for automatic
control. Although control was exercized on the manufacturing process, a proper quality
assurance programme was not carried out. It is fortunate that the underlying quality was good
and that the product was so conservatively designed that this did not matter.




110
Although a variety of commercial HTGR developments was being considered, design studies
did not lead to a clear definition of the way forward. The extreme flexibility of the HTGR and
the array of possible design solutions contributed to the difficulty in defining the basic core
design for a prototype system. Good progress being made with some aspects of the work on
advanced fuels up to mid 1975.

But the increasing difficulties of the Dragon Project in fulfilling the programme, especially
that involving extra-mural irradiation, began to interfere with progress. Unfortunately, a great
part of the experimental programme was never completed. Overstretched resources, coupled
with a worldwide trend in that era to favour water reactors eventually caused work on the
Dragon project to be terminated in March 1976.

3.9. FUEL PRODUCTION ACTIVITIES IN THE USA

3.9.1.   Introduction

The primary HTGR programmes in the USA consist mainly of the Peach Bottom HTGR, Fort
St. Vrain (FSV) HTGR, and the modular high temperature gas cooled Reactor (MHTGR)
[78].

The Peach Bottom project was initiated in 1958 and produced the first electricity from an
HTGR on Jan. 27, 1967 [79]. The fuel element design consisted of 3660 mm long, 89 mm
diameter, low permeability graphite sleeves which contained annular compacts. The fuel
compacts were made by mixing coated particles with graphite powder and pitch binder
followed by hot pressing.

The Fort St. Vrain project was initiated in 1965, and the first electricity was produced in late
1976 [80]. The fuel element for FSV HTGR consisted of a hexagonal graphite block 356 mm
across the flats and 790 mm high. Coolant and fuel holes were bored into the block, and fuel
compacts were inserted into the fuel holes. The fuel compacts was fabricated by filling a mold
with coated particles and then injecting a mixture of graphite powder and molten petroleum
pitch binder into close packed bed of particles. The compacts were heated to decompose the
binder and produce a stable body.

Since the late 1970s several reactor designs have been evaluated based on energy and safety
requirements. The MHTGR programme was the culmination of that ongoing development
effort [81]. The MHTGR will utilize the same fuel particle and element design employed for
the FSV HTGR, with the incorporation of technological advances to reduce initial defects in
the fresh fuel. Because of performance and process advantages of UCO, it was selected in
1981 as the reference fissile fuel kernel for the US-DOE HTGR development programme
[82].

Peach Bottom Unit 1 and FSV initial cores and reload fuel were manufactured in the USA.
For cores 1 and 2 of Peach Bottom Unit 1, about 3500 kg of BISO coated, high enriched
uranium (HEU) (Th,U)C2 particles were manufactured and assembled into more than 48 000
annular fuel compacts in cylindrical fuel elements. The FSV initial core required about 20 000
kg of (HEU) (Th,U)C2 and ThC2 TRISO coated particles into about 1500 hexagonal prismatic
fuel elements [1].




                                                                                            111
3.9.2.   Fuel production for the Fort St. Vrain HTGR

3.9.2.1. Introduction

TRISO coated fuel was massively produced by General Atomics (GA) and performed
impressively in the FSV [83]. The Fort St. Vrain Nuclear Generating Station [84–86] was a
330 MW(e) (842 MW(th)) HTGR that was operated by the Public Service Company of
Colorado from 1974 to 1989. The FSV core used prismatic fuel elements with hexagonal
cross-sections. Fuel for the reactor was based on the 93% enriched uranium/thorium cycle
(HEU/Th). TRISO coated fissile and fertile particles were separately used. Fuel lifetime in the
core was six years, i.e. about one sixth of the fuel elements were removed and replaced at
each refueling.

The General Atomics fuel fabrication facility was located on the main General Atomics site in
San Diego, California. All fabrication operations were carried out in a 4000 m2 tilt slab and
corrugated metal building with 9 m high ceilings. All processing, quality control operations
were carried out in this building. The building also contained offices, the quality control
laboratory, maintenance facilities and change-rooms for men and women. In 1982, a 500 m2,
hardened building was added for storage of high enriched uranium in compliance with new
Nuclear Regulatory Commission requirements. Air was circulated through the fabrication
facility to accomplish four air changes per hour. Operations throughout were conducted for
three shifts/day, seven days/week.

General Atomics manufactured fuel for FSV at its facility in San Diego, California (‘SVA’).
Manufacturing of Fort St. Vrain fuel began in 1969 and continued until 1985. Fabrication of
the initial core, segments 1 through 6, began in 1969 and was completed in 1972, and more
than 800 kg of high enriched 235U and 15 000 kg of thorium have been processed [87]. The
1482 fuel elements were shipped to the FSV site 35 miles north of Denver, Colorado, and
loaded into the reactor in 1973. The reactor went critical in January, 1974. Subsequently, four
reload fuel segments, Segments 7 through 10, were produced between 1972 and 1985. Each
reload segment had 240 fuel elements. Between 1974 and 1978, fuel production was shut
down because delays in FSV operation precluded the need for reload fuel elements. Segment
10, the last fuel segment, was never irradiated because operations at the FSV reactor were
terminated before it was needed.

For FSV, 2448 fuel elements, 7.1 million fuel compacts containing 26 600 kg of fissile and
fertile material in TRISO coated fuel particles were produced. The fissile particle kernels
contained fully enriched uranium carbide and thorium carbide in a ratio of 1 to 3.6. The fertile
particle kernels were 100% thorium carbide.
3.9.2.2. Fuel design specification for fabrication

Fissile and fertile particles were bonded together to form fuel compacts of 12.6 mm in
diameter and 50 mm long. Two different diameter fissile particles (‘fissile A’ and ‘fissile B’)
and two different diameter fertile particles (‘fertile A’ and ‘fertile B’) were utilized in order to
permit different heavy metal loadings in a constant volume fuel compact. In the later reload
segments, graphite shim particles were used as well to allow fabrication of compacts with
various fissile and fertile loadings.




112
                        FIG. 3.33. General Atomics prismatic fuel element.


Approximate 3000 fuel compacts were loaded into each graphite fuel block to form a fuel
element. The fuel blocks for the initial core and first reload fuel segment were made from
machined H-327 graphite that was manufactured by Great Lakes Carbon Corporation. Fuel
blocks for subsequent reload segments were made from the more dimensionally stable H-451
graphite that was provided by the same vendor. The fuel blocks were hexagonal in cross-
section, 360 mm across flats and 790 mm high (Fig. 3.33 [88]). The core, made from 1482
hexagonal fuel elements, stacked six elements high, was roughly cylindrical in shape, about 6
m in diameter and 4.8 m high. The average core power density was 6.3 MW(th)/m3.
Specifications for the FSV coated particles are shown in Table 3.17.

The fuel cycle using 93% enriched uranium and thorium was the economical optimum cycle
for FSV. It was desired to fission the 235 U completely, but particles which could sustain the
high burnup had not yet been developed. Therefore, a fissile particle containing both fissile
and fertile material was used. Coatings on the FSV particles were generally thinner than those
used in later designs and the acceptable range of coating thicknesses and kernel diameters
were wider than specified in later designs. Later, an all 93% enriched uranium carbide fissile
particle was developed and licensed for use at FSV to a burnup of > 70% FIMA and a fast
neutron fluence of 8 × 1025 n/m2. Although the fuel was extensively irradiated in test reactors,
it was never used in the FSV core.




                                                                                            113
 TABLE 3.17. SPECIFICATIONS OF FSV COATED PARTICLES
                                               Fissile                                    Fertile
 Particle
                               Smaller (A)                Larger (B)      Smaller (A)                  Larger (B)
 Kernel
 Material                      (3.6Th,U)C2 a              (3.6Th,U)C2 a      ThC2                        ThC2
 Diameter (μm)                   100–175                    175–275        300–410                      410–500
 Enrichment
                                      93                       93             n.a.                        n.a.
 (% U-235)
 Coating thicknesses (μm)
 Buffer                           45–100                    45–100          45–65                        45–65
 Seal                                 <5                      <5              <5                          <5
 IPyC                             20–30                      20–30          20–40                        20–40
 SiC                              20–30                      20–30          20–30                        20–30
 OPyC                                 > 25                    > 35           > 30                         > 40
 Defective coatings
 Heavy metal
 migration
                                               1 × 10-3                                   1 × 10-3
 + missing buffer +
 missing IPyC
 Defective SiC                                 3 × 10-3                                   5 × 10-3
 Missing OPyC                                  1 × 10-3                                   1 × 10-3
 a
          Initial core Th/U = 4.25.
 n.a.     not applicable.

 Fuel compact specifications include dimensions, impurities, matrix coke content, allowable
 defective particle coatings, and heavy metal contamination. These specifications are shown in
 Table 3.18.

 TABLE 3.18. SPECIFICATIONS OF FSV FUEL COMPACT LOTS
Diameter (ring gauge)                                                                   ~12.6 mm
Length (mechanical measurement)                                                          ~50 mm
Coke content (coke + filler)                                                             < 0.36%
Iron                                                                                  ≤ 20 μg/compact
Sulfur                                                                                  ≤ 1200 ppm
Chlorine vapour pressure @ 1600°C                                                       5 × 10-3 Pa
Contamination (average for all rods in segment)                           Uranium                       Thorium
                                                                                                -5
Fission gas release (Kr-85m @ 1100°C)                                                     3 × 10
Heavy metal contamination – burn-leach (contamination + totally
                                                                           3 × 10-3                      1 × 10-2
exposed kernels)
Fission gas release (Kr-85m @ 1100°C)                                                  Not specified
Thorium contamination (hydrolysis)                                                                       1 × 10-4
Fuel dispersion                                                            1 × 10-3                      1 × 10-3
Burn-leach (heavy metal contamination + SiC defects)                       3 × 10-3                      1 × 10-2




 114
 3.9.2.3. Fuel fabrication process

FSV fuel production consisted of five major steps:

(1)     Fabrication of spherical fissile and fertile kernels;
(2)     Application of coatings;
(3)     Production of fuel compacts;
(4)     Assembly of the compacts into prismatic graphite blocks;
(5)     Packaging and shipping the fuel assemblies to the FSV site.

For the FSV assemblies, 25 processing steps were utilized. The steps are shown in Fig. 3.34.

(a) Fabrication of spherical fissile and fertile kernels

Two types of kernels were made. The fertile kernels contain only thorium; the fissile kernels
initially contained a mixture of four parts thorium to one part 93% enriched uranium; the ratio
was later changed to 3.6 to 1.

For fissile kernel fabrication, thorium oxide (ThO2) powder, uranium oxide (UO2) powder,
and carbon powder were mixed together with ethyl cellulose and a solvent to form nuggets
approximately 1 cm in diameter. The nuggets were dried, ground, and screened to obtain
particles of the desired diameter range. Oversize material was reground and screened;
undersized material was sent back to the beginning of the process and formed again into 1 cm
nuggets. The grinding operation yielded a broad range of particle sizes so about 40% of the
material was undersize and had to be recycled back to the beginning of the process. The
product material was then converted into thorium/uranium carbide in a vacuum furnace at
2000°C. The rough shaped thorium/uranium carbide particulates were then made into spheres
in a drop/melt process at 2700°C.

Because the process made a wide spectrum of kernel sizes, screening was performed between
each process step to select the material suitable for further processing. The fertile kernels were
produced in larger equipment with the same process starting with thorium oxide powder, ethyl
cellulose, and carbon powder.

(b) PyC and SiC coatings

Pyrocarbon and SiC coatings were applied to the kernels in fluidized bed furnaces operating
between 1200°C and 1650°C. The TRISO coating was applied in three steps. In the first
coating step, three types of pyrocarbon were applied to the kernels (buffer, a thin seal over the
buffer, and an inner pyrocarbon). Then the coated particles were removed from the coated and
inspected. Next, the SiC coating was applied, and the particle batch was removed and
inspected again. In the final step the outer pyrocarbon was applied and a final inspection of
the TRISO particles was performed.




                                                                                              115
      FIG. 3.34. Block flow diagr am of the Fort St. Vrain fuel fabricat ion.




116
For the initial core, the fissile coating was applied in eleven coaters each having an inside
diameter of 120 mm. Fertile coatings were applied in six coaters each having an inside
diameter of 240 mm. Using these seventeen coaters, a production record was set in July, 1971,
when 308 coating batches were processed in a single 24-hour period. Starting in 1978, a new
freon cooled coater (known as the dry coater) was utilized for all of the FSV coating (this
process improvement is discussed later); both the fissile and fertile coatings were applied in
three steps using this single coating furnace. Table 3.19 describes the coaters used to make the
FSV fuel.

(c) Production of fuel compacts

Following coating, the particles were molded into fuel compacts that were 13 mm in diameter
and 50 mm long. To form the compacts for the initial core and Segment 7, fissile and fertile
particles were metered and transferred to a 20 compact mold where binder was injected and
compacts solidified. This compacting machinery was replaced for reload segments 8, 9 and 10
by an improved process discussed below.

TABLE 3.19. COATER DESIGNS USED IN FSV FUEL MANUFACTURING
                                                                  Coater design
          Material      Number of
Segment                             Diameter
          coated         coaters                       Heating              Coolant     Gas distribution
                                     (mm)
                                                  200 kW resistance                   Porous graphite flat frit
                                               3 phase 28 Volts phase to               PyC 60° cone for SiC
  1–8       Fissile        11         120                                    Water
                                               phase with split electrode                  both with hot
                                                         ring                            unloading feature
                                                  200 kW resistance
                                               3 phase 28 Volts phase to                 60° cone with hot
            Fertile         6         240                                    Water
                                               phase with split electrode                unloading feature
                                                         ring
                                                  200 kW resistance
          Fissile and                          3 phase 28 Volts phase to              Nozzle and cone with
 9–10                       1         240                                    Freon
            fertile                            phase with split electrode             hot unloading feature
                                                         ring


After formation the compacts were heat treated in three steps. The compacts were first
carbonized in a nitrogen atmosphere in a mold packed with small alumina particles at 900°C,
and the pitch volatiles were driven away. Next the compacts were leached with HCl gas at
1650°C to remove uranium and thorium contamination present outside of the SiC coatings;
other metallic impurities such as iron were also removed. The compacts then were final heat
treated at 1700°C in an argon-purged, graphite-lined, push-through furnace during which the
carbonization of the matrix was completed and the residual sulphur and chlorine were
removed. Compacts were mass produced in ‘compact lots’; containing about 30 000
compacts. For Segments 8, 9 and 10, compact formation was carried out with an automated,
integrated unit.

Following final inspection and quality control release, the compacts were manually loaded
into the prismatic fuel blocks to form the fuel assemblies. The prismatic fuel blocks were
procured fully machined. Each block contained approximately 3000 compacts. After the
compacts were loaded, a graphite fuel hole plug was placed in the top of each fuel hole; the
plugs were sealed in place with graphite cement that was cured at a low temperature. The




                                                                                                          117
completed fuel block was engraved for identification and packaged for shipment to the reactor
site.

(d) Characterization of fabricated fuel elements

Quality control measurements of the uranium contents in the graphite and in exposed kernels
are plotted in Fig. 3.35 for the initial core and reloads.

(e) Fuel fabrication process improvement

In parallel with the production of FSV fuel, GA developed improved fuel fabrication
equipment and processes for commercial HTGR fuel. Some of the new techniques were used
in production of reload segments for FSV. Following is a summary description of the most
significant process improvements introduced.

      (i) Desma press

For use on Segments 8, 9, and 10, a new compact forming unit, graphite shim particles, and a
new matrix formulation were introduced. A German company, Desma, supplied the new
compact formation unit. The Desma Press was a computer controlled thermo-mechanical
system that automatically formed the fuel compacts ready for carbonization and heat
treatment. The only manual operations required of the operators were loading of particles into
feed hoppers, loading matrix into the matrix hopper, and removal of the completed compacts.
Fully equipped with eight molds and assuming an 80% on line time, the press could produce
30 720 compacts per 24-hour day. For Ft. St. Vrain production, only two molds were used,
and the other six stations were vacant; 7680 compacts were produced each 24-hour day.

In this new process, fissile particles, fertile particle, and graphite shim particles were
accurately weighed for each fuel compact with an automatic machine and dropped into one of
the holes in a 40-hole transfer cart. The three types of particles were then air blended to
provide a homogeneous mixture. The blend was loaded into one of the cavities in a mold that
had 40 compact mold cavities. When the 40 cavities were filled, the mold was heated to
160°C and molten matrix was injected into the mold cavities through a matrix manifold. The
matrix was a mixture of low sulphur petroleum pitch, graphite flour, octadecanol, and
polystyrene. This receipt produces a relatively low density (1.7 Mg/m3), carbonized matrix.
The matrix filled the voids between the particles and bonded the particles together into the
compact. The mold was cooled to 30°C and the compacts were ejected from the forty-cavity
mold and placed into fuel assembly loading tubes by a harvesting robot.

The compact fabrication process has been significantly improved by the recent work of
Besenbruch and colleagues [89] who have shown that compacts with very low defects can be
fabricated by controlling the matrix impurity levels, controlling the compact formation and
injecting forces, removing the metallic impurities prior to high temperature firing, and
performing the high temperature firing in a clean furnace.

      (ii) Dry coater

By 1974, General Atomics had built and operated over twenty coaters for mass production of
particles with pyrocarbon and silicon carbide coatings. During the initial core, seventeen
coaters were used 24 hours a day, five days a week and sometimes seven days a week. The
experience gained from production coating was combined to design and build the ‘dry coater.’
The dry coater was to be used for development of the process to be used to fabricate fuel for



118
the large, commercial HTGRs. Objectives of the coater design were to coat larger batches of
particles and retain or improve coating quality. Its first use was for production of reloads 8, 9,
and 10.

The inside diameter of the coating chamber was 250 mm. Because this was not a safe
geometry for enriched uranium if the coater was cooled with water, a chlorinated hydrocarbon
was used for coolant. With the elimination of a coolant with hydrogen, the 250 mm diameter
coating chamber could be used for enriched uranium. The coater was made from stainless
steel components, resistance heated, and used computer-controlled ‘digital valves’ for
regulating flow rates.

         (iii) Other improvements

Improvements were also made in particle homogeniety by air blending, carbonization by
better transport of impurities from the heat treating fixtures, and final heat treatment of the
compacts by cleaning the furnace components of impurities.

3.9.3.    Fuel technology programme supporting the MHTGR

The coated fissile fuel particles for the modular high temperature reactor (MHTGR) consist of
a UCO fuel kernel surrounded by the TRISO coating, i.e. a porous buffer layer, a dense inner
pyrocarbon layer, a silicon carbide layer, and a dense outer PyC layer. An additional outer
protective layer of low density PyC is added to achieve very low breakage during fuel
compact fabrication and thus, low as-manufactured defect fraction.

Because of performance and process advantages of UCO (a mixture of UO2 and UC2), it was
selected in 1981 as the reference fissile fuel kernel for the US-DOE HTGR development
programme. The UCO kernel is to be fabricated using the internal gel precipitation process
[57, 89]. This process consistently produces high quality kernels with the correct dimensions
and specified characteristics, minimizes the environmental processing of wastes and scraps
recycle materials, and meets the specific performance requirements. The gelled spheres are
stabilized; the kernels are air-dried, calcined and sintered to remove excess oxygen. The
kernels are then exposed to argon and argon/CO gas mixture to chemically adjust the ratio of
carbon and density of the kernels [1]. The kernels are coated by chemical vapour deposition in
a fluidized bed furnace. The buffer and PyC layers are deposited from pyrolysis of
hydrocarbon gases and the SiC from methyltrichlorosilane (MTS). TRISO coated ThO2
kernels produced similarly are also included in the MHTGR to allow varying the local U/Th
ratio for core zoning purposes and to decrease the reactivity changes from burnup of fuel.

Activities within the US Fuel Technology Programme in support of the MHTGR are centred
in the three main areas: fuel materials development, fuel process development, and fission
product behaviour. The majority of the technology development activities for the Process
Development are underway at General Atomics (GA), while those in the Fuel Materials and
fission product behaviour areas are centred at Oak Ridge National Laboratory (ORNL).




                                                                                              119
In the fuel process development area, the major emphasis was on the construction and
qualification of an improved fuel compact injection press. The LEU UCO fissile and ThO2
fertile TRISO coated fuels were fabricated by GA as a candidate fuel for the MHTGR, and
mean contamination and defect particle fraction were < 1 × 10-6 and 2.3 × 10-5, respectively
[90]. The as-manufactured quality has been improved significantly, resulting in less heavy
metal contamination and lower particle defect fraction in fresh fuel (see Fig. 3.35) [83, 91].




                          FIG. 3.35. Evolution of HTGR Fuel Quality.


The fuel particles are embedded in a fuel compact composed of the coated fuel particles, a
carbon matrix and graphite shim. The matrix is originally 47% petroleum pitch, 38% filler,
10% octadecanol, and 5% polystyrene. The matrix is injected into a mold at 160°C.
Afterwards, cooling to below ambient temperature solidifies the compact. The compact,
packed in Al2O3, is then carbonized at 900°C to decompose organic compounds and to obtain
a solid carbon compact. The size of the alumina particles must be controlled to restrain the
compact but allow the escape of volatile gases. Thereafter the compacts are heated at 1650°C
briefly to stabilize the compact. The diameter of the resulting compact is between 12.37 and
12.72 mm and an adjustable length, expected to be 49.3 mm in most application [1].




120
3.10. ADVANCED FUEL DESIGN PARAMETERS

3.10.1. Challenges on the road to high temperature, high burnup SiC fuel

3.10.1.1. Introduction

The fuel service conditions proposed for the very high temperature reactor (VHTR) will be
challenging [92]. While the highly successful German coated particle fuel programme
established an acceptable design envelope for the five key fuel-related parameters (burnup,
temperature, fast fluence, particle packing fraction, power density), the German fuel does not
adequately envelope the conditions expected for the VHTR for any of these five key fuel-
related parameters and neither does any other programme around the world (Fig. 3.36) [93].
Thus, additional fuel development will be required [93].




               FIG. 3.36. Comparison of US VHTR and German fuel operating envelope.


An assessment has been performed using modeling in the PARFUME code [94] to
quantitatively evaluate the challenges associated with high temperature and high burnup with
TRISO coated particle fuel. There are a number of known fuel failure and fission product
release mechanisms that are temperature and burnup dependent. These include:
thermomechanical response of PyC, fission gas release and CO production, amoeba effect,
metallic fission product diffusion and Pd attack of the SiC. For each mechanism the effects of
increasing burnup and/or temperature were evaluated and where possible the results
normalized to results at 1100°C and 8% FIMA. These numerical values then provide a metric
to determine how the fuel performanc e will change as the temperature and burnup are
increased.

Fuel development and qualification programmes usually irradiate fuel in test reactors. These
high neutron flux irradiations accelerate (or reduce) the time required to reach full design
burnup and/or neutron fluence. Accelerated irradiations also result in increased power per
particle and increased temperature gradients in the TRISO coated particles. Several fuel-
related phenomena are affected by these variations in time and temperature.




                                                                                          121
The PARFUME code has been used to evaluate some of the most significant effects of
accelerated irradiation that are dependent upon time at temperature. These evaluations were
based on both German UO2 and US UCO fuels.
3.10.1.2. Accelerated irradiation

The PARFUME code was used to examine the effects of accelerated irradiation on coated
particle fuel performance. Two fuel forms representing typical German particles and US AGR
particles were used in the evaluations. German fuel consisted of coated 500 μm diameter UO2
kernels and the US AGR fuel consisted of coated 350 μm UCO kernels. Particle performance
was examined at power levels ranging between 50 and 500 mW/particle which corresponds to
approximately real time irradiation up to 10 times acceleration to reach end of life (EOL)
service conditions. For these calculations, end of life conditions were 10% FIMA for the
German fuel and 20% FIMA for the US AGR fuel, with each fuel form experiencing an EOL
fast neutron fluence of 4.0 × 1025 n/m2 (E>0.18 MeV). Both fuel burnup and fast neutron
fluence were accelerated in this analysis, since in many reactors fast and thermal neutron
fluxes scale. To simplify the comparisons, these evaluations also assumed that all particles
were at the given power throughout its entire life and were held at a thermal boundary
condition of 1000°C at the outer surface of the OPyC layer.

As power or acceleration increases, the time required to reach full burnup decreases and fuel
temperatures increase. These expected results are illustrated in the Figs 3.37 and 3.38 [93].
For a given power, the US AGR fuel temperature is higher than for the German fuel due to the
higher power density associated with the smaller AGR kernels (at 500 mW/particle, the
corresponding power density for AGR particles is 22.3 kW/cm3 and for the German particles
it is 7.6 kW/cm3).

Accelerated irradiation increases total internal gas pressure in both fuel forms as shown in
Fig. 3.39 [93]. This pressure increase is primarily due to the increased temperature of the fuel
with increasing power. German fuel pressures are higher than AGR fuel pressures due to the
formation of CO in the UO2 fuel which is negligible in UCO fuel. Internal pressures are also
affected by the amount of fission product gases released to the void volume which is a
complex function of time and temperature. The contributions of CO and fission product gas to
the total gas pressure are displayed in Fig. 3.40 [93].

Metallic fission product release is modeled by Fickian diffusion with Arrehnius diffusion
coefficients [1]. The calculated results demonstrated that the behaviour is a complex function
of time and temperature as illustrated in Figs 3.41 and 3.42 for caesium and silver release
[93]. Generally, as power increases, fractional release decreases due to less time available for
diffusion. This trend continues until the diffusion rate increases sufficiently (due to increasing
temperature and its impact on diffusion coefficients) to dominate over the irradiation time and
release begins to increase with increasing power. For some fission products and irradiation
conditions, this overall trend may not be displayed as illustrated by Pd penetration in SiC
(which is rate limited by diffusive release from the kernel) for German fuel. As shown in Fig.
3.43, Pd penetration continuously decreases with increasing power for German fuel, while for
US AGR fuel, Pd penetration initially decreases and then increases with increasing power
[93].




122
    FIG. 3.37. Effect of particle power on time to full burnup.




FIG. 3.38. Effect of particle power on particle centre temperature.




   FIG. 3.39. Effect of particle power on internal gas pressure.




                                                                      123
                         FIG. 3.40. Contribution to internal gas pressure.


Effects of acceleration on fuel performance metrics are complicated due to varying degrees of
dependence on temperature, time, burnup and fast fluence. Therefore, fuel performance
models are required to accurately predict these effects for a specific fuel form and irradiation
history. However, this evaluation has shown the substantial increase in fuel temperatures
associated with high levels of acceleration. This gives support to the historic German
approach of limiting irradiations to less than three times acceleration.
3.10.1.3. Conclusions

With the exception of the thermomechanical response of the particle, these calculations
indicate that high temperature and high burnup will erode existing fuel performance margins
in the traditional UO2 German TRISO coated particle system. Additional fuel development
will be required to demonstrate that UO 2 TRISO coated particles will work under VHTR
conditions. Irradiations and accident heating tests are proposed as part of the European gas
reactor programme to understand the limits of UO2 at high burnup and high temperature.




124
                      FIG. 3.41. Effect of particle power on caesium release.




                       FIG. 3.42. Effect of particle power on silver release.




                  FIG. 3.43. Effect of particle power on Pd penetration into SiC.


Potential solutions exist to recover some of the performance margin that is expected to be lost
in going to higher burnup and higher temperature. However, all of them require extensive
testing and analysis. The solutions are at different stages of maturity. Some require scoping
irradiations and heating tests to demonstrate satisfactory proof of performance while other
options are more mature and only require the more extensive set of activities related to formal
fuel qualification. These solutions include:

      Reducing kernel size as enrichment/burnup goes up will reduce CO and fission gas
       pressures but hinders with respect to fission product attack of the SiC.



                                                                                           125
         The use of UCO will reduce the CO pressure and effectively reduces the potential for
          kernel migration.
