Repository: charles-azam/eng-bench

# NSTF-Bench

Can a coding agent do engineering analysis? NSTF-Bench asks one hard question instead of many
easy ones: given a bounded evidence pack about **Argonne's NSTF** — a half-scale, 26-metre
passive reactor-cavity cooling facility that a US national lab instrumented and measured for 33
months — predict what the lab measured, blind, with calibrated uncertainty.

The agent receives geometry, materials, instrument locations, and the electrical heater program.
It does **not** receive the thermal duty (it must derive it from an energy balance), any measured
outcome, or network access to the facility's publications. It must leave a calculation note and a

File: triso/sources/TECDOC-2090_full.txt (part 9 of 20)
                                                                                                             IAEA TECDOC SERIES                  No. 2090
 Diameter(b) (mm)        12.2212.46       12.36±0.01         12.36±0.01        12.36±0.01        12.34±0.01

 Length(b) (mm)          25.0225.40       25.066±0.080       25.066±0.030      25.077±0.065      25.227±0.03
                                                                                                  7
 Number of particles      Not specified      4154             4145              4095              4132
 per compact(a)
 Particle volume          Not specified      36.99            37.42             36.26              36.04
 packing fraction(a)
 (%)
 Effective overall        Not specified      1.822            1.771             1.786              1.854
 compact density(a)
 (Mg/m3)
 Compact matrix           Not specified      1.297            1.219             1.256              1.344
 density(a) (Mg/m3)
 U contamination          Not specified      0                0                 0                  0
 fraction(c) (g exposed
 U/g U in compact)
 Defective SiC            Not specified      4.0×10-5        0                  2.0×10-5           0
                   I
 coating fraction
 Defective IPyC           Not specified      0                0                 0                  0
 coating fraction©
 Defective OPyC           Not specified      0                9.6×10-4          0                  0
                 (c)
 coating fract©
      (a) Value derived from other characterized properties.
      (b) Allowable range corresponding to upper and lower critical limits specified with no compacts
           exceeding the limits, which require 100% inspection of all compacts.
      (c) Values are measured fraction in each analysed sample, and are an estimate of an attribute property,
           not the mean of a variable property.


Figure 52 shows the diametric changes of AGR-1 compacts. The data indicate the increase of compact
diameter shrinkage up to a fast fluence of approximately 3×1025 n/m2. Above 3×1025 n/m2, the observed
trend shows minimal dependence on fast fluence, indicating either negligible dependence or a slight
decrease in shrinkage as fast fluence increases. It is important to note that other factors, such as
irradiation temperature, could potentially exert a significant influence on the overall dimensional
change.




92
 FIG. 52. Average diameter change for all AGR-1 compacts as a function of calculated fast neutron fluence
 (E>0.18 MeV) (courtesy of INL).



The prevalent characteristic observed was a radial gap between the buffer and IPyC layers, where the
buffer underwent inward densification during irradiation, as illustrated in Fig. 53. AGR-1 buffers were
initially deposited at a nominal density of 1.1 g/cm3 [110], representing 49% of the theoretical density
[114]. However, Fig. 53 suggests that substantial porosity persisted post-irradiation, indicating
incomplete densification. As depicted by the curved red arrow in Fig. 53 [107], the buffer and its
encapsulated kernel were not securely retained within the outer TRISO shells after the buffer and IPyC
layers had completely debonded. To stabilize loose buffers and kernels, fluid epoxy needed to be
vacuum-impregnated (back-potted) into these gaps during grinding through the saw-damaged thickness
on each mount. Failure to perform frequent back-potting posed the risk of dislodged kernels breaking
into coarse abrasive fragments, potentially causing damage to the mount by notching the surface with
deep scratches.




  FIG. 53. Buffer and kernel that rotated before the radial gap was filled by back-potted epoxy (courtesy of INL).



                                                                                                              93
The results of AGR-1 PIE and annealing testing are described in detail in Refs. [107,115116]. The
annealing test was undertaken in the FACS furnace at the INL and the Core Conduction Cooldown Test
Facility at ORNL. Both systems can heat fuel specimens at temperatures up to 1800°C in inert
atmospheres while monitoring the release of volatile fission products and gases.

A notable discovery was the remarkably low levels of caesium released through intact coatings,
observed both during irradiation and in post-irradiation heating tests conducted at temperatures of
1800°C. It was determined that the release of caesium from a particle was predominantly linked to
discrete failures in the SiC layer. In instances where the SiC layer experienced failure, a particle could
release the majority of its caesium inventory. Conversely, in the absence of such failures, the release
was exceptionally low, with capsule-average release from compacts (in the absence of SiC failures
during irradiation) measuring less than 3×10-6.

The primary cause of SiC failure was identified as a two-part mechanism involving (1) fracture of the
IPyC layer due to densification of an adherent buffer layer, and (2) localized accumulation of palladium
at the IPyC-SiC interface in the region of the IPyC fracture, leading to subsequent degradation of the
SiC layer through chemical reaction with palladium. Instances of widespread chemical attack on the SiC
layer by palladium were not observed in the absence of IPyC layer fracture. Four particles in the AGR-
1 experiment experienced SiC layer failure during irradiation, resulting in an in-pile SiC failure fraction
of ≤ 3.1×10-5 at a 95% confidence level. Importantly, no particles experienced TRISO failure (failure of
all three dense coating layers) during the irradiation, yielding a particle failure fraction of ≤ 1.1 ×10-5 at
95% confidence.

Post-irradiation annealing test fuel performance was generally excellent. For instance, the maximum
fractional releases from fuel compacts heated for 300 h at 1600°C were approximately 2×10-4 (134Cs),
3×10-3 (154Eu), 2×10-3 (90Sr), and 4×10-6 (85Kr). At 1800°C, the maximum releases for 154Eu, 134Cs, and
90
  Sr were roughly an order of magnitude higher. In the case of 134Cs, release was linked to an increase
in the average number of SiC failures as the test temperature rose; in the absence of SiC failures, the
maximum release at 1600°C was approximately 5×10-6. The observed 85Kr release at 1800°C increased
due to elevated coating failure, with the maximum 85Kr release after 300 h at 1800°C reaching
approximately 5×10-4 and being associated with TRISO failures at this extremely high test temperature.
Subsequent analysis of the fuel post-annealingtests revealed that SiC failure typically followed the same
mechanism observed in in-pile failures, and the localized palladium attack on the SiC layer was
accelerated at higher temperatures.

The release of silver from the particles and compacts during irradiation was often notably high and
primarily influenced by variations in fuel temperature, aligning with findings from previous TRISO fuel
irradiation experiments. Although silver release from fuel compacts during high-temperature post-
irradiation annealing tests could be substantial (reaching as high as ~30%), it typically concluded within
a few hours of attaining the target test temperature. The amount of released silver was determined by
the inventory available in the outer OPyC layers or compact matrix that remained at the end of the
irradiation. Minimal additional silver release from particles was measured during isothermal testing
lasting up to 300 h at 1600 and 1700°C. Only at a test temperature of 1800°C was clear evidence of
additional silver release through intact coatings observed. Additionally, a single test indicated higher
silver release at intermediate temperatures (peaking at 1150°C), warranting further investigation in
future tests.

For example, as illustrated in Fig. 54 [107], silver release patterns also showed a difference between the
Variant 3 compacts and the compacts with coarser-grained SiC. Transport of silver from the fine-grained
SiC (Variant 3) was apparently higher at 1800°C than from the coarse-grained SiC, as additional silver
release was observed after ~100 h at this temperature only for the Variant 3 specimens. Since no
additional silver release was observed in the later stages of the tests from any of the fuel specimens
(including Variant 3), this indicates that diffusive behaviour at 1800°C is significantly higher than at
1600°C.



94
    FIG. 54. Differences in silver behaviour observed between Variant 3 (compacts 4-3-2 and 4-4-1) and Baseline
    (Compact 3-2-3) and Variant 1 (Compact 5-1-3). (The results are qualitatively similar to the outcomes for Eu
    and Sr results) (courtesy of INL).



A comprehensive microanalysis of fuel particles was conducted to enhance the understanding of fission
product migration under various conditions. This analysis involved conventional techniques such as
optical microscopy and scanning electron microscopy, as well as more advanced methods like
transmission electron microscopy and scanning transmission electron microscopy, coupled with several
techniques for elemental and crystallographic analysis. In some instances, these analytical techniques
were applied to irradiated TRISO fuel for the first time, allowing the analysis of fission products within
the coating layer microstructures down to nanometre-length scales. For example, the particles subjected
to 1600°C annealing tests and analysed by SEM (Scanning Electron Microscope) included particles
from two Baseline compacts (6-4-3 and 6-2-1), two Variant 3 compacts (4-1-2 and 4-3-3), and one
Variant 1 compact (5-3-3) [107].

Figure 55 [107] provides a comparison between a particle with very low silver retention (110mAg M/C9
≤0.16) and a particle with high silver retention (110mAg M/C = 1.12) from Compact 4-1-2. The exposure
to 1600°C did not alter the characteristics of the inner IPyC-SiC interface, as evidenced by the intimately
stitched IPyC-SiC interface observed in the secondary electron imaging (SEI) micrographs in Fig. 55.
Backscattered Electron Composition (BEC) imaging of the TRISO layers reveals the accumulation of
fission products at the IPyC-SiC interface and embedded fission product clusters in the SiC layers.

The distribution and frequency of embedded fission products in the SiC layer showed a dependency on
silver retention behaviour. Particles with low silver retention exhibited a greater frequency of fission
product clusters distributed deeper into the SiC layer relative to high silver-retention particles. A
correlation with palladium-uranium (Pd-U) and palladium (Pd) features was observed, with Pd-U
features being predominant in the first 10 μm of the SiC layer, and Pd clusters with no detectable
uranium being more frequent in the outer half of the SiC layer. These observations align with the



9
        In some cases, individual particles taken from irradiated and heated fuel specimens were analyzed with gamma
spectrometry to determine the inventory of fission products. These measured inventories were decay-corrected and compared
to the calculated inventory from neutronics analysis to determine the ratio of measured to calculated (M/C) inventories. For
110mAg, this provides an estimate of the level of retention in the particles. See [107] for more details.




                                                                                                                        95
distributions of fission product clusters in the SiC layer of as-irradiated compacts discussed in Section
3.4.2.1 of Ref. [107].

In addition to palladium and uranium, other fission products, similar to those observed in the as-
irradiated particles [107], were detected by energy-dispersive X-ray spectroscopy (EDS) and were
primarily located near the IPyC-SiC interface.




 FIG. 55. SEI/BEC-paired images of Compact 4-1-2, annealed at 1600°C: (a) very low Ag retention particle (M/C
 ≤0.16) and (b) high Ag retention particle (M/C = 1.12). Areas of bright contrast in BEC micrograph indicate
 isolated fission product features (courtesy of INL).



 6.2.2.2. AGR-2 irradiation experiment

The AGR-2 experiment was the second in the series of planned experiments designed to test TRISO-
coated, LEU UCO fuel. The main objective of the AGR-2 test was to irradiate TRISO particles produced
from pilot-scale coating equipment, both UCO and UO2, to gather data on fuel performance under
normal operation and accident conditions. The UCO compacts underwent a range of burnups and
temperatures distributed across three capsules, while compacts containing UO2 particles from the United
States, South Africa, and France were separately irradiated in three capsules [117].

The burnups and temperatures applied to the UCO compacts were representative of expected service
conditions in pebble bed reactors. It is important to note that the irradiation performance of the UO2 fuel
from France and South Africa has not been reported. Therefore, the following discussion focuses solely
on the UCO fuel produced in the United States and irradiated in capsules 2, 5, and 6, as well as the UO2
fuel irradiated in capsule 3.

Tables 38 and 39 show properties of AGR-2 coated particles and compacts, respectively, taken from
Refs. [117,118]. Table 40 describes requirements for irradiations [119].




96
TABLE 38. SELECTED PROPERTIES OF THE AGR-2 UCO AND UO2 FUEL PARTICLES

Property                                             Actual mean value ± Population standard deviation
Kernel type                                                  UCO                            UO2
Kernel diameter (µm)                               426.7±8.8                     507.7±11.9
U enrichment (wt.%)                                14.029±0.026                  9.600±0.010
Buffer thickness (µm)                              98.9±8.4                      97.7±9.9
IPyC thickness (µm)                                40.4±2.5                      41.9±3.2
SiC thickness (µm)                                 35.2±1.2                      37.5±1.2
OPyC thickness (µm)                                43.4±2.9                      45.6±2.4
IPyC anisotropy (OAF) and diattenuationa,b         1.0236±0.0008                 1.0225±0.0019
                                                   (0.0116±0.0004)               (0.0111±0.0009)
OPyC anisotropy (OAF) and diattenuationa,b         1.0177±0.0008                 1.0147±0.0008
                                                   (0.0088±0.0004)               (0.0073±0.0004)
IPyC anisotropy (OAF) and diattenuation post-      1.0315±0.0033                 1.0319±0.0025
compact anneala,b                                  (0.0155±0.0016)               (0.0157±0.0012)
OPyC anisotropy (OAF) and diattenuation post-      1.0290±0.0013                 1.0246±0.0011
compact anneala,b                                  (0.0143±0.0006)               (0.0122±0.0005)
Particle diameter (µm)                             873±23                        953±28
Particle mass (mg)                                 1.032±0.003                   1.462±0.005

a. The optical anisotropy factor (OAF) is equivalent to (1+N)/(1-N), where N is the diattenuation.
b. Values in parentheses are the diattenuation (N) that was measured with the Two-Modulator Generalized
Ellipsometry Microscope (2-MGEM) developed at ORNL [112].


TABLE 39. SELECTED PROPERTIES OF AGR-2 COMPACTS
                                                      Actual mean value ± Population standard deviation
Property
                                                              UCO                         UO2
Compact mass (g)                                    6.293±0.011                 6.103±0.014
Mean U loading (g U/compact)                        1.257±0.03                    0.993±0.006
Diameter (mm)                                       12.286±0.005                  12.269±0.007
Length (mm)                                         25.141±0.017                  25.134±0.018
Number of particles per compact(a)                  3176                          1543
Particle volume packing fraction (%)                37                            23
Effective overall compact density(a) (Mg/m3)        2.11                          2.05
Compact matrix density (Mg/m3)                      1.589±0.005                   1.677±0.006
U contamination fraction w/o exposed kernels (g     3.94×10-6                     9.66×10-7
leached U/g U in compact)

 (a) Approximate calculated value derived from other characterized properties.




                                                                                                          97
TABLE 40. AGR-2 FUEL IRRADIATION TEST CONDITION REQUIREMENTS
 Parameter                                           Specification
 Peak temperature for each capsule (°C)              ≤1250 for the remaining capsules containing UCO fuel
                                                     ≤1150 for each capsule

 Time average, volume average temperature goal       ≥ime for the highest temperature UCO capsule
 for each capsule (°C)                               ≥1000 for the remaining capsules containing UCO fuel
                                                     ≥900 for each capsule containing UO2 fuel
 Minimum compact average burnup (% fissions          >7 for UCO, U.S. UO2 and South African UO2 fuel
 per initial heavy metal atom)                       >11 for French UO2 fuel

 Compact average burnup goal for majority of         >10 for UCO, U.S. UO2 and South African UO2 fuel
 fuel compacts (% fissions per initial heavy metal   >13 for French UO2 fuel
 atom)
 Peak fast neutron fluence (n/m2, E>0.18 MeV)        <5×1025


 Minimum peak fast neutron fluence (n/m2,            >1.5×1025
 E>0.18 MeV)
 Instantaneous peak power per particle               ≤/pa
 (MW/particle)


Actual irradiation data are shown in Tables 41 (for burnup), 42 (for fluence) and 43 (for temperature),
taken from Ref. [120].



TABLE 41. MINIMUM, CAPSULE AVERAGE, AND PEAK COMPACT BURNUP (%FIMA) AT THE END
OF IRRADIATION




TABLE 42. MINIMUM, CAPSULE AVERAGE, AND PEAK COMPACT FAST FLUENCE (1025 N/M2, E >
0.18 MeV) AT THE END OF IRRADIATION




98
TABLE 43. TIME-AVERAGE (TA) MINIMUM, TIME-AVERAGE, VOLUME-AVERAGE (TAVA), AND
TA PEAK TEMPERATURES (OC) AT THE END OF IRRADIATION




In the initial three cycles of the AGR-2 irradiation (from 0 to 149 EFPD), the fission gas R/B (Release-
to-Birth) ratios remained relatively low. As depicted in Fig. 56 [121] for isotopes such as 85mKr, 88Kr,
and 138Xe, the R/B values in the UCO capsules were predominantly below 10-6. The exception was
observed in the hottest Capsule 2, where the 85mKr R/B reached 2×10-6. The average 85mKr R/B values
in Capsules 2, 5, and 6 were recorded as 1.3×10-6, 5×10-7 and 6×10-7, respectively [120]. In the UO2
capsule (Capsule 3), the R/B values during the initial three cycles consistently remained below 10-7.
These values, while higher than the beginning-of-life (BOL) R/B for the AGR-1 irradiation capsules
(with an average R/B of ~10-8) [122], were influenced in part by increased uranium contamination in
the AGR-2 compacts compared to AGR-1 (uranium contamination in the AGR-2 compacts was ~4×10-
6
  , compared to an average value of 3×10-7 for the AGR-1 compacts).




 FIG. 56. R/B ratios from daily birth rates for Kr-85m, Kr-88, and Xe-138 versus time in EFPD during the
 initial three irradiation cycles of AGR-2 (courtesy of INL).



                                                                                                           99
After the third irradiation cycle, problems with the gas lines in the capsules resulted in a loss of reliable
fission gas R/B data, and therefore the EOL R/B values are not known [120]. Detailed PIE of the
capsules and fuel specimens was performed to assist in determining if there were any in-pile particle
failures. The results indicated that there were ≤4 UCO particle failures during the irradiation, with the
uncertainty in the number arising from challenges in differentiating particles with (a) in-pile TRISO
failures, (b) particles with in-pile SiC layer failures, and (c) particles with as-fabricated coating defects
during the PIE process [121]. With a total of 114 000 UCO particles in the experiment, four in-pile
particle failures would result in a calculated failure fraction of ≤8.1 × 10-5 at 95% confidence, while the
value would be ≤2.7 × 10-5 if there were zero particle failures. No evidence of in-pile particle failure
was observed for the UO2 fuel in Capsule 3. With a total of 18,500 UO2 TRISO particles in this capsule,
this results in a calculated failure fraction of ≤1.7 × 10-5 at 95% confidence.

The major components of the AGR-2 PIE and annealing testing have been completed, and results can
be found in a number of publications [108, 121, 123–134]. The in-pile behaviour and the annealing test
results for the AGR-2 UCO fuel were generally consistent with previous observations from the AGR-1
fuel. Kernel and coating microstructures appeared similar to the AGR-1 fuel, with characteristic kernel
porosity and a gap between the buffer and IPyC layers (Fig. 57 [135, 136]).




                            (a)                                              (b)

 FIG. 57. Cross-section micrographs for (a) an AGR-2 UCO TRISO particle from fuel compact 5-1-3 with time-
 average peak temperature 1177°C and burnup 11.1% FIMA and (b) an AGR-2 UO2 TRISO particle from compact
 3-1-2 with time-average peak temperature 1084C and burnup 10.7% FIMA (courtesy of INL).



Fuel compacts were annealing tested in a manner similar to the AGR-1 fuel, including a hold at the
target test temperature for nominally 300 h while measuring fission product release. The AGR-2 UCO
TRISO fuel exhibited performance similar to that demonstrated by the AGR-1 fuel tested previously.
No particle failures were observed during 1600°C tests, and some failures occurred during 1800°C tests.
The 85Kr release from all fuel specimens was ≤7.7 × 10-6 at 1600°C and approximately a factor of 10
higher at 1800°C (excluding a result from a compact where a particle failed due to degradation of the
SiC layer from Mo that was introduced during the fabrication process).

A notable result of the AGR-2 annealing testing was the comparison of caesium release fractions for
UCO and UO2 fuel. The 134Cs release from the UCO fuel for all tests was ≤6.2 × 10-5 at 1600°C and
≤6.7 × 10-4 at 1800°C, indicating good retention at these extreme temperatures and very limited
degradation of the SiC layers. In contrast, 134Cs release from the AGR-2 UO2 fuel was in the range of


100
approximately (0.2–1) × 10-2 after 300 h at 1600°C and 8.7 × 10-2 after 150 h at 1700°C. This behaviour
is demonstrated in Fig. 58 [108], which shows 134Cs release fractions for several of the AGR-2 annealing
tests (note that not all AGR-2 tests are included in this figure). The caesium release from UO2 is
significantly higher than UCO at 1600°C for similar test durations, and significantly higher after 150 h
at 1700°C than UCO release after 300 h at 1800°C. Note that the UCO data in Fig. 58 also included fuel
from Capsule 2, which had a time-average peak irradiation temperature ~250°C higher than the UO2
fuel. Extensive detailed post-test examination of the UO2 particles indicated that the increase in caesium
release throughout these tests was due to degradation of the SiC layers by reaction with CO(g) generated
in the particle. The result of this SiC degradation is a gradual decrease in caesium retention by the
particles, with the effect accelerating with increasing test temperature [121].




 FIG. 58. 134Cs release from AGR-2 fuel compacts during isothermal annealing tests, plotted as a function of hold
 time at the target test temperature. Plot colour indicates test temperature: 1600°C (blue), 1700°C (green), or
 1800°C (red). UO2 tests are indicated by dotted lines with grey-filled symbols (courtesy of INL).



Another notable result from the AGR-2 PIE and annealing tests was the impact of relatively high
irradiation temperature on strontium and europium release from the fuel. The 90Sr release fractions from
the fuel compacts in Capsules 3, 5, and 6 (time-average peak temperatures <1210°C) were
approximately 10-4. In contrast, Capsule 2 contained UCO fuel intentionally operated at high
temperature (time-average peak fuel temperature of 1360°C; see Table 40) and exhibited 90Sr release of
~10-2, two orders of magnitude higher than the other capsules. Primarily due to this higher in-pile release
(where most of the inventory released from the particles in-pile remains in the OPyC layer or matrix),
the release of 90Sr from the Capsule 2 compacts after 300 h at 1600°C in post-irradiation annealing tests
was appreciably higher than for the fuel in the other capsules [121]. This is demonstrated in Fig. 59,
which shows 90Sr release fractions for several of the AGR-2 annealing tests (note that not all AGR-2
tests are included in this figure), where the higher-temperature Capsule 2 fuel is highlighted. Europium
exhibited generally similar trends for in-pile and annealing test releases. Thus, an important result from
the AGR-2 experiment is that while higher irradiation temperatures (up to a time-average peak of


                                                                                                           101
1360°C) do not significantly impact the level of coating layer failures in UCO fuel, there is a notable
increase in release of certain fission products from intact fuel particles. These impacts should be
considered during HTGR core design and safety analyses.




 FIG. 59. 90Sr release from AGR-2 fuel compacts during isothermal annealing tests, plotted as a function of hold
 time at the target test temperature. Plot colour indicates test temperature: 1600°C (blue), 1700°C (green), or
 1800°C (red). UO2 tests are indicated by dotted lines with grey-filled symbols (courtesy of EPRI).



 6.2.2.3. AGR-3/4 irradiation experiment

The AGR-3/4 irradiation experiment aimed to enhance fission product transport models and evaluate
the impact of sweep gas impurities on fuel performance. This was achieved by measuring the spatial
distributions of fission products within the fuel-compact matrix material and nuclear-grade graphite
[137]. In addition to high-quality TRISO-coated fuel particles, each fuel compact in the experiment also
contained DTF particles that would release fission products, with the objective of assessing fission
product transport behaviour in core graphite and resinated graphite fuel matrix materials.

The test train comprised 12 distinct capsules, each equipped with independent control and monitoring
systems (refer to Fig. 60 [137]). Within each capsule were four compacts, each measuring 12.51 mm in
length and containing a mix of UCO TRISO-coated 'driver' fuel particles and UCO DTF fuel particles.
The specified DTF fraction was set at 1×10-2 [137, 138].




102
                                                      (a)




                                                      (b)

         FIG. 60. (a) Axial and (b) radial cross-sectional views of AGR-3/4 capsules (courtesy of INL).



In Fig. 61, an X-radiograph reveals a cross-sectional view along the axial centreline of an AGR-3/4
compact, with the kernels of the DTF particles highlighted by red dots [139]. The 20 DTF particles were
positioned along the central axis of the compact, with some apparent clustering observed after the
removal of the delivery tube. However, this minor clustering toward the bottom of the compact was not
anticipated to impact the outcome of the irradiation test.




                                                                                                          103
 FIG. 61. X-ray radiograph of a 2.5-mm-thick section taken from the centre of an AGR-3/4 compact showing the
 location of 20 DTF particles (DTF kernels marked in red) (courtesy of INL).



Table 44 shows conditions for AGR-3/4 fuel test, taken from Ref. [140]. Note that with 20 DTF particles
placed in each fuel compact, there were a total of 80 DTF particles in each capsule. The values in the
final column of Table 44 are the best estimates for the number of DTF that failed based only on the
results of fission gas measurements, but the uncertainty in this number was substantial. Thus, the
deviation of these values from 80 are believed to be due to uncertainties in quantifying the particle
failures based on fission gas measurements during irradiation and are not an accurate indication that
some DTF particles did not fail during the irradiation. This conclusion is qualitatively supported by
cross-section analysis of several irradiated AGR-3/4 compacts that included observations of the DTF
particles [141].



TABLE 44. IRRADIATION DATA FOR EACH AGR-3/4 CAPSULE
                                                      Time-averaged peak temperature (oC)            End-of-life
                            (1)    Fast fluence
                    Burnup          (1)                                                              numbers of
   Capsule                              (´1025                                          Outer
                   (% FIMA)                             Fuel        Inner ring(2)                      failed
                                      n/m2)                                             ring(2)
                                                                                                      particles
       12              5.4             1.50            888               802             748             40
       11              9.1             2.87           1280               1166            975             69
       10              11.8            3.94           1249               1055            986             47
       9               13.7            4.65           1083               884             721             90
       8               14.5            5.08           1257               1048            945             78
       7               15.0            5.27           1418               1203            1045            52
       6               15.2            5.31           1133               912             728             47
       5               14.9            5.19           1102               858             706             54
       4               14.2            4.85           1084               882             727             76
       3               12.6            4.22           1242               1050            976             96
       2               10.1            3.21           1113               977             875             91
       1               6.1             1.76            978               889             785             41
 (1) Burnup and fast fluence are capsule-average values.
 (2) Ring temperatures are the volume average for a 1-in. tall axial section centred on the fuel stack.


The R/B values for fission gases reached levels in the range of 10-5 to 10-3 early in the AGR-3/4
irradiation as DTF particles began to experience failure during the initial cycle. The hotter Capsule 7
exhibited a higher R/B value, reaching approximately 3×10-3 [142, 143]. To assess the impact of
uncertainty in failure estimates on the release relationship with fuel temperature and decay constants,


104
regressions were conducted for three sets of data for the R/B per failed particle: best-estimate, maximum,
and minimum failure estimates.

In Fig. 62, the R/B per failed particle for AGR-3/4 and its fitted function of reciprocal peak fuel
temperature for 85mKr are depicted using best-estimated (blue), maximum (red), and minimum (green)
failure counts [144].




 FIG. 62. AGR-3/4 R/B per failed particle and their fitted function of reciprocal peak fuel temperature for 85mKr
 using best-estimated (blue), maximum (red) and minimum (green) failure counts (courtesy of INL).



Dimensional changes after the irradiation were also reported as summarized below (details are described
in Ref. [145]):

    — The diameter of all compacts was measured to decrease during irradiation, with relative changes
      ranging from approximately -0.5 to -2.0%;
    — Most compacts showed the decrease in their length, while several compacts in Capsules 4, 5,
      and 7 showed a net increase in length. Relative changes ranged from approximately +0.5 to -
      0.9%.


PIEs on the irradiated compacts are currently ongoing, with specific objectives outlined as follows
[145]:

    — Assessing the migration of fission product in the matrix and graphite rings during irradiation;
    — Determining the fractional inventory of fission products in fuel kernels and compact matrix at
      the end of irradiation;
    — Investigating the transport of condensable and gaseous fission product from fuel kernels and
      compact matrix during heating in pure helium.




                                                                                                             105
 6.2.2.4. AGR-5/6/7 irradiation experiment

The fourth and final irradiation in the AGR program, designated AGR-5/6/7, began in February 2018
and ended in July 2020. The AGR-5/6/7 irradiation test comprised both a fuel qualification test and a
performance margin test for industrially produced UCO TRISO coated particle fuel developed under the
AGR program. The primary aim of the AGR-5/6/7 irradiation experiment was to qualify UCO TRISO
fuel fabricated using engineering-scale production equipment under various operating conditions,
including conditions beyond normal operating parameters. Specific goals of the AGR-5/6/7 irradiation
experiment were [105, 146, 147]:

   — Irradiating reference design fuel containing low-enriched UCO TRISO fuel particles to support
     fuel qualification;
   — Establishing operating margins for the fuel beyond normal operating conditions;
   — Providing irradiated fuel performance data and irradiated fuel samples for PIE and safety
     assessments.


The AGR-5/6/7 experiment took place at the ATR at INL [146-148]. The test train included five separate
capsules, each independently controlled and monitored (Fig. 63 [146]). The performance margin test,
designated AGR-7, was located in the middle capsule, while the fuel qualification test, designated AGR-
5/6, comprised the two bottom and two top capsules. The capsules were filled with fuel compacts
containing UCO TRISO particles, using two different packing fractions (nominally 25 and 40%). Tables
45 – 47 provide properties of AGR-5/6/7 kernels (taken from Ref. [146]), particles (taken from Ref.
[146, 149]) and compacts (taken from Ref. [146]), respectively.




             FIG. 63. Axial cross-sectional schematic of the AGR-5/6/7 test train (courtesy of INL).




TABLE 45. PROPERTIES FOR AGR-5/6/7 KERNELS
                                                      Specified range for    Actual mean value ±
 Property
                                                      mean value             population standard deviation
 Diameter (µm)                                        425±10                 425.78±10.42
 Density (g/cm3)                                      Not specified          11.048±0.044
 U-235 enrichment (wt.%)                              15.5±0.1               15.477±0.013
 Carbon/uranium (atomic ratio)                        0.40±0.10              0.370±0.000
 Oxygen/uranium (atomic ratio)                        1.50±0.20              1.441±0.004
 (Carbon+oxygen)/uranium (atomic ratio)               Not specified          1.811±0.004
 Total uranium (wt.%)                                 Not specified          89.684±0.040
 Sulfur impurity (ppm-wt.)                            Not specified          247±14
 Phosphorus impurity (ppm-wt.)                        Not specified          25±8
     (a) Upper limit of the 95% confidence interval




106
TABLE 46. PROPERTIES FOR AGR-5/6/7 COATED PARTICLES
                                                                        Actual mean value ± Population
Property                            Specified range for mean value
                                                                        standard deviation
Buffer thickness (µm)                  100±15                           100.37±5.55
IPyC thickness (µm)                    40±4                             39.24±1.26
SiC thickness (µm)                     35±3                             36.15±0.65
OPyC thickness (µm)                    40±4                             35.03±1.99
Buffer density (g/cm3)                 1.05±0.10                        1.031±0.022
IPyC density (g/cm3)                   1.90±0.05                        1.897±0.010
SiC density (g/cm3)                     Not specified                   3.195±0.002
OPyC density [g/cm3]                   1.90±0.05                        1.897±0.004
IPyC optical anisotropy factor and Not specified                        1.031±0.002
diattenuation(a,b)                                                      (0.0153±0.0010)
OPyC optical anisotropy factor          Not specified                   1.021±0.001
and diattenuation(a,b)                                                  (0.0102±0.0006)
IPyC optical anisotropy factor and Not specified                        1.0388
diattenuation post compact                                              (0.0191±0.0017)
anneal(a,b)
OPyC optical anisotropy factor         Not specified                         1.0296
and diattenuation post compact                                               (0.0146±0.0009)
anneal(a,b)
SiC aspect ratio(c)                    Not specified(d)                      1.053±0.009
Particle mass [mg]                     Not specified                         1.02
     (a) The optical anisotropy factor (OAF) is defined as (1+N)/(1-N).
     (b) Values in parentheses are the diattenuation (N) that was measured with the Two-Modulator
          Generalized Ellipsometry Microscope (2-MGEM) developed at ORNL [112].
     (c) Aspect ratio is defined as the ratio of maximum to minimum diameter of the coated particle and is
          measured on SiC-coated particles following burn back of the OPyC layer.
     (d) Critical region is specified such that ≤1% of the particles must have an aspect ratio ≥1.14.



TABLE 47. PROPERTIES FOR AGR-5/6/7 COMPACTS
Property                      Specified range for mean value            Actual mean value ± Population
                                                                              standard deviation
                                            Compact mass (g)
  Capsule 1                                    Not specified                       6.676±0.065
  Capsule 2                                                                        6.182±0.026
  Capsule 3                                                                        6.187±0.021
  Capsule 4                                                                        6.100±0.034
  Capsule 5                                                                        6.603±0.021
                                  Mean uranium loading (g U/compact)
  Capsule 1                                   1.36±0.10                            1.362±0.014
  Capsule 2                                   0.90±0.08                            0.898±0.004
  Capsule 3                                   0.90±0.08                            0.898±0.003
  Capsule 4                                   0.90±0.08                            0.871±0.005
  Capsule 5                                   1.36±0.10                            1.346±0.004
                                           Diameter(a) (mm)
  Capsule 1                                  12.20 – 12.44                        12.293±0.007
  Capsule 2                                                                       12.241±0.007
  Capsule 3                                                                       12.245±0.006
