Repository: charles-azam/eng-bench

# NSTF-Bench

Can a coding agent do engineering analysis? NSTF-Bench asks one hard question instead of many
easy ones: given a bounded evidence pack about **Argonne's NSTF** — a half-scale, 26-metre
passive reactor-cavity cooling facility that a US national lab instrumented and measured for 33
months — predict what the lab measured, blind, with calibrated uncertainty.

The agent receives geometry, materials, instrument locations, and the electrical heater program.
It does **not** receive the thermal duty (it must derive it from an energy balance), any measured
outcome, or network access to the facility's publications. It must leave a calculation note and a

File: triso/sources/TECDOC-1674_full.txt (part 10 of 46)
                                     IAEA-TECDOC-1674 n Advances in High Temperature Gas Cooled Reactor Fuel Technology
         An alternative fuel kernel is UO2* which has shown very promising fuel performance,
          little kernel swelling, no kernel migration, and improved fission product retention in
          post-irradiation annealing tests in comparison to conventional TRISO coated particles
          (see also following Section 3.12.3).
         ZrC as an alternative coating for particle fuel may have higher performance capability
          than SiC.
3.10.2. Perspective fuel designs

3.10.2.1. UO2* fuel concept

A particle design designated UO2*, with a dense pyrocarbon seal coat and thin ZrC coating
applied directly to a UO2 kernel followed by the typical SiC TRISO coatings, as shown in
Fig. 3.44, was fabricated and tested in the late 1970s and early 1980s. The objective of the
thin ZrC layer, which was not expected to survive the irradiation, was to serve as a getter for
oxygen to limit CO production and to retard kernel migration. UO2* particles from three
coating batches with dimensions as shown in Table 3.20, were irradiated and subjected to
post-irradiation heating tests alongside standard SiC TRISO particles having kernels of UO2,
UC2, and UCO. UO2* in loose particle, bonded wafer and fuel compact forms were irradiated
in the HFIR reactor at ORNL in capsules HRB-15A, HRB-15B, and HRB-16 at temperatures
ranging from 860°C to 1210°C, burnups of 19–29% FIMA, and fast fluences of 3.7–6.5 ×
1025 n/m2 (E > 29 fJ) [1].

Unexpectedly, the ZrC layers remained intact in all particles observed in post-irradiation
examination of fuel from the lower temperature HRB-15B irradiation, and in the majority of
particles from the higher temperature irradiations. In addition, kernel diametral swelling was
observed to be limited to ~1% for UO2* particles with intact ZrC layers versus ~10% for
particles with failed ZrC layers as well as UO2, UC2 and UCO TRISO particles [95]. As an
example of comparative metallic fission product retention, Fig. 3.45 shows autoradiographs of
particle trays which contained UO2* and UCO loose particles during the HRB-15A
irradiation.

The activity on the UCO particle tray was found to be primarily 154Eu. post-irradiation gamma
scanning of fuel from HRB-15A [96] and HRB-16 [97] showed superior retention of all
metallic fission products, including silver, by the UO2* fuel (no release was observed from
any of the fuel types for the lower temperature HRB-15B irradiation).




126
                                      FIG. 3.44. UO2* particle.

TABLE 3.20. AS-FABRICATED UO2* PARTICLE DIMENSIONS
                                                 Batch 1          Batch 2           Batch 3
Kernel diameter (μm)                               312             312                346
Pyrocarbon seal coat thickness (μm)                8.9              7.7               3.0
ZrC layer thickness (μm)                           9.1              14                14
Buffer thickness (μm)                              82               93                100
IPyC thickness (μm)                                35               39                39
SiC thickness (μm)                                 37               36                35
OPyC thickness (μm)                                41               40                49


Three sets of ten particles of each of the four fuel types irradiated in HRB-15B were
subsequently annealed for 10 000 hours at temperatures of 1200, 1350, and 1500°C [95]. The
results from the 1500°C annealing tests are summarized in Fig. 3.46. The UO2* fuel type was
the only one that did not release a detectable amount (less than 0.01%) of any fission product
in any of these post-irradiation heating tests. In addition to Cs and Ce, this included the more
diffusive 110mAg and 154Eu isotopes for which release from individual particles for all other
fuel types at 1500°C ranged as high as 15 to 100%. All ten UO2 TRISO particles without a
ZrC layer released 100% of the silver at 1500°C, so this 9-μm layer applied over the UO2
kernel in UO2* fuel led to a dramatic improvement in retention of this and other important
fission products.

Despite the wide range of variation in the pyrocarbon seal and ZrC layer thicknesses of the
three UO2* particle batches, as shown in Table 3.20, all of the UO2* particles exhibited
superior performance in the irradiations and post-irradiation annealing. This is an indication
that the concept is robust and not sensitive to these primary parameters. The UO2* concept
was not pursued in the 1980s largely due to the lower fuel temperatures associated with steam
cycle designs under development at the time. More recent interest in gas turbine cycles and
process heat applications may require development of particle designs such as UO2* with
enhanced ability to retain fission products at higher operating and accident condition
temperatures.




                                                                                              127
                                          FIG. 3.45. Europium release in HRB-15A irradiation.
                                         100

                                          80




                       Percent Release
                                                                                           Eu-154
                                          60
                                                                                           Ag-110m
                                                                                           Cs-134
                                          40
                                                                                           Ce-144
                                          20

                                           0

                                                U C2      UO2       UCO         UO2*
                                                            Fuel Type
                                         FIG. 3.46. Post-irradiation annealing of HRB-15B fuel.


3.10.2.2. Post-irradiation test programme for high burnup SiC coated fuel particles

The target burnup and fast neutron fluence of the high burnup SiC coated fuel particle are
higher than those of the first loading fuel of the HTTR [98, 99]. In order to keep the fuel
integrity up to high burnups beyond 5% FIMA, thickness of the buffer and SiC layers of the
fuel particle has been increased in the specification. The configuration of the high burnup SiC
coated particle is summarized in Table 3.21, comparing with the first loading fuel of the
HTTR.

TABLE 3.21. MAJOR CONFIGURATION OF THE HIGH BURNUP SIC COATED FUEL
PARTICLE
                                                             High-burnup fuel      First loading fuel of the HTTR
Kernel diameter (μm)                                              500–550                            600
Buffer layer thickness (μm)                                         90                               60
SiC layer thickness (μm)                                            35                             25–30
Target burnup (% FIMA)                                             5–10                              3.6
                           25             2
Fast neutron fluence (10 n/m )                                      3–5                              1.5




128
In order to confirm the integrity of the high burnup SiC coated fuel particle, behaviour of the
coating layer should be investigated. PIE techniques required for the investigation of the high
burnup SiC coated particle are basically the same as those for the first loading fuel, except
handling of the high burnup fuel. The major post-irradiation test items are measurements of
the burnup and the through-coatings and SiC layer failure fractions. In addition, we are trying
to develop a technique to measure the stress in the SiC layer by, for example, the Raman
spectroscopy or the X ray diffraction analysis. The obtained stress data will be used to
understand the quantitative relationship between the internal pressure and the coating failure
and to develop an improved fuel failure evaluation code.
3.10.2.3. Post-irradiation programme for ZrC coated fuel particle
Major characteristics of the ZrC coated fuel particle are its high temperature resistance (much
higher than 1600°C which is the criteria for SiC coated particle) and weakness against
oxidation [100, 101]. Considering these characteristics, R&D should be carried out
concentrating on ZrC behaviour at high burnups and high temperatures, and on its oxidation
behaviour. In development of ZrC coated fuel particle, new PIE techniques should be devised
to investigate its irradiation behaviour. Since a ZrC layer is easily oxidized by burning, the
burn-leach method can not be applicable to measurement of the failure fraction of ZrC coated
particle, while this method is useful for the SiC coated particle. Therefore an alternative
method to measure the failure fraction should be developed. In this respect, a plasma
oxidation technique was developed in order to remove the OPyC layer of unirradiated ZrC
coated particle. Applicability of this method to irradiated ZrC coated particle will also be
investigated.

          4. CHARACTERIZATION AND ADVANCED QUALITY CONTROL
                             TECHNIQUES
4.1. INTRODUCTION
Most of the high temperature gas cooled reactors successfully operated in the past several
decades in the USA, Germany and the UK, and currently in operation in Japan and China
have employed coated particle fuels, assembled in graphite matrix with various fuel element
forms dependent on reactor design. The so-called pebble bed and prismatic cores are the two
typical designs for the HTGR. Although these two different cores have various differences in
nuclear and fuel element design, they contain similar coated particle fuels. A fuel element
consisting of coated particle fuel in graphite matrix is one of the specific characteristics of
HTGR for its inherent safety features.
As the coated particle fuels have features different from other nuclear fuels, fabrication
technologies employed are also different from those for other nuclear fuels, which are mostly
of pellet and fuel rod type. The fabrication technologies developed so far and currently being
utilized involve fabrication of the nuclear fuel material into so-called kernels, which are small
spherical particles of uranium oxide (UO2) or uranium oxide mixed with uranium carbide
(UCO), or even Pu- and Th-containing fuel materials. Pyrolytic carbon and SiC layers on the
surface of the kernel in four successive layers form the tristructural isotropic coating
(TRISO). Specifically, a silicon carbide layer is sandwiched between two dense pyrolytic
carbon layers (Inner and Outer PyC), with a buffer layer of porous pyrolytic carbon
surrounding the kernel. Layers are deposited by chemical vapour deposition (CVD) of the
respective precursors, i.e. hydrocarbons and methyltrichlorosilane (MTS). These fabrication
technologies and the relevant processes with adequate process parameters have to be
developed and optimized to a certain extent in order to make the coated particle fuel well
suited for its design criteria, i.e. the quality of the fuels fabricated with the developed
technologies have to be within the design specification of the fuel.



                                                                                             129
In order to verify the quality, the fabricated coated particle fuel has to be tested in terms of its
properties, as required by its fuel specification, which is based on and extended from the
design specification. The properties of the fuel should ensure its performance behaviour and
should be such that the fuel failure fraction be less than the limit given by the design criteria.
An important concern in the inspection of the fuel is the characterization techniques
employed, given that the measured properties must be accurate and relevant to the design
basis.

In this section, after a short review and identification of the important properties measured for
the coated particle, as previously and currently practiced, selection of the characterization
items, techniques and measurements for a round robin exercise among the participating
member states is described. These results are then summarized with a discussion of the
different results of measurement performed among the participating Member States.

4.2. IDENTIFICATION OF IMPORTANT CHARACTERISTICS OF COATED
      PARTICLES AND THEIR CHARACTERIZATION TECHNIQUES IN HTGR FUEL
      PRODUCTION

Properties (inspection items for quality control) measured during the fabrication process of
the coated particle fuel, though they are used in different fuel designs for pebble bed and
prismatic cores, are similar and can be categorized into three groups: (1) fuel kernel
inspection, (2) coated particle inspection, and (3) fuel element inspection. The first one is
mainly for nuclear design, fuel performance and the coating process, the second one is mainly
for fuel performance associated with retention of fission products in the coated particles, and
the last group is for the fuel mechanical and chemical integrity. The fabrication processes of
the HTGR fuel element in different fuel designs have been discussed in detail in the previous
section for various fuel designs and manufacturing technologies employed by the member
countries, including their respective schematic flow diagrams. Figure 4.1 shows
representatively the schematic process flow diagram of the Chinese HTR-10 fuel
manufacturing process for the pebble bed core fuel element [16].

The principal properties measured in quality control (QC) for several different past and
present processes together with the QC specifications are summarized and compared in Table
4.1 [16, 68, 102, 103]. As can be seen in this table, different philosophies were adapted to
assure the quality of the product.

In the early stages of TRISO processing development, several different characterization
techniques were used in parallel to measure key fuel characteristics, as described in detail by
Delle et al. [104] In the developmental stage, as many properties as possible were
characterized in order to understand the complete material behaviour. However, once the
fabrication process was established, routine QC inspection should measure only the
specifically representative properties. Delle and Koizlik [105] listed the measured properties
for testing of the coated particle fuel including the fuel elements as a final product, mostly for
the pebble bed core. The properties they considered to be measured in the developmental
phase were not completely identical with those controlled in the modern practice as shown in
Table 4.1. The representative properties for kernels and coated particles were essentially the
same as those listed in the table, except for the oxidation behaviour of coating layers.
Additional items for structural material — and hence the fuel element considered at that time
— were, for example, the electrical resistivity and the irradiation-induced creep. These were
not considered as quality inspection parameters, and therefore, not specified in the fuel
design. Also, Delle and Koizlik [105] further identified in more precise description, the QC




130
parameters associated with the pyrolytic carbon coating (PyC) layers; these included PyC
growth feature size, PyC crystallite size, LC, and the layer spacing, c/2. In addition, they
described the available methods by which they attempted to measure the representative
properties. They also discussed the characterization techniques in light of their adequateness
for routine and timely quality inspection. Some of the examples are described in 4.2.2.




         FIG. 4.1. Representative fuel manufacturing flow diagram for HTGR (pebble) fuel.




                                                                                            131
TABLE 4.1. COMPARISON OF ITEMS TO BE CONTROLLED AND SPECIFICATIONS OF THE
COATED PARTICLE FUEL FOR THE DIFFERENT FUEL DESIGNS USED IN HTGR
                                   USA                Germany                  China          Japan
                                 (NPR fuel)         (HTR-Modul)              (HTR-10)        (HTTR)
Fuel kernel
Kernel material                      UCO                    UO2                UO2             UO2
                                          +0.15
Enrichment (wt%)                   93.15  -1.00        8.0 ± 0.1                17               6
Impurities (ppm)                    ≤ 5000            ≤ 1.3 EBC              ≤ 3 EBC         ≤ 3 EBC
C/U atomic ratio                     ≤ 0.5                  n.a.               n.a.             n.a.
O/U atomic ratio                    1.4–1.7                 —                 ≤ 2.01             —
                                        +10
Diameter (µm)                       195 -50            480–520               500 ± 50        600 ± 55
                3
Density (Mg/m )                     ≥ 10.3                 ≥ 10.4             ≥ 10.4        10.63 ± 0.26
Sphericity                            —                     1.07               ≤ 1.2             —
                                                      -5                               -4
Fraction of odd shaped kernels        —             10 after tabling         ≤ 5 × 10            —
Coated particle
Buffer layer thickness (µm)         90–110                 72–108             90 ± 36         60 ± 12
                             3
Buffer layer density (Mg/m )      0.80–1.10                ≤ 1.05             ≤ 1.10         1.1 ± 0.1
IPyC thickness (µm)                 40– 60                 30–50              40 ± 20         30 ± 6
                     3
IPyC density (Mg/m )              1.85–1.95            1.91 ± 0.1            1.9 ± 0.1        1.85+0.10
                                                                                                  -0.05


IPyC BAF                            ≤ 1.20                 ≤ 1.1                —                —
IPyC OPTAF                            —                      —                ≤ 1.03          ≤ 1.03
SiC thickness (µm)                  35–40                  31–9               35 ± 10          25+12
                                                                                                 -0


SiC density (Mg/m3)                 ≥ 3.18                 ≥ 3.18             ≥ 3.18           ≥ 3.2
OPyC thickness (µm)                 30–50                  25–45              40 ± 20         45 ± 6
                         3
OPyC density (Mg/m )              1.80–1.95            1.91 ± 0.1            1.9 ± 0.1        1.85+0.10
                                                                                                  -0.05


OPyC BAF                         Not Specified             ≤ 1.1                —                —
OPyC OPTAF                            —                     —                 ≤ 1.03          ≤ 1.03
PPyC thickness (µm)                 40– 60                 ~200                 —                —
                      3
PPyC density (Mg/m )              0.80–1.10                 —                   —                —

—        data not available.
n.a.     not applicable.


In addition, they described for item by item the available methods by which they attempted to
measure. They also discussed the characterization techniques for the adequateness to the
routine quality inspection for the timely application. Some of the examples are described in
4.2.2.

4.2.1.    Characteristics of UO2 kernels in the kernel fabrication process

During kernel fabrication, the items for quality inspection differ among the fuel producing
organizations, as is discussed and shown in the tables in the following sections for measured
properties and preferred measurement techniques as well as the sampling rates of some items
for HTR-10 fuel, for German LEU TRISO fuel, for HTTR fuel and PBMR fuel, respectively.
Among others, important items characterized in kernel production are density of kernel,
dimension and sphericity, O/M (heavy metal) ratio and fraction of odd shaped kernel.



132
Impurities can be checked either in the raw material inspection or after the kernel production
and/or both depending on the purpose of the inspection. The odd shaped kernels can be
removed during the process by use of a shape sorting table, but this item is again checked
after the kernel production and/or after the coating process. The sampling rates are varied
among organizations, and the sampling rate are usually established according to the stability
of the process, hence the level of the quality confidence that the whole kernel production
process can produce.

4.2.2.   Characteristics of coated particles during the coating process

After the coating process, coated particles are subjected to inspection. The important items for
the coated particles are; density and thickness of the four coating layers, anisotropy factor for
IPyC and OPyC, particle dimension and sphericity, as is discussed and shown in the tables in
the following sections. For certain items, such as buffer layer density, sampling should be
done during the coating process, because the buffer density cannot be characterized accurately
after the coating of the three outer layers. Among the inspection items, the most important
items are defective SiC layers and surface contamination with uranium, which are usually
checked by Burn-leach and leaching methods. Unlike other organizations, the Japanese NFI
inspects these items after the fuel compact manufacturing.

4.3. ANALYSIS OF CHARACTERIZATION OF UO2 KERNEL AND COATED FUEL
      PARTICLES

This section describes the characterization techniques and QC items currently established and
their standard quality for the different production processes for HTR-10 in China, HTTR in
Japan and PBMR in South Africa together with the former German HTGR, and compares
their differences.

4.3.1.   Characterization in the Chinese fuel element production for the HTR-10

4.3.1.1. Inspected parameters

In order to ensure the fuel quality, many properties of product (the spherical fuel element),
intermediate products (UO2 kernel, coated fuel particle and matrix graphite) and main raw
materials (uranium, natural and artificial graphite powder, and phenol resin binder) need to be
inspected. The inspected items of HTR-10 spherical fuel elements, their intermediate products
and raw materials are shown in Fig. 4.2.




                                                                                             133
                              FIG. 4.2. Inspected items of HTR-10 fuel.


4.3.1.2. Used measurement methods

In order to measure all the properties of HTR-10 fuel element, its intermediate products and
raw materials, some traditional measurement methods were adopted. However, due to details
specific to TRISO fuel manufacturing, some quick, precise and simple measurement methods
were researched and developed. Therefore, some new measurement methods and related
instruments and devices have been also developed. The measurement methods of all the
properties of UO2 kernels, coated fuel particles for the HTR-10 are listed in Table 4.2.




134
 TABLE 4.2. MEASUREMENT METHODS FOR UO2 KERNELS AND FOR COATED FUEL
 PARTICLES IN HTR-10 FUEL PRODUCTION
        QC
                  Inspected product                    Inspection item             Inspection method, instrument
HP
Fuel kernel
                                             Density                           Specific gravity bottle
                                             Diameter                          Micro-radiograph, projection instrument
                                             Portion of
     HP 5              Fuel kernel                                             Micro-radiograph, digital image method
                                             Dmax/Dmin ≥ 1.2
                                             Ratio of O/U atom number          Thermogravimetric method
                                             Portion of odd shaped particles   Vibration, stereoscopic microscope
Coated fuel particle
                                             Thickness                         Metalloscope, displacement sensor
                 Low density PyC layer
                                             Density                           Weighing, size measurement
                                             Thickness                         Metalloscope, displacement sensor
              Inner high density PyC layer   Density                           Titration
                                             Anisotropy degree                 Microscope photometer model MPV-2
                                             Thickness                         X ray photograph, projection instrument
                       SiC layer
     HP 6                                    Density                           Titration
                                             Thickness                         X ray photograph, projection instrument
              Outer high density PyC layer   Density                           Titration
                                             Anisotropy degree                 Microscope photometer model MPV-2
                                                                               Leaching, laser-induced fluorimetric
                                             Surface uranium contamination
                                                                               method
                  Coated fuel particle
                                                                               Burning and leaching, laser-induced
                                             Free uranium content
                                                                               fluorimetric method



 4.3.1.3. Standard quality

 A total of 44 batches of UO2 kernels and coated fuel particles (3 kg of UO2 per batch) have
 been produced for first loading of the HTR-10 in 2000 and 2001. The measured data for all
 performance items in each batch are summarized in Table 4.3. A metallographic cross-section
 of the TRISO coated UO2 particles and the micro-structure of the SiC layer, which has
 important impact on the SiC strength and the diffusion of the fission products in the SiC layer,
 is shown in Figs 4.3 and 4.4, respectively. In comparison with NUKEM coated fuel particle,
 the standard deviation of UO2 kernel diameter is a little large, but the sphericity of the INET
 UO2 kernel and the thickness deviations of the PyC and SiC layers are as good as those of
 NUKEM.




                                                                                                                     135
TABLE 4.3. STATISTICAL PERFORMANCE DATA OF COATED FUEL PARTICLES IN THE
PRODUCTION OF HTR-10 FIRST-LOADING FUEL
Performance item                           Mean value of lots   Standard deviation   Standard deviation
                                                                 of mean value of      of all samples
                                                                       lots
UO2 kernel
Diameter (μm)                                    497.0                 7.0                  14.8
Density (Mg/m3)                                  10.81                 0.05                 —
Sphericity (Dmax/Dmin)                           1.044                0.009                0.027
O/U ratio                                         2.00                  0                   —
Equivalent B content (μg/g)                       0.25                 0.15                 —
Coated fuel particle
Buffer PyC layer thickness (μm)                   99.1                 7.4                  11.8
IPyC layer thickness (μm)                         41.6                 3.2                  4.3
SiC layer thickness (μm)                          36.6                 1.8                  2.6
OPyC layer thickness (μm)                         42.5                 1.9                  4.8
                                       3
Buffer PyC layer density (Mg/m )                  0.98                 0.07                 —
                               3
IPyC layer density (Mg/m )                        1.85                 0.02                 —
                           3
SiC layer density (Mg/m )                         3.20                 0.00                 —
                                   3
OPyC layer density (Mg/m )                        1.86                 0.03                 —
                   a
IPyC layer OPTAF                                 1.025                0.005                 —
                       a
OPyC layer OPTAF                                 1.023                0.005                 —
a
       optical anisotropy factor.
—      data not available.


The radiological fission products released to the primary coolant should be as low as possible.
Except 110mAg, all fission products can be completely retained inside the intact SiC layer of
the TRISO coated fuel particles below 1200°C [106, 107]. Therefore the dominant sources of
fission product release in the HTR-10 reactor are due to the defective SiC layers of few
particles and the contaminated uranium in the matrix graphite and the outer PyC coating. The
uncoated uranium in the particles with defective SiC layer and the contaminated uranium are
referred to as ‘the free uranium’. The free uranium fraction is measured by the burn-leach
method. The average free uranium fraction of 44 spherical fuel element lots for the HTR-10
first loading fuel is 4.5 × 10-5. It is noticeable that the average free uranium fraction in the
beginning of fabrication (from F1 to F10) was 1.1 × 10-4 and decreased in the subsequent
fabrication (form F11 to F44) to 2.7 × 10-5. The improvement is attributed to buffering strong
mechanical impact and collision of coated fuel particles during the unloading from the
fluidized bed, carrying out the sieving and sorting of the UO2 kernels and coated fuel particles
more carefully and reducing odd shaped UO2 kernels and avoiding twin overcoated particles.




136
                    FIG. 4.3. Metallographic section of the coated fuel particle.




                          FIG. 4.4. Micro-structure of SiC coating (etched).


Each batch contains about 500 spherical fuel elements. Two or four fuel pebbles were
inspected through the burn-leach method for measuring free U content in each batch. Table
4.4 shows the number of the fuel pebbles with different number of failed particles in all the
inspected spherical fuel elements.

TABLE 4.4. THE HTR-10 MANUFACTURE-INDUCED DEFECTIVE PARTICLES
Fuel pebbles    Inspected fuel     Number of fuel elements in burn-leach test with     Free       Design
produced for   pebbles/particles               x defective particles                 uranium   specification
HTR-10         in inspected fuel                                                      (10-5)      (10-4)
                    pebbles        X=0    X=1      X=2      X=3     X=4      X≥5

    20 451        96/796 800        72      17       3        3       1        0       4.5          3.0




                                                                                                          137
4.3.2.    Characterization of the German LEU TRISO fuel element production

4.3.2.1. Principles of German fuel quality assurance procedure

Requirements for the coated fuel particle design are principally defined to address the selected
fuel cycle, the chemical behaviour of the fuel kernel during irradiation, and the overall
irradiation performance. Since the fuel element plays a central role in retention of
radionuclides in an HTGR, quality assurance (QA) and quality control (QC) of as-
manufactured fuel will be of utmost importance. Quality is defined as conformity of
properties and conditions of items or activities with the specifications. Quality can be
measured by identifiable and measurable characteristics. The programme to assure quality
consists of programmatic (administrative) and work-oriented (technical) activities and
requires an effective management to provide control and verification.

The principal intention of the proof tests is receiving data to demonstrate the feasibility and
reliability of fuel elements manufactured by the prescribed procedures and components. The
reference tests are intended to ensure that the irradiation results of the previous generic
qualification programme for the LEU TRISO fuel can also be transferred to the fuel fabricated
on a large production scale and to the operating conditions of the German HTR-Modul. In
combination with the post-irradiation examinations, these tests with randomly selected fuel
elements fabricated under the conditions of mass production provide the necessary
information for the specification and production of licensable fuel spheres for future HTGRs.

In order to transfer the results of the proof tests to fuel elements manufactured later, the exact
conformity of manufacturing now and later has to be assured. This is done by describing the
manufacturing processes in detailed procedures, by automated process control as far as
possible, and by specifying examinations and inspections to scrutinize the manufactured
quality with the properties of the standard quality. The requirements for these inspections are
described in the work performance and inspection sequence plan dealing with

         raw, auxilliary, and operational materials;
         kernels and coated particles;
         matrix materials;
         fuel elements.

The SiC layer is the most important barrier to keep the fission products inside the coated
particles. Damage of the SiC layer during the manufacturing process should therefore be
minimized. Defective SiC layers are measured by the so-called ‘burn-leach’ test. Test results
are authenticated in certificates in accordance with the German DIN 50049, 3.IB.
4.3.2.2. Inspected parameters

Within the extensive German fuel qualification programme in the past, the procedure was
such that certain quality characteristics were specified and then proven by examination. This
applied to the fuel kernels, the coated particles, the fuel spheres, and, first of all, to the raw
materials. The major characteristics examined and the standard testing methods which were
used in Germany are presented in further detail in Table 4.5 [108]. The following sections will
describe some of the major techniques of characterizing coated particle fuel [104].




138
4.3.2.3. The used measurement methods

(a) Particle size analysis

The automated optical particle size analyser (PSA) is a device for measuring kernel and
particle diameters and respective volumes. It is considered a reliable, accurate and precise
method based on the variation of light intensity when a particle is passing a light beam. The
achievable throughput rate is on the order of about 50 particles per second, the feed rate is
chosen to match the desired accuracy and precision of the application. The sphericity of
kernels and coated particles, i.e. the ratio of a particle’s maximum diameter to its minimum
diameter, can also be measured by having one particle pass the light beam many times with
randomly changed position. Other procedures involve optical image analysis of a photograph
of a large number of particles on a tray.

(b) Kernel, buffer and coating layer density measurement

Density is one of the most important parameters with regard to both fission gas retention and
irradiation behaviour. SiC and pyrolytic carbon densities are typically measured with the sink-
float method (Fig. 4.5) by means of suitable gradient density columns. In a column, two
miscible liquids, are mixed such that a uniform density gradient is developed. Representative
test samples are obtained by extraction from the coater after completion of the layer
considered. Pieces of that layer are then cracked off and allowed to sink and settle in the
column. The column is calibrated by means of standards of known density.

This method is neither applicable to UO2 kernels where density is too high, nor to the porous
buffer layer, where liquid infiltration may occur. For these components, the particle size
analyser or a mercury porosimeter is used to determine kernel and buffer volume. With regard
to the kernel, the mass of a sample of kernels is determined, before it is passed through the
PSA and the sum of the volume of all the kernels in the sample is divided by the sample mass
to yield the mean kernel ‘apparent’ density. The density of the buffer layer is determined in a
similar way after subtracting the mean kernel volume from the mean total volume and using
the appropriate mass values. The real or ‘theoretical’ density considering a specimen without
internal voids is measured by grinding the specimen to powder with ~1 µm sized particles and
employing a pycnometer to determine the powder volume. The total porosity can then be
calculated by 1 minus the ratio of apparent density over theoretical density.




                                                                                           139
 TABLE 4.5. CHARACTERIZATION METHODS APPLIED IN GERMANY FOR HTGR FUEL
 Inspection item                                                                       Method                                                         Sampling rate
 Starting and raw materials
 Compression density of graphite powder     Density measurement under defined load                                                      Powder in forging die
 Rebound of graphite powder                 Measurement of height difference of powder column during and after load                     Powder in forging die
 Specific electric resistance of graphite   Measurement of voltage drop along powder column                                             Powder in forging die
 powder
 Impurities in graphite powder              Chemical analysis after incineration, emission and absorption spectrometry, photometry,     Representative quantity
                                            fluorimetry
 Impurities in uranyl nitrate solution      Chemical analysis after incineration, emission and absorption spectrometry, photometry,     Representative quantity
                                            fluorimetry
 Isotope composition                        Mass spectrometry with regard to U-234, U-235, U-238                                        Representative quantity
 Fuel kernel
 Heavy metal loading                        Transfer of kernels into a stoichiometrically well defined state and do chemical analysis
 O/M ratio                                  Potential controlled coulometry
 Isotope composition                        Mass spectrometry with regard to U-234, U-235, U-238
 Carbon content                             Oxidation of kernels and do chemical analysis of CO2
 Oxygen content (UCO)                       Hot extraction of oxygen, transfer into CO and do chemical analysis of CO, infrared
                                            spectrometry
 Doping agent content                       Spectral photometry, Atom absorption spectrometry
 Diameter                                   Optical imaging with particle size analyser, X ray micro-radiography
 Sphericity                                 Counting of fraction of odd shaped particles,
                                            Multiple measurement of maximum and minimum diameter,
                                            Micro-radiography, stereo-microscope
 Density                                    Optical particle size analyser or V-slot to measure mean diameter;                          Larger number of kernels
