Repository: charles-azam/eng-bench

# NSTF-Bench

Can a coding agent do engineering analysis? NSTF-Bench asks one hard question instead of many
easy ones: given a bounded evidence pack about **Argonne's NSTF** — a half-scale, 26-metre
passive reactor-cavity cooling facility that a US national lab instrumented and measured for 33
months — predict what the lab measured, blind, with calibrated uncertainty.

The agent receives geometry, materials, instrument locations, and the electrical heater program.
It does **not** receive the thermal duty (it must derive it from an energy balance), any measured
outcome, or network access to the facility's publications. It must leave a calculation note and a

File: triso/sources/TECDOC-2090_full.txt (part 10 of 20)
                                                                                                             IAEA TECDOC SERIES                  No. 2090
  Capsule 4                                                                       12.248±0.006
  Capsule 5                                                                       12.296±0.006
                                             Length(a) (mm)
  Capsule 1                                   24.40 – 25.30                       24.947±0.219
  Capsule 2                                                                       24.991±0.098
  Capsule 3                                                                       25.000±0.078
  Capsule 4                                                                       24.770±0.119


                                                                                                       107
 TABLE 47. PROPERTIES FOR AGR-5/6/7 COMPACTS
 Property                       Specified range for mean value            Actual mean value ± Population
                                                                                standard deviation
   Capsule 5                                                                       24.675±0.059
                           Estimated mean number of particles per compact(b)
   Capsule 1                                     Not specified                         3434
   Capsule 2                                                                           2265
   Capsule 3                                                                           2265
   Capsule 4                                                                           2197
   Capsule 5                                                                           3392
                                  Particle volume packing fraction (%)
   Capsule 1                                         40                                 38.4
   Capsule 2                                         25                                 25.5
   Capsule 3                                         25                                 25.5
   Capsule 4                                         25                                 24.9
   Capsule 5                                         40                                 38.4
                               Effective overall compact density(b) (g/cm3)
   Capsule 1                                     Not specified                          2.26
   Capsule 2                                                                            2.10
   Capsule 3                                                                            2.10
   Capsule 4                                                                            2.09
   Capsule 5                                                                            2.25
                                    Compact matrix density (g/cm3)
   Capsule 1                                       ≥ 1.65                          1.748±0.007
   Capsule 2                                                                       1.772±0.005
   Capsule 3                                                                       1.771±0.005
   Capsule 4                                                                       1.766±0.006
   Capsule 5                                                                       1.747±0.007
                      Dispersed uranium fraction(c) (g leached U/g U in compact)
   Nominal 25% packing fraction                  ≤ 1.0×10-5                        ≤ 2.95×10-5 (d)
   Nominal 40% packing fraction                  ≤ 1.0×10 -5
                                                                                   ≤ 3.80×10-5 (d)
                                               (c)
                      Exposed kernel fraction (kernel equivalent/particle count)
   Nominal 25% packing fraction                  ≤ 5.0×10-5                         ≤ 1.48×10-5
   Nominal 40% packing fraction                  ≤ 5.0×10 -5
                                                                                   ≤ 9.28×10-5 (d)
                                                                    (c)
                                    Defective SiC coating fraction
   Nominal 25% packing fraction                  ≤ 1.0×10-4                        ≤ 1.22×10-4 (d)
   Nominal 40% packing fraction                  ≤ 1.0×10 -4
                                                                                    ≤ 9.66×10-5
      (a) Allowable range corresponding to upper and lower critical limits specified with no compacts
          exceeding the limits, which require 100% inspection of all compacts.
      (b) Calculated value derived from other characterized properties.
      (c) 95% confidence fraction.
      (d) The 95% confidence fraction exceeds the specification; despite the non-conformance, it was decided
          to accept the fuel as it is.


The irradiation period for the AGR-5/6/7 experiment spanned 361 EFPD, with time-average fuel
temperatures calculated to range between 467 and 1231°C in the AGR-5/6 capsules and between 989
and 1432°C in the AGR-7 capsule. The AGR-5/6 irradiation temperatures aimed to cover the operational
temperature range in a HTGR core, encompassing fuel temperatures substantially lower than those
observed in previous AGR experiments. In contrast, the AGR-7 capsule experienced higher
temperatures as part of the performance margin test, emphasizing the importance of time at temperature
in TRISO fuel performance. The AGR-7 experiment was intentionally designed to induce some level of
measurable fuel failure and/or fission product release, enabling the assessment of fuel performance
beyond normal operating conditions and demonstrating the safety margin between typical operational
conditions and temperatures where the fuel particle failure rate becomes unacceptable [146].



108
The burnup achieved in the experiment ranged from 5.7 to 15.3% FIMA on a compact-average basis.
The range for fast neutron fluence was 1.62 to 5.55×1025 n/m2 (E>0.18 MeV).
85m
   Kr R/B in the five AGR-5/6/7 capsules averaged 3.5×10-7 for the first five irradiation cycles
(approximately half of the total experiment duration), with values slightly higher in Capsules 1 and 3
compared to the other capsules because of significantly higher fuel temperatures (Capsule 3) or
relatively high fuel temperatures combined with a relatively high exposed kernel fraction in the 40%
packing fraction fuel (Capsule 1) [148]. The R/B values were determined to be consistent with models
based on the level of exposed kernel defects and dispersed uranium contamination in the fuel. The R/B
values were similar to those of AGR-2 (which had similar exposed kernel defect and uranium
contamination fractions) and appreciably higher than the values for AGR-1 (which had significantly
lower exposed kernel defect and uranium contamination fractions).

After approximately 230 EFPD, there was a sharp increase in the fission gas release from Capsule 1, as
well as smaller—but still quite significant—increases in fission gas release from the other capsules. The
increase was apparently due to significant particle failure in Capsule 1, with the fission gas released in
that capsule able to gradually diffuse into the other capsules because of the nature of the capsule and
test train design. This effectively eliminated the ability to monitor fission gas release from Capsule 1 for
the remainder of the experiment. In addition, the fission gas contamination that was able to diffuse from
Capsule 1 severely complicated the measurement of fission gas release in the other capsules. As a result,
the R/B data for capsules 2–5 was impacted and it was difficult to reliably estimate if particles failed in
the other capsules during the remainder of the irradiation. It was determined that no particle failures
occurred in capsules 4 and 5 (the furthest removed from Capsule 1 and therefore the least impacted by
fission gas contamination), while the possibility of a small number of failures in capsules 2 and 3 could
not be eliminated. The PIE of the capsules will help to clarify if any particle failures occurred.

The cause of particle failures in Capsule 1 remained unknown during the irradiation. Analysis of the
internal components of this capsule during the initial stages of PIE indicated that the failures were caused
by transition metal contamination (primarily Ni) from type N thermocouples embedded in the graphite
holder adjacent to the fuel compacts [150]. The transport of Ni to the fuel compacts was caused by
significant overheating of a region in the capsule, in which the fuel compacts and surrounding materials
reached temperatures substantially above the intended range. This was determined to be due to a design
flaw in the capsule not identified until after the irradiation was complete.

The PIE and annealing testing campaigns began in 2021 and 2022, respectively.

The primary objectives of the PIE and annealing testing for the AGR-5/6/7 experiment include:

      — Evaluate and characterize the unexpected behaviour observed in Capsule 1;
      — Determine the acceptability of fuel performance and behaviour under normal irradiation
        conditions, focusing on Capsules 2, 4, and 5, and integrate these findings with PIE results from
        earlier AGR irradiation;
      — Assess the performance and characterize the behaviour of fuel under high irradiation
        temperatures in Capsule 3;
      — Conduct post-irradiation high-temperature tests in helium to verify satisfactory fuel
        performance in accidents with conductive cooling;
      — Conduct oxidation tests to characterize the behaviour of the fuel when exposed to air or moisture
        at normal and emergency temperatures [147].


 6.2.2.5. Korean irradiation programme

The first irradiation test for TRISO-coated particle fuel to validate its application in a VHTR was
conducted at the High-Flux Advanced Neutron Application Reactor (HANARO) of KAERI in 2014.
Subsequently, a PIE of the irradiated TRISO-coated particle fuel was carried out. The irradiation
apparatus comprised two test rods: one accommodating nine fuel compacts, and the other featuring five

                                                                                                        109
compacts and eight graphite specimens positioned between the fuel compacts (Fig. 64 [151]). Table 48
presents the characteristics of kernels, particles, and compacts irradiated at HANARO, sourced from
[151].




 FIG. 64. Schematic layout of two kinds of test rods and position of compacts and graphite specimens in two test
 rods (courtesy of KAERI).




110
   TABLE 48. CHARACTERISTICS OF TRISO-COATED PARTICLE FUEL AND GRAPHITE
   Properties                        Design value        Measured value      Remarks
   Kernel
      Diameter (µm)                  480±30              483.50±15           300-350 particles/batch
                                                                             (PSA*)
      Density (g/cm3)                10.65±0.25          10.68±0.023         6 g of sample weight
                                                                             (Pycnometer)
      U-235 enrich. (wt.%)           4.5±0.10            4.504±0.004         Chemical analysis (TIMS)
      O/U ratio                      2.00±0.01           2.003±0.002         30 mg of sample weight
                                                                             (TG/DTA)
       Total uranium (wt.%)           ≥ 87.0              88.13              calculated value
       Sphericity (aspect ratio)      < 1.2               ≤ 1.04             Average
   Coated fuel particle
       Buffer thickness (µm)          95±45               102.91±30         CG* (10 particles/batch)
       Buffer density (g/cm3)         1.00±0.10           1.052±0.002       X-ray (10 particles/batch)
       IPyC thickness (µm)            40±20               40.55±0.53        CG* (10 particles/batch)
       IPyC density (g/cm3)           1.85±0.20           1.91±0.01         DC* (10 particles/batch)
       Anisotropic index of IPyC      ≤Ciso               1.0165±0.003      OM* (10 particles/batch)
       SiC thickness (µm)             35±10               36.08±0.15        CG* (10 particles/batch)
       SiC density (g/cm3)            ≥iC d               3.182±0.004       DC* (10 particles/batch)
       OPyC thickness (µm)            40±20               46.3±3.05         CG* (10 particles/batch)
       OPyC density (g/cm3)           1.85±0.20           1.88±0.07         DC* (10 particles/batch)
       Anisotropic index of OPyC      ≤Ciso               1.019±0.004       OM* (10 particles/batch)
       Particle dia. (mm)             0.90±0.10           0.95±0.011        PSA* (10 particles/batch)
       Average wt. (g)                0.001392            0.001392
   Fuel compact
       Compact mass (g)               1.050               1.028±0.024       Average pf 14 compacts
       Mean U loading (gU)            0.14                0.135             Average/compact
       Diameter (mm)                  8.0±0.2             7.981±0.006       Average of 14 compacts
       Length (mm)                    10.0±0.5            9.995±0.270       Average of 14 compacts
       No. of compact                 9(rod1)/5(rod2)     9(rod1)/5(rod2)
       Packing (volume) fraction      20                  19.703±0.44       263 particles/compact
   (%)
   Matrix graphite (M) & structural graphite (G) specimen
       Diameter (mm)                  8.0±0.2             7.976±0.004       Average of 8 specimens
       Length (mm)                    5±0.2               5.028±0.008       Average of specimens
       No. of specimens               8(rod2)             8(rod2)
       Density (g/cm3)                1.7±0.1             1.770±0.004       Average of 8 specimens
   *CG; Ceramography, DC; Density column, PSA; Particle size analysis; OM; Optical microscopy.


The irradiation test was conducted under an inert gas atmosphere without sweep gas. Post-irradiation,
the maximum power of the fuel compact was estimated to be approximately 56 W at 25 EFPD, and the
maximum power of the particle reached 215.4 MW. The highest discharged burnup was evaluated to be
around 37,344 MWd/tU (3.99% FIMA). The maximum fast fluence of the graphite specimen was
estimated as 2.99×1020 n/cm2 (E > 0.18 MeV).

Figure 65 shows dimensional changes of fuel compacts measured after the irradiation [151]. Figure 66
shows ceramographic, cross-sectional view of test compacts [151]. Figure 67 shows EPMS images of
kernels [151].




                                                                                                         111
FIG. 65. Dimensional change of fuel compacts in test rod 1: (a) height and diameter and (b) volume (courtesy of
KAERI).




112
                           (a)                                                (b)

FIG. 66. (a) Cross-section of one of fuel compacts in test rod 1, and (b) enlarged views of (1), (2), (3), and (4) in
(a) (courtesy of KAERI).




           FIG.67. EPMA images from kernel: (a) U, (b) Pd, (c) Xe, and (d) Cs (courtesy of KAERI).




                                                                                                                113
6.2.3.     Loose TRISO particle fuels

Table 49 shows the status of irradiation test for loose TRISO fuel particles since 2000. There are three
irradiation tests of loose coated particles; HTR-10 fuel particles in IVV-2M, PYCASSO-I and -II with
ZrO2 and Al2O3 surrogate kernel TRISO particles of CEA, JAEA, and KAERI in HFR.

6.2.4.     Overall comparison of available irradiations in terms of fission gas release

Figure 69 [103] shows a comparison of the fractional release of 85mKr between German spherical pebbles
and US historic cylindrical compacts, where US cylindrical compacts show more release than German
spherical pebbles. This difference was attributed in [103] mainly to as-manufactured fuel quality. The
variation was attributed to differences in the microstructures of the PyC and SiC layers within the TRISO
coating and the bonding of these layers. These distinctions were found to be associated with the
utilization of different fabrication processes in Germany and the United States. The manufacturing
process for coating layers in the US has been improved.

Figure 69 also shows additional mapping of measured fractional releases from AGR-1 and AGR-2
compacts to those from US historic compacts and German pebbles. Measurements from new US fuel
compacts are comparable with those from German pebbles, which revealed the significance of improved
coating quality.

In Fig. 69, the release from AGR-1 is quite low, indicating no particle failures during the irradiation.
Taking into account high burnup operation of AGR-1 compacts, AGR-1 result of fractional release
supported the good performance of UCO even at high burnup, with observations of no kernel migration,
no evidence of CO attack of SiC, and no indication of severe SiC attack by noble metal or lanthanide
fission products.

The measured releases from AGR-2 were higher than those from AGR-1, reflecting a higher number of
defective particles and uranium contamination, and indicating the possibility of a particle failure.

Figure 69 [103] shows fractional releases per failed particle irradiated in AGR-3/4 and AGR-2
experiments and their best fit. The fractional releases per failed particle of both krypton and xenon
isotopes were less than 1% and seemed not sensitive to fuel temperature below 1050°C. At fuel
temperature greater than 1050°C, however, the fractional releases per failed particle increased
exponentially with increasing fuel temperature. The clear downward trend of the fitted lines for AGR-2
and AGR-3/4 R/B data support the above observations.

6.3.     REQUIREMENTS FOR FUTURE IRRADIATION TESTS

There exist a few datasets obtained from in-pile annealing tests with TRISO fuel. These tests include
reactivity-initiated accident (RIA) tests at the Nuclear Safety Research Reactor (NSRR), Japan and
control rod withdrawal tests at the operating HTGRs including HTR-10 [156]. Even though a small
number of datasets are available as shown in Table 50 [3, 157, 158], these annealing tests may not be
particularly relevant to the advanced TRISO fuel (e.g. FCM fuel) proposed for fluoride salt-cooled high-
temperature reactors (FHRs) or LWRs, due to different fissile materials (e.g. UCO or UN kernels)
contained in the FCM fuel and longer or shorter pulse widths in FHRs or LWRs. Combined irradiation
using the HFIR MiniFuel and power pulse at the TREAT reactor could narrow these data gaps by
clarifying the appropriate energy deposition limits and any concomitant energy deposition rate effects.

Irradiation tests with instrumentations are also recommended to reduce the time required for PIEs at hot
cell facilities.




114
        TABLE 49. IRRADIATIONS OF LOOSE COATED PARTICLE FUELS SINCE THE EARLY 2000s
         Reactor     Experiment          Fuel type      Country        Irradiation       Fast fluence         Burnup (%FIMA)       Irradiating temp. (oC)     Reference
                        ID                                                 time       (1021n/cm2, E>0.18
                                                                         (FPDs)              MeV)
      IVV-2M          (HTR-10      Loose particle        China       Jul. 2000 –               -                    -                    1000±50            [70],[87],[89]
      (Russia)          fuel       (capsule 1) (LEU                  Feb. 2003
                      particles)   UO2 TRISO)
      HFR (Petten,   PYCASSO-I     TRISO particles      France,      18 Apr. 2008    1.93, 2.02, 1.87, 1.49         -          923 (ave. JAEA, KAERI)       [5],[152],[153]
      Netherlands)                 (surrogate kernel     Japan,      – 26 Apr.                                                 988 (ave. CEA)
                                   ZrO2, Al2O3)        Republic of   2009 (144)                                                1058 (ave. JAEA, KAERI)
                                                         Korea                                                                 988 (ave. CEA)
      HFR (Petten,   PYCASSO-      TRISO particles      France,      Jun. 2009 –     3.66                           -          855-1070 (ave.)              [5],[153–155]
      Netherlands)   II            (surrogate kernel     Japan,      Apr. 2010
                                   ZrO2, Al2O3)        Republic of   (252)
                                                         Korea




115
FIG. 68. End-of-life 85mKr fission gas release for AGR-1 and AGR-2 compared to historic performance in US
and German TRISO fuel irradiations (courtesy of INL).




FIG. 69. Combined AGR fitted line and R/B per failed particle data for AGR irradiations, historical irradiations,
and models (the blue shaded area is 95% bounds of the fitted line) (courtesy of INL).
TABLE 50. HISTORICAL TRANSIENT TESTS OF TRISO PARTICLE-BASED FUELS
                                                                   Energy
                                                                               Pulse width
  Reference          Reactor        Kernel      Type of test     deposition                    Failure
                                                                                  (ms)
                                                                  (J/g-fuel)
       [157]          NSRR           UO2         Element and     500 – 2300        ~5        > 1400 J/g-
                                                loose particle                                UO2 (fuel)
                                                                                             > 2300 J/g-
                                                                                             UO2 (matrix)
       [158]          NSRR           UO2            Loose        500 – 1700        ~5        > 1400 J/g-
                                                   particle                                     UO2
         [3]         HYDRA           UO2         Element and     100 – 1700       1–2        > 1300 J/g-
                                                loose particle                                  UO2
         [3]           IGR           UO2           Element       > 10 000      7 – 30 000      Matrix


6.4.     SUMMARY AND DISCUSSION

A number of datasets that enable to support the good performance of TRISO particle fuel in either
spherical pebbles or cylindrical compacts are available from the irradiation tests under normal operating
conditions and from out-of-pile heating tests to simulate a LOCA.

The followings are expert observations for further study:

       — Irradiation tests under normal operating conditions and post-irradiation annealing tests at
         elevated temperatures are needed for a better understanding of the fission product
         diffusion/transport in a UCO kernel, due to the presence of different phases (UO2 and UC);
       — Irradiation tests under normal operating conditions and post-irradiation annealing tests at
         elevated temperatures are necessary to understand the effect of SiC used for the matrix
         (replacing graphite) on the integrity of fuel elements and on the nuclear physics characteristics
         (e.g. neutron absorption/scattering effect);
       — The effect of the use of uranium mononitride (UN) in the kernel on the fuel performance needs
         to be understood as the oxygen potential will change; in particular, an impact on the oxidation
         (and hence immobilization) of rare earth elements can be expected;
       — Irradiation tests under normal operating conditions and accident conditions are necessary to
         support a licensing of advanced coated particle fuel for use in LWRs, MMRs, nuclear thermal
         propulsion, and molten salt-cooled reactors, since with the advanced coated particle fuel in non-
         HTGRs the temperature transients may occur much faster than in HTGR depressurized loss-of-
         forced cooling (DLOFC) accidents.




                                                                                                         117
                          7.     FUEL PERFORMANCE ASSESSMENTS

7.1.     FISSION PRODUCTS

7.1.1.     Fission product yields and inventory

Figure 70 shows the inventory of some important elements contained in the TRISO particle fuel that
achieved a burnup of 5.5% FIMA [4]. Zr and Mo constitute the larger inventory among metallic fission
products, whereas Xe constitutes the larger inventory among gaseous fission products.

As burnup progresses, the concentration of Pu, in particular, 239Pu, and minor actinides increases. In
nuclear data libraries, fission yields are given per nuclide (and per incident neutron energy). Therefore,
the effective fission yield of a mixture of actinides (e.g. U, Pu, Am) depends on burnup.




   FIG.70. Elemental inventory in a TRISO particle fuel achieving a burnup of 5.5% FIMA (courtesy of IAEA).



7.1.2.     Fuel chemistry

The chemical state of fission product elements plays a crucial role in determining the physical properties
of the fuel. This includes factors such as thermal conductivity, swelling, creep, and the onset of the
melting point. Additionally, the chemical state influences the release behaviour of fission products from
the fuel matrix. For instance, the relative volatility and mobility of these elements can be affected,
leading to potential immobilization if rare earth elements oxidize and precipitate in the kernel as oxides.
This influence is observed both under normal operating conditions and during transient events. Gaseous
fission products (xenon and krypton) influence the thermal conductivity of a layer or the matrix (if it is
released to the matrix in large amounts) and the gas pressure in the system.

Oxygen, liberated from uranium fissioning in UO2, can combine with either the fission products or
carbon from the PyC coatings to form CO and CO2 gases. It is important to identify the oxide compounds
formed from the fission products in the fuel. The oxygen potential, which is dependent on the pressure
of oxygen in the gas phase within the fuel, is the critical parameter determining which elements (i.e.,
fission products) form oxides.




118
The oxygen potential is determined by the amount of oxygen in the system and affected by the affinity
of particular elements for it. In this closed system, fission products, carbon, and uranium engage in
competition for oxygen. The oxygen potential of the system ultimately dictates which elements undergo
oxidation and which remain unoxidized.

The oxygen potential, 𝜇    is defined as:

                                             𝜇    = 𝑅𝑇 ln 𝑃                                        (10)

where

             R is gas constant,
             T is the absolute temperature,
             𝑃 is oxygen partial pressure, atm.

In the reference case of pure UO2 fuel, the oxygen potential rises with increasing burnup, leading to the
generation of carbon monoxide (CO). Unirradiated stoichiometric UO2 has an oxygen potential of
roughly -400 kJ.mol-1 at nominal HTGR operating temperatures [4], see also Fig. 71 [159] for the oxygen
potential of U4+ (i.e., stoichiometric fuel).




                    FIG. 71. Oxygen potentials of uranium and plutonium-based oxide fuels.



Depending on O/U ratio and the availability of excess C, two domains (see Fig. 72 [4]) were identified
based on U-O-C phase diagram at 1573 K (1300°C):

    — Triphasic domain with UC2+UO2+C when O/U ratio is < 2.0;
    — Diphasic domain with UO2+x+C when O/U ratio is > 2.0 [4].

                                                                                                     119
            FIG. 72. Calculated oxygen potential as a function of O/U at 1300oC (courtesy of IAEA).



In an unirradiated fuel (or without taking into consideration of fission product affinity to oxygen), the
oxygen potential, 𝜇 , calculated at 1573 K (1300°C) is effectively reduced to –700 kJ/mol in the
triphasic domain UC2+UO2+C in comparison to the biphasic domain UO2+x+C for which the calculated
oxygen potential varied between -350 and -300 kJ/mol, as shown in Fig. 72. This shows that the oxygen
affinity is increased in the UCO fuel in the triphasic domain (i.e., O/U ratio < 2).

In general, the system is assumed to be in thermodynamic equilibrium. However, during and after
irradiation, the chemistry of the fuel–fission product system changes due to:

    — Fission product accumulation: The concentration of fission products progressively rises during
      irradiation.
    — Chemical transformation: Post-irradiation, the chemical properties of fission products undergo
      modifications due to radioactive β-decay.
    — Oxygen potential shift: The oxygen chemical potential of the fuel changes with burnup,
      influencing the production of fission products that, in turn, can alter the oxygen-to-metal ratio
      of the fuel.
    — Temperature-induced element distribution: Axial and radial temperature gradients within the
      fuel impact the distribution of elements across phases, leading to compositional gradients
      through material transport facilitated by thermal diffusion processes.


Some elements, especially volatile fission products, may undergo significant migration, leading to a
gradient in the oxygen chemical potential within the fuel. As a result, equilibrium calculations can only
serve as a foundational reference for estimating the chemical state.

In an irradiated fuel, fission products start to accumulate and compete with U and C for oxygen. The
free energy of formation of the fission product oxide per mole of oxygen, ∆𝐺 , is given by

                              ∆𝐺 [kJ/mol of oxygen] = 𝑅𝑇 ln 𝑃 (atm)                                   (11)

Lewis illustrated the variation of ∆GFF graphically in Ref. [160].

At a temperature of 1500 K, PdO, with a standard Gibbs energy of formation of +50 kJ/mol of O2, results
in a 𝑃 (the partial pressure at which pure oxide and pure metal can coexist) of 50 atm. In contrast, for



120
La2O3, which has a standard Gibbs energy of formation of -960 kJ/mol of O2, the equilibrium 𝑃            is
approximately ~10-34 atm [159].

If the free energy of formation of the fission product oxide is smaller than the oxygen potential of the
fuel, the element will be capable of removing oxygen from the fuel matrix and forming a stable oxide;
otherwise, the fission product will exist as an element in the fuel under all reactor conditions.
Accordingly, it is expected that palladium should always be found as a metal and lanthanum as an oxide,
in a fuel with an oxygen potential of -400 kJ/mol. Based on the fuel oxygen potential and on the basis
of numerous elemental analyses of irradiated LWR and fast breeder reactor fuels, the chemical state of
the fission products in the LWR and fast breeder reactor fuel were identified [160] as:

    — Fission gases and other volatile fission products: Kr, Xe, Br, and I;
    — Fission products forming metallic precipitates: Mo, Tc, Ru, Rh, Pd, Ag, Cd, In, Sn, Sb, and Te;
    — Fission products forming oxide precipitates: Rb, Cs, Ba, Zr, Nb, Mo, and Te;
    — Fission products dissolved in the fuel matrix (i.e., solid solution): Sr, Zr, Nb, and the rare earths
      Y, La, Ce, Pr, Nd, Pm, and Sm.


The states of fission products are as follows [4]:

    — Noble gases demonstrate almost insolubility in the fuel. Iodine, bromine (Br), and tellurium (Te)
      also exhibit high insolubility, while caesium (Cs) and barium (Ba) show only low solubility in
      hyper-stoichiometric fuel conditions. Solubility increases for zirconium (Zr), depending on
      temperature, and strontium (Sr). The rare earth (RE) elements, such as cerium (Ce), attain very
      high solubility.
    — Fission-gases (Xe, Kr) have very low solubility in the fuel. The gases precipitate primarily as
      intragranular bubbles. These bubbles can grow by gas atom and vacancy absorption, and their
      mobility is limited.
    — For the UO2 kernel in TRISO fuel particles, both the fission rate and temperature play crucial
      roles in limiting bubble size and maintaining a substantial population of fission gas atoms in the
      fuel lattice through the resolution of gas from bubbles. Fission gases can migrate to grain
      boundaries through atomic or bubble diffusion, forming intergranular bubbles (porosities) where
      they can grow by the addition of gas and vacancies. Similar to intragranular bubbles, high levels
      of irradiation-induced resolution significantly restrict this growth (and the bubble-induced
      swelling of the kernel), while stresses in the particle may also limit the equilibrium bubble size.
      Once intergranular bubble growth becomes significant, causing interconnection of porosity, a
      path from within the kernel to the buffer is created, leading to fission gas release through a
      percolation mechanism.
    — Regarding the behaviour of solid fission products, considerations include solubility, possible
      oxidation, and diffusion. In HTGR fuel particles with expected oxygen potentials, REs are
      highly soluble and are incorporated into the fuel lattice as stable oxides (REO2 or RE2O3). In
      UCO fuel, as the UC2/UO2 ratio increases, the mobility of the REs also increases since their
      trapping in the kernel in oxide form is reduced. Zirconium, Nb, and Sr exhibit significant
      solubility in UO2, with Zr showing more solubility at higher temperatures, and these elements
      are easily oxidized (ZrO2, Nb2O3, and SrO). Barium exists in the form of low-solubility BaO
      and can migrate to grain boundaries, forming separate complex ternary compounds with Sr, Zr,
      REs (and small amounts of Cs and Mo) of perovskite structure. Tellurium has low solubility
      and is challenging to oxidize; at grain boundaries, it forms intermetallic compounds (e.g. with
      Pd) and Cs2Te, and is significantly released from the kernel. Many other metallic elements also
      have relatively low solubility and are difficult to oxidize, except at high oxygen potentials. After
      segregation at grain boundaries, they form metallic inclusions, with noble metals (Mo, Ru, Rh,
      Tc, and Pd) constituting the main type of inclusion. Other inclusions like Te, Sn, or Ag, Cd are
      also observed. The size of inclusions is temperature-dependent. Pd and Ag, being highly
      volatile, are significantly released from the fuel kernel. Molybdenum exhibits complex
      behaviour due to its oxidation potential being close to the value corresponding to stoichiometric


                                                                                                       121
      fuel; a significant amount can be oxidized to MoO2 (limiting the increase of fuel stoichiometry),
      a low-solubility oxide. At high temperatures, Mo can form molybdate compounds with Cs or
      Ba. Caesium also has low solubility and might be oxidized to Cs2O depending on the fuel
      temperature and oxygen potential, with this oxide having low solubility. Complex ternary
      phases can be formed at high temperatures and high burnups.
    — In UCO-type fuel kernels, oxygen released during the fission process of UO2 initially oxidizes
      the carbide UC2 phase and then the RE fission products due to their high affinity for oxygen.
      When the UC2 phase is present in the kernel, the oxygen potential is maintained at a fixed value,
      approximately -700 kJ/mol, at 1573 K (1300°C). Fission product elements with lower affinity
      for oxygen (Sr, Eu, Zr, Ba) exist as carbide compounds. As burnup increases, the UC2 phase in
      the kernel decreases, leading to an increase in the oxygen potential. This makes oxygen available
      to form.

The oxygen potential in a TRISO particle with UO2 kernel, calculated at 1200 K (927°C) and 2000 K
(1727°C) for burnups up to 8% FIMA is shown in Ref. [161], and is illustrated in Fig. 73. The oxygen
potential increases with burnup and temperature.




  FIG. 73. Oxygen potential in the coated UO2 fuel particle calculated at 1200 K (927C) and 2000 K (1727C).



7.1.3.   Chemical state and location of fission products in a TRISO particle fuel

 7.1.3.1. TRISO fuel with UO2 kernel

Fission products in irradiated TRISO particle fuels with UO2 kernel were investigated using shielded
EPMA, which is equipped with both wavelength dispersive X-ray spectrometer (WDX) and energy
dispersive X-ray spectrometer (EDX), and by performing thermodynamic analysis [161]. The diameter
of the fabricated kernels was ~ 600 m; the 235U enrichment was either 4% or 8%; the thickness of
buffer, IPyC, SiC and OPyC layers was on average 60 m, 30 m, 26 m, 45 m, respectively; the
density of the kernels, buffer, IPyC, SiC and OPyC layers was 10.5 g/cm3, 1.17 g/cm3, 1.84 g/cm3, 3.21
g/cm3, 1.85 g/cm3, respectively.

The particles were irradiated in the form of fuel compacts, achieving burnups up to 5.16% FIMA at time
averaged irradiation temperatures of 1613 K (1340°C) – 1783 K (1510°C), though several samples
achieved lower burnups or were exposed to lower time average irradiation temperatures [161]. The
observations associated to the fission product composition, chemical state of the fission products and
their locations in the fuel particle can be summarized as:


122
    — In the UO2 kernel: vastly, metallic precipitates consisting of molybdenum (Mo), technetium
      (Tc), ruthenium (Ru), rhodium (Rh) and palladium (Pd), were observed, though in some
      particles, the precipitates consisted of:
       Mainly palladium and tellurium (Te);
       Tin (Sn);
       Predominantly molybdenum;
       The Mo-Tc-Ru-Rh-Pd type reacting with silicon (Si).
    — In the Pd-Te type precipitates, a minor presence of rhodium was noted. The Pd-Te precipitate
      exhibited a significantly higher concentration of palladium compared to the Mo-Tc-Ru-Rh-Pd
      precipitate, despite the Pd-Te precipitates being fewer in number than the Mo-Tc-Ru-Rh-Pd
      precipitates.
    — The metallic precipitate containing Sn also included Mo, Pd and small amounts of Tc, Ru and
      Rh. (Mo, Tc, Ru, Rh, Pd) silicide precipitates were also observed when the precipitate
      predominantly consisted of Mo, though it was indicated [161] that the precipitates
      predominantly consisting of molybdenum were rarely observed in the experiment. The reason
      to observe (Mo, Tc, Ru, Rh, Pd) silicides was explained as the transfer of some silicon to the
      UO2 kernel when the SiC layer of the particle is corroded by carbon monoxide due to the failure
      of the protective layer of the IPyC. It was also indicated [161] that oxide precipitates were not
      observed in the kernel.
    — Within the coating layers, palladium tended to accumulate on the inner surface of the SiC layer,
      occasionally undergoing reactions with the SiC layer, particularly on the cold side of the
      particle. Unlike the fuel kernel, the other metal elements (i.e., Mo, Tc, Ru, Rh) accompanying
      Pd in the kernel were rarely observed in the coating, which is probably due to the high vapour
      pressure of Pd, compared to others.
    — Tellurium was detected within the buffer PyC layer on the cold side of the particle, but unlike
      palladium, it did not permeate through the IPyC layer. Te did not form oxide but exists as
      elemental Te. Since the boiling point of Te is 1266 K (993°C), Te is present in the gas form at
      temperatures of interest to HTGR. Te was transferred into the buffer layer through the gas phase
      at irradiation temperatures (1340°C – 1510°C) and was condensed there during cooling.
