Repository: charles-azam/eng-bench

# NSTF-Bench

Can a coding agent do engineering analysis? NSTF-Bench asks one hard question instead of many
easy ones: given a bounded evidence pack about **Argonne's NSTF** — a half-scale, 26-metre
passive reactor-cavity cooling facility that a US national lab instrumented and measured for 33
months — predict what the lab measured, blind, with calibrated uncertainty.

The agent receives geometry, materials, instrument locations, and the electrical heater program.
It does **not** receive the thermal duty (it must derive it from an energy balance), any measured
outcome, or network access to the facility's publications. It must leave a calculation note and a

File: triso/sources/TECDOC-1674_full.txt (part 11 of 46)
                                     IAEA-TECDOC-1674 n Advances in High Temperature Gas Cooled Reactor Fuel Technology
                                            Mercury pycnometer or air pycometer to measure volume
 Structure                                  Measurement of reflection on defined lattice planes,                                        Ground kernels
                                            X ray with Debeye–Scherrer goniometer
 Sieve fraction                             100% sieving with DIN sieves
 Weight                                     Weight of counted number of kernel and determine mean weight




140
Impurities                              Spectral photometry, Atom absorption spectrometry
Coated fuel particle
Diameter                                Optical particle size analyser
Layer thickness                         X ray projection micro-radiography (only OPyC and SiC),
                                        X ray contact micro-radiography,
                                        Microscopy analysis of ceramographic sections,
                                        Optical particle size analyser, Fluid pycnometer (in case of discontinuous coating of single
                                        layers at a time)
Density                                 Weight of counted number of particles and determine mean weight
Density of highly dense layers          Liquid density gradient column with calibration bodies,                                         Volume of ~50 g
                                        Gas pycnometer
Optical anisotropy factor               Ceramographic sections exposed to polarized light,
OAF (in air) or OPTAF (in oil),         OPTAF is ratio of reflected light intensity vertically to deposition direction over reflected
Bacon anisotropy factor BAF             light intensity in deposition direction;
                                        Correlation between OPTAF and BAF
Growth features size and distribution   Etching of ceramographic sections by wet oxidation, plasma oxidation, or ion bombardment,       SEM on fractured coating,
                                        Scanning electron microscopy (SEM),                                                             TEM on thinned coating specimens
                                        Transmission electron microscopy (TEM)
Polygonity of layers                    X ray diffraction, Stereo-microscope,
                                        Measurement of layer thickness in 300–900 position
Heavy metal content                     Grinding of particles and transfer into distinct compounds of U by oxidation, quantitative
                                        chemical analysis of U
Surface contamination                   Leaching of particles with HNO3, quantitative chemical analysis of U
Defective SiC layers                    Burn-leach method
Heavy metal migration                   Micro-radiography, visual inspection of buffer layer
Tightness of IPyC                       Micro-radiography, visual inspection of buffer and IPyC layers after leaching with HNO3         Samples taken after IPyC coating process
                                        compared to before
Micro-porosity                          Determination of fractions of layer, fiber, mosaic components in PyC by X ray small-angle       Fragments of PyC layers
                                        diffraction
Pore structure                          Quantitative image analysis and determination of pore size distribution
Ultimate tensile strength of PyC, SiC   Determination of fracture load by crushing between sapphire plates,                             Single SiC or PyC rings prepared from
                                        Hemispherical bursting, Ring compression test                                                   layers, Single SiC half shells
Micro-hardness                          Vickers or Brinel hardness




                                                                                                                                                                                   141
 E-modul of PyC and SiC              Crushing between sapphire plates and recording stress–strain curve                                PyC or SiC specimens
 Fuel sphere
 Matrix density                      Dimension and weight measurements                                                                 Matrix specimens 5 × 5 × 35 mm3
 Thermal expansion coefficient and   Measurement of temperature and dimensional change with dilatometer;                               Matrix specimens 5 × 5 × 35 mm3
 anisotropy                          Anisotropy is ratio of coefficient (parallel) over coefficient (vertical)
 Dynamic elasticity modulus          Elastomat or frequency generator                                                                  Matrix specimens 5 × 5 × 35 mm3
                                     E = 4·f2·l2·ρ
                                     where f is the resonance frequency, l is length, and ρ is density
 Bending strength                    3-point test on bending device                                                                    Matrix specimens 5 × 5 × 35 mm3
                                     σ = (Fm·l)/W
                                     where Fm is the fracture strength, l is the support span, and W is the resistance momentum
 Compressive strength                σ = Fc/Q                                                                                          Matrix specimens 5 × 5 × 35 mm3
                                     where Fc is the crushing strength, and Q is the cross-section of specimen
 Tensile strength                    σ = Ft/Q                                                                                          Matrix specimens 8 mm diameter × 30 mm
                                     where Ft is the breaking force, and Q is the cross-section of the specimen
 Specific electrical resistance      R = (U·Q)/(I·l)                                                                                   Matrix specimens 5 × 5 × 35 mm3
                                     where U is the voltage drop, Q is the cross-section, I is the electric current, and l is length
 Thermal conductivity @ RT           Direct measurement                                                                                Matrix specimens 5 × 5 × 35 mm3
 Thermal conductivity @ 40°C         Thermo-conductometer after Schröder setting a stationary temperature differenz by means of        Matrix specimens 5 × 5 × 35 mm3
                                     the boiling temperatures of two liquids and measuring the time required for the vapourization
                                     of a certain quantity of liquid, comparison with calibration standard
 Thermal conductivity @ 1000°C       Radial flux method                                                                                Matrix specimens 40 mm diameter × 25 mm
                                     λ = (Q·ln(r2/r1))/(2·l·ΔT)
                                     where Q is the power of the central heater, r1, r2 are the distances of the TC from specimen
                                     axis, l is the active length of the specimen, and ΔT is the temperature difference between TC;
                                     Modified Kohlrausch procedure by setting an almost parabolic axial temperature profile with       Matrix specimens 6 mm diameter × 32 mm
                                     maximum in specimen centre and small drop to the sides (< 10°)                                    with axial bore hole of 1 mm diameter
 Impurities, ash contents,           Spectral photometer, atomic absorption spectrometry                                               20–50 g of matrix material
 B equivalent
 Number of drops                     Drop onto pebble bed of the same spheres until fracture                                           Sphere
 Fracture load                       Direct measurement of fracture strength with specimen between two parallel steel plates           Sphere
                                     pressed at a rate of 10 mm/min
 Corrosion velocity                  Determination of mass loss after heating up to 900°C or 1000°C in pure flowing helium and         Sphere
                                     then change gas stream to helium plus 1% water contents and heating for 10 h @ constant




142
                         temperature and 0.1 MPa
                         K = Δm/(F·t)
                         where Δm is the mass loss, F is the sphere surface, and t is time
Fuel-free zone           Examination of particle-free shell by X ray and visual inspection                               Sphere
Abrasion                 Determination of mass loss in mg/h in flowing helium in abrasion drum rotating at 55 rpm        20 spheres
                         over 100 h
Surface appearance       Visual inspection                                                                               Sphere
Released heavy metal     Electrolytical disintegration of matrix material with HNO3 and quantitative chemical analysis   Sphere
(matrix contamination)   of U in electrolyte and leach solution
Defective SiC layers     Burning of spheres in muffle furnace and leaching of U                                          Sphere
Heavy metal content      Burning of spheres in muffle furnace, destruction of SiC layers                                 Sphere
Pore size distribution   Quantitative image analysis or determination of pore radius by mercury porosimeter
                         p·r = 2·s·cosΘ
                         where p is pressure, r is the pore radius, s is the surface tension, Θ is the border angle
                         between specimen and mercury




                                                                                                                                      143
One method to measure layer thickness is by X ray micro-radiography allowing good
statistics of intrinsic layer variation over a large number of particles (100–200). A mono layer
of particles is positioned directly on a high resolution photographic film and exposed to an X
ray source. Layer thickness analysis of the film is done in a transmission light microscope
using standard image processing software. Another option is optical image analysis of a
monolayer of particles polished to the midplane.

(c) Anisotropy

High density pyrocarbon is a polycrystalline graphitic material and therefore has anisotropic
material properties, such as thermal expansion and fast neutron induced shrinkage. The
material should be as isotropic as possible to allow a uniform heat conduction and minimize
dimensional changes under irradiation.

A direct measure of the anisotropy in macroscopic material is the so-called Bacon Anisotropy
Factor, BAF. According to the method derived by Bacon [109], a frequency distribution J(Θ)
of the interference (OO2) is determined where Θ is the angle between deposition normal and
c-axis of the particular crystallites.

                  /2

                   J  sin  cos  d
                                      2


      BAF  2     0
                         /2
                                                                                       (4.1)
                          J  sin  d
                                  3

                         0



The BAF is basically defined by the coefficients of thermal expansion at 400°C parallel and
perpendicular to the preferred orientation. The BAF cannot be measured easily on coated fuel
particles. Usually it is necessary to deposit pyrolytic carbon on graphite and produce small
disk type specimens.

Since the structure of PyC on spherical particles is not homogeneous, an optical method can
be applied based on the bi-reflection of crystalline graphite. A beam of linear polarized light
is sent through the equatorial area of the coated particle onto a ceramographic Section (Fig.
4.5). The ratio of the reflected intensities of the light with polarization and preferred direction
being parallel over the case with polarization and preferred direction being perpendicular is
called the optical anisotropy factor, OPTAF (or OAF). The OPTAF again is related to the
BAF.

(d) Burn-leach testing

One of the essential characterization techniques for quality assurance is the burn-leach testing
of HTGR fuel. During a ‘burn-and-leach’ test, the graphite of the sample to be measured
(loose coated particles, fuel sphere, fuel compact or coupon) is burnt in a combustion chamber
at ~800°C in air down to the SiC layer, until the weight remains constant (about 90 h for a
fuel sphere). The residual of ash and particles is treated with a nitric acid solution at ~100°C
and the amount of dissolved uranium is analysed. Since the SiC layer is corrosion resistant,
the uranium found in the solution includes the natural U-content of the matrix material and the
U content of those particles with a defective SiC layer. Also particles with an incomplete
coating will be identified. Test results are presented as the ratio of measured free uranium




144
over the inserted uranium, Ufree/Utot. The detection limit is typically at a level of 1–3 × 10-6
depending on the uranium content of the sample, much lower than the uranium content of a
single defective coated particle. In a fuel element with about l g of 235U/sphere and 0.07
mg/particle, the content of one defective particle corresponds to an Ufree/Utot value of 7 × 10-5.




    FIG. 4.5. Quality control methods for the determination of density, anisotropy, and strength.




                                                                                                    145
4.3.2.4. Quality of fuel produced for the AVR

Uranium contamination in fresh fuel elements for the AVR was specified to not exceed the
limit of 5 × 10-4. It was measured by leaching and etching. Table 4.6 summarizes the acquired
data for different fuel types [110]. The table also indicates a steadily increasing final heat
treatment temperature which was used to further reduce the impurity level in the spheres and
thus raise its resistance against corrosion. The relatively high contamination for BISO fuel
compared to TRISO is due to the manufacturing process where the final heat treatment at high
temperatures expels the heavy metal from the kernel into coating and matrix material.

TABLE 4.6. AVERAGE U CONTAMINATION IN AVR FUEL ELEMENTS OF DIFFERENT
TYPES
                                                    Fraction of U-contamination   Final heat treatment
Fuel type                        Reload charge
                                                           (10-4 Ufree/Utot)              (°C)
UCC                                 First core                 4.7(a)                    1450
T                                       1                    0.7 ± 0.5                   1450
                                                                     a
GK                                   3, 4, 5                   9.6                       1800
                                                                     a
GO                                  5-2, 6-1                   1.0                       1800
                                                                     a
GO                                   6-1, 7                    1.0                       1900
GLE-1                                   6                     7.0 ± 7                    1900
GLE-2                                   6                    11.9 ± 7                    1900
GFB-1                                   8                     2.6 ± 7                    1900
GFB-2                                   8                    1.6 ± 1.6                   1900
GO-THTR-1                               9                    4.8 ± 0.6                   1900
GO-THTR-2                            10, 11                  2.7 ± 0.6                   1950
GO                                     12                    2.9 ± 0.5                   1950
                                                                      b
GLE-3                                  19                      0.49                      1950
                                                                      b
GLE-4                                  21                      0.46                      1950
                                                                         b
GLE-4                                 21-2                    0.078                      1950
a
        calculated from comparative measurements.
b
        from [46].

4.3.2.5. Free uranium in modern German HTGR fuel

The TRISO particles with defective coatings can be determined by the burn-leach method. In
a study conducted by Interatom [111, 112] evaluating the burn-leach measurements on as-
manufactured spherical fuel elements (AVR-19, proof test fuel) with TRISO coated LEU
particles, the fraction of free uranium, Ufree/Utot, i.e. uranium not covered by an intact SiC
coating, was generally found to be either below or near the detection limit (typically 1 × 10-6),
or a multiple of the uranium inventory of a single coated particle (1/16400 = 0.6 × 10-4).
These measurements indicate that in most cases the measured Ufree fraction is due to
fabrication-induced defective particles, whereas the quasi-homogeneously distributed 235U
contamination level in the matrix material is extremely low basically originating from natural
contamination of the graphitic raw materials. Figure 4.6 shows all non-zero results from the
AVR-19 fuel production.




146
The total AVR-19 fuel production was done in 14 lots each comprising some 2000 spheres.
From each lot, five spheres were taken for the destructive burn-leach test. From these 70
spheres examined, 39 were identified to contain one (26) or two (9) or three (4) particles with
a defective SiC coating layer. These data correspond to a Poisson distribution with a mean
and variance of 0.80 defects per fuel sphere and a relative defect fraction of 4.9 × 10-5 for the
AVR-19 fuel (GLE-3) [112]. Improvements in the fuel manufacture procedure have resulted
in lower defect fractions with expected values of 1.1 × 10-5 for the recent fuel and 3.9 × 10-5
for the total manufactured UO2 TRISO fuel in Germany.

In safety analyses for future HTGR designs regarding modern UO2 TRISO fuel, an expected
value for the free uranium fraction of 3 × 10-5 (which was the initial target of fuel
development) was chosen [1]. This value was practically exclusively due to defective
particles. Contamination with natural uranium introduced by the graphite raw materials is
estimated to be 1 × 10-6. As a design value for radiological calculations, the recommended
assumption for the contamination is 50 µg of natural uranium per sphere, which translates into
a Ufree/Utot fraction of 7 × 10-6 (related to the HTR-Modul fuel element with 7 g of uranium
per sphere) [111].




              FIG. 4.6. Free uranium measurements from burn-leach tests on GLE-3.

Later productions of LEU TRISO fuel representing the state-of-the-art of German pebble fuel
development resulted in a further improvement of the statistics. Table 4.7 shows the results of
the quality examination comparing GLE-3 (AVR reload charge 19) and GLE-4 (AVR reload
charges 21 and 21-2) with the proof test fuel (= German reference) produced in 1988 on a
small scale. The table summarizes the achievements in quality of the German spherical fuel
element production showing the improvement in fuel quality when comparing the pre- and
post-1985 fuel productions, which is mainly the effect of moving over to automated particle
overcoating and of the fact that the kernel, the coated particle, and the coated particle with
overcoating were subjected to running over the vibration table, a quality control method
which allowed a better separation of odd shaped particles.




                                                                                             147
The level of heavy metal contamination and the transport of iodine and fission gases in
graphite in the temperature range of 1000–1800°C were subject to the heating test series,
FRJ2-KA1 and FRJ2-KA2, at the Research Center Jülich [113]. In each test, three AVR
spherical fuel elements of type GLE-4 (AVR 21-2) with UO2 TRISO coated fuel particles
were activated at a temperature of about 420°C to 0.6 and 2% FIMA, respectively, to produce
short-lived isotopes. Shortly afterwards the spheres were heated at 1000, 1200, or 1400°C
over 50 h followed by a 1600 or 1800°C over another 50 h, or even at 2000°C for 2 hours in
order to investigate the release behaviour of the short-lived isotopes from the heavy metal
contamination. Heating in the high temperature range was expected to release all
contamination-related fission gases. Iodine and xenon transient release curves were observed
to be similar supporting the interpretation of a release from traps in the matrix graphite. The
fact that a burst-like release occurred between 1000 and 1600°C, supports the interpretation of
a release from traps within the matrix. In FRJ2-KA1, the 131I activities deposited on the
condensing plates were mostly near the detection limit. In contrast, the extremely small
amounts of iodine could well be measured in FRJ2-KA2 and traced back to contamination of
the matrix with natural uranium of < 0. 1 ppm. A burst-like release of iodine between 1600
and 1800°C shows that still at this high temperature level (Fig. 4.7), iodine is being retained
to a certain degree. Overall release fractions were very low with an average value of 6 × 10-9
(FRJ2-KA1) and 8 × 10-9 (FRJ2-KA2) as is shown in Table 4.8. Other fission products such
as 137Cs or 85Kr could not be measured accurately due to low inventories and low releases.
The analysis has shown that the heavy metal contamination level was more than one order of
magnitude lower than guaranteed by the fuel manufacturer [113].




            FIG. 4.7. Fractional release of 133Xe and 131I from the sphere FRJ2-KA2/3.




148
TABLE 4.7. EVALUATION OF FREE URANIUM AND DEFECTIVE SIC IN GERMAN UO2 TRISO FUEL ELEMENTS
Designation of fuel element (FE) population               LEU Phase I      AVR 19                 AVR 21          AVR 21-2               Proof test fuel
Production year                                              1981            1981                   1983            1985                      1988
No FEs produced                                              < 100          24 600                 20 500          14 000                    < 200
U-235 enrichment                                             9.8%            9.8%                  16.7%           16.7%                     10.6%
Number of particles/FE                                      16 400          16 400                  9 560           9 560                    14 600
Evaluation of free uranium from burn-leach measurements
Number of fuel elements tested in burn-leach                   5              70                     55              40                        10
No. of FEs with 0 defective particles                          3              31                     42              38                        8
No. of FEs with 1 defective particle                           1              26                      8               1                        1
No. of FEs with 2 defective particles                          1               9                      2               1                        1
No. of FEs with 3 defective particles                          0               4                      2               0                        0
No. of FEs with 4 defective particles                          0               0                      0               0                        0
No. of FEs with 5 defective particles                          0               0                      0               0                        0
No. of FEs with 6 defective particles                          0               0                      1               0                        0
No. of FEs with ≥7 defective particles                         0               0                      0               0                        0
Total number of defective particles observed                   3              56                     24               3                        3
Total number of measured particles                          82 000         1 148 000              525 800          382 400                  146 000
                                                                      -5              -5                     -5              -6
Measured free uranium fraction                             3.7 × 10        4.9 × 10               4.6 × 10        7.8 × 10                 2.1 × 10-5
Upper 95% confidence limit of Ufree                        9.5 × 10-5      6.1 × 10-5             6.4 × 10-5      2.0 × 10-5               5.3 × 10-5
Average number defective particles per FE                                                  0.64                                   0.12




                                                                                                                                                           149
TABLE 4.8. FRACTION OF HEAVY METAL CONTAMINATION IN GERMAN HIGH
QUALITY FUEL ELEMENTS DERIVED FROM HEATING TESTS WITH ACTIVATED GLE-4
SPHERES
Test                                                          Fractional release after
                                                         a
                                         50 h @ 1600°C                                       50 h @ 1800°C
                                                                  b
              Nuclide         Xe-133                      I-131                   Xe-133                     I-131
                                         -9                         -9
FRJ2-KA1/1                    5.6 × 10                   3.7 × 10                   —                         —
                                         -9                       -10
FRJ2-KA1/2                    5.8 × 10               5.2 × 10                       —                         —
FRJ2-KA1/3                    8.7 × 10-9                 2.3 × 10-9                 —                         —
                                         -9                         -9
           Mean value         2.2 × 10                   6.0 × 10                   —                         —
                                         -8                         -9
FRJ2-KA2/1                    1.1 × 10                   9.9 × 10                   —                         —
                                         -9                         -9
FRJ2-KA2/2                    6.9 × 10                   9.0 × 10                   —                         —
                                         -9                         -9                      -8
FRJ2-KA2/3                    7.1 × 10                   7.1 × 10                5.2 × 10                1.7 × 10-8
           Mean value         8.7 × 10-9                 8.2 × 10-9              5.2 × 10-8              1.7 × 10-8
a
         FRJ2-KA1/2 only 36.5 h.
b
         Values for FRJ2-KA1 relatively uncertain.
—        data not available.


4.3.3.    Characterization in the Japanese fuel element production for the HTTR

4.3.3.1. Inspected parameters

The inspection items are determined to confirm specifications, which certify nuclear and
thermal-hydraulic design, irradiation performance and so on. Considering the purposes for
inspections, the inspection items can be divided into three categories [102, 114]:

(1)       Compulsory;
(2)       user’s requirement or optional;
(3)       vender’s quality control.

The sampling rate is also determined by considering the variability in inspection
measurements. Three categories are basically classified as (a) small-scattering data, (b)
medium-scattering data and (c) large-scattering data. One sample is measured from an
inspection lot with small-scattering data. For the inspection lot with medium-scattering data,
three samples are measured and all of them should satisfy criterion. For the large-scattering
data, measured data should meet a statistically required criterion with 95% confidence. The
inspection item, purpose, method and sampling rate in the HTTR fuel fabrication are
summarized in Table 4.9 [102, 114].




150
TABLE 4.9. INSPECTION ITEM, PURPOSE, METHOD, AND SAMPLING RATE IN THE HTTR
FUEL FABRICATION
Inspection item             Major purpose a                  Method                            Sampling rate
Fuel kernel
U-235 enrichment                   B           Mass spectrometer and gamma ray       1 sample/enrichment
                                               spectrometer analysis
Diameter                           B           Optical particle size analysis        1 sample (100 particles)/fuel kernel
                                                                                     lot
Sphericity                         A           Optical particle size analysis        3 samples (100
                                                                                     particles/sample)/fuel kernel lot
Density                            B           Mercury substitution                  3 samples/fuel kernel lot
O/U ratio                          A           Oxidation and weighing                1 sample/fuel kernel lot
Impurities                       A, B          Emission spectrometer analysis        1 sample/enrichment
Coated fuel particle
Layer thickness                    A           Solvent substitution or sink float    3 samples/cp lot
Optical anisotropy                 A           Polarization photometer               1 sample (5 cp)/enrichment
factor
Diameter                           B           Optical particle size analysis        1 sample (100 cp)/cp lot
Appearance                         A           Visula observation                    1 sample (2000 cp)/cp lot
Cross-section                      A           Ceramography                          1 sample (20 cp)/cp lot
Sphericity                         A           Selection by vibration table          All cp
Strength                           A           Point crushing                        30 cp/enrichment
Fuel compact
U-235 enrichment                   D           Mass spectrometer and gamma ray       1 sample/enrichment
                                               spectrometer analysis
U content                          B           gamma ray spectrometer analysis       All fuel compacts
O/U ratio                          A           Oxidation and weighing                1 sample/fc lot
Graphite powder                    A           Density, impurities, grain size and   1 sample/graphite powder lot
                                               water content
Binder                             A           Contents, ash, melting point, and     1 sample/binder lot
                                               impurities
Free uranium fraction              A           Deconsolidation and acid leaching     2 samples/fc lot
SiC failure fraction               A           Burn and acid leaching                3 samples/fc lot
Packing fraction                   B           Weighing and calculation              3 samples/fc lot
Matrix density                     A           Weighing and calculation              3 samples/fc lot
Dimensions                         C           Micrometer                            All fc
Appearance                         A           Visual observation                    All fc
Marking                            D           Visual observation                    All fc
Strength                           A           Compression                           3 samples/enrichment
Cross-section                      A           Ceramography                          1 sample/fc lot
Impurities                         B           Emission spectrometer analysis        1 sample/enrichment
a
          A: Irradiation performance, B: Nuclear design, C: Thermal-hydraulic design, D: Process control.




                                                                                                                     151
4.3.3.2. Measurement methods performed

Uranium content and 235U enrichment in a fuel compact are measured by gamma ray
spectrometer analysis as a nondestructive inspection. On the other hand, O/U ratio is
measured by the oxidation method as a destructive inspection. The precision of uranium
content has been examined [115]. Diameter and sphericity of fuel kernels and the coated fuel
particles are measured by optical particle size analysis. An automatic particle size analyser
has been installed [116].

The liquid substitution and sink-float technique have been investigated for measurement of
pyrocarbon and SiC layer densities [117]. In addition, the density of fuel kernel is measured
by a mercury substitution method. Coating layer thickness is measured by X ray radiograph.
Suitable selection of the X ray energy, exposure time and geometric factors has been
examined to obtain radiographic images with high contrast and resolution [118].

For determination of the exposed uranium fraction in the fuel compact, the electrolytic
disintegration/acid leaching method has been developed [119]. The optimum condition of the
electric current, leaching time and concentration of the nitric acid has been examined [120].
The SiC failure fraction is measured by burn-leach method where the particles are burnt in air
and leached with nitric acid. A correlation between the value of SiC failure fraction and the
times of burn and leaching has been examined [121].
4.3.3.3. Inspection results

Figure 4.8 [63] shows the inspection result of kernel diameter for enrichment lots. Almost all
standard deviations were less than 10 μm and uniform diameter of kernels were obtained.
Figure 4.9 [63] shows the inspection result of sphericity of kernels for enrichment lots. The
average of each lot is about 1.05 which indicates excellent sphericity. Figures 4.10, 4.11, and
4.12 [63] show the inspection results of diameter, layer thickness and density of the coated
particles respectively. Figure 4.13 [63] shows the final result of SiC defect fraction for all fuel
compact lots.




                                 FIG. 4.8. Diameter of UO2 kernels.




152
    FIG. 4.9. Sphericity of UO2 kernels.




FIG. 4.10. Diameter of coated fuel particles.




                                                153
      FIG. 4.11. Layer thickness of coated fuel particles.




154
FIG. 4.12. Layer density of coated fuel particles.




                                                     155
           FIG. 4.13. Frequency of fuel compacts having different amounts of particle failures.


4.3.4.    Characterization in the fuel element production in South Africa

4.3.4.1. Quality assurance

Coated particles for development and testing purposes must be manufactured and controlled
in accordance with a documented QA programme that has been established in accordance
with an appropriate standard, for example, ASME NQA 1 (American Society of Mechanical
Engineers — quality assurance Requirements for Nuclear Facility Applications). Amongst
other things, the QA programme must provide for:

         Product and material specifications to prescribe the technical and quality requirements
          that must be met;
         Appropriate sampling procedures and acceptance criteria for determining that the
          specified values have been met;
         Performance of work in accordance with written manufacturing and test instructions;
         Calibration and control of measuring and test equipment;
         Identification and control of materials and product;
         Generation of reports in accordance with established formats and maintenance of
          appropriate QA records.
4.3.4.2. Statistical quality control

As in any industry, quality assurance, quality control and testing go hand in hand together to
ensure the quality of the product and client satisfaction. The nuclear industry, however, is far
more rigid and stringent in defining its requirements, standards and specifications as ‘the
client’ always involves the safety of the greater public.

Quality control is in essence a set of procedures laid down to evaluate a work product.
Products are evaluated by testing against stringent specifications whether they be raw
materials, intermediate products or final products. quality assurance is the process by which
development and/or production is ’guided’ to ensure the system will attain the objectives set
for it.




156
In the evaluation of a material there are always a multitude of possible errors present —
sampling, being perhaps the most critical. The test itself will have a ‘random error’ present.
The development of testing methods strives to reduce all of the errors to a manageable
quantity whilst ensuring the parameter value ascribed to any sample is the best possible
estimate of the whole batch. This process involves validation of the test method applied to a
specific type of material. In order to achieve ultimate confidence in the results of testing,
standard statistical processes are used to quantify the uncertainty (of the test value) and the
consequences of this uncertainty.

Confidence levels are created by application of statistical processes to ensure that any material
in use meets the specification set by the assurance programme. By this process the likelihood
of unexpected failure is reduced to a remote probability which can be quantified and accepted
in the design. Variability of these critical confidence levels is monitored by the assurance
process and manufacturing will be guided by ‘trend analyses’ of the process. An example of
specific information on statistical methods, quality control, and quality assurance as applied to
TRISO fuel QA/QC characterization and testing is provided in the reference [122] for the US
AGR Fuel Development Programme.
4.3.4.3. QC and characterization test methods

Table 4.10 contains a list of typical QC tests and the preferred techniques used to diagnose
TRISO coated particles [123]. Some of the more unique tests are discussed in the sections
below.

(a) TRISO particle size and shape analysis (PSA)

The benchmark apparatus for measuring particle diameters (and the associated volumes) for
spherical particles in the size range applicable to kernels and coated particles is an automated
optical particle analyser with pneumatic particle transport, custom developed by Seibersdorf
for NUKEM. It is a reliable, accurate and precise method that relies on the intensity dip
observed by a detector when a particle passes through a light beam. For spherical particles, it
is possible to achieve a linear response between an appropriately defined function of the
intensity dip and the particle diameter. Accurate calibration of the system is achieved by
means of standard steel balls. Particles are pneumatically transported, separated and passed
through the light beam where they are counted and measured. Although a maximum rate of
about 50 particles per second is achievable, the feed rate is chosen to match the desired
accuracy and precision of the application.




                                                                                             157
TABLE 4.10. FUEL KERNEL AND COATING PROPERTIES AND TEST TECHNIQUES
Property                                                                   Test technique
Fuel kernel
Uranium enrichment                       Mass spectrometric analysis using thermal ion mass spectrometry or gamma ray
                                         spectrometry
