Repository: charles-azam/eng-bench

# NSTF-Bench

Can a coding agent do engineering analysis? NSTF-Bench asks one hard question instead of many
easy ones: given a bounded evidence pack about **Argonne's NSTF** — a half-scale, 26-metre
passive reactor-cavity cooling facility that a US national lab instrumented and measured for 33
months — predict what the lab measured, blind, with calibrated uncertainty.

The agent receives geometry, materials, instrument locations, and the electrical heater program.
It does **not** receive the thermal duty (it must derive it from an energy balance), any measured
outcome, or network access to the facility's publications. It must leave a calculation note and a

File: triso/sources/TECDOC-2090_full.txt (part 11 of 20)
                                                                                                             IAEA TECDOC SERIES                  No. 2090
      Although cerium and barium were often observed in the coating layers of the samples, they were
      detected more frequently in samples experienced higher irradiation temperatures (i.e., 1470–
      1510°C). Ce and Ba were observed in the buffer layer and at the interface of the IPyC-SiC layers
      in particles with both intact and breached IPyC layers. Ce and Ba were found in the coating
      layers in an oxide form.
    — The coating layers did not show the presence of REs other than Ce, such as lanthanum and
      neodymium, as well as strontium, which belongs to the alkali earth metals along with barium.
      Based on the thermodynamic analysis, the vapour pressure of CeO2 is the highest of the species
      containing the REs. Similarly, the vapour pressure of SrO is much lower than that of Ba-
      containing species, which may explain the absence of strontium.
    — Caesium was observed in the buffer PyC and the IPyC layers, though the concentrations were
      low.
    — Xenon was retained in the buffer PyC layer.


Another study was performed to investigate the TRISO particles for their potential for very high
temperature performance and burnup. Five spherical pebbles of former German production with TRISO
particles were irradiated, achieving a maximum burnup of 11% FIMA [93]. The central temperature of
all pebbles was kept close to 1250°C and held constant during the entire irradiation. One of them was
used for the analysis.

High porosity and a significant amount of metallic inclusions in the kernel were observed from particles
at the centre of the fuel pebble (see Fig. 74 [93]), while particles at the periphery of the pebble fuel zone
have porosities at the cold side of the kernel with hardly any visible grain boundaries and metallic
islands, though a number of particles at the periphery of the pebble fuel zone have kernels with evenly
distributed pores and metallic islands (see Fig. 74 [93]).


                                                                                                        123
 FIG. 74. Metallic islands and pores in the kernel in a particle at the: (a) periphery of the pebble, and (b) centre
 of the pebble (courtesy of INL).



Additionally, the followings were also reported in Ref. [93]:

    — In the UO2 kernel:
       Zirconium was retained in the kernel, which is expected, because Zr is a rather immobile
           fission product;
       Ru and Mo are mainly contained in the metallic islands in the UO2 kernel;
       Pd was observed both in the metallic islands in the kernel and as metallic element distributed
           in the kernel.
    — In the coating layers:
       Pd was observed at the interface of the IPyC-SiC layers and the inside of the SiC layer;
       Cs and Xe were found accumulated in the buffer layer.


Table 51 shows the location of fission products of a TRISO particle with UO2 kernel that achieved
burnups up to 11% FIMA.



TABLE 51. SUMMARY OF LOCATIONS OF FISSION PRODUCTS IN A TRISO PARTICLE WITH UO2
KERNEL
 Location                                     Fission products and their chemical state
 Kernel                  Metallic precipitates consisting of Mo, Tc, Ru, Rh and Pd – Metallic
                         Pd-Te – Metallic
                         Metallic precipitate containing Sn, with Mo, Pd and small amounts of Tc, Ru and Rh
                          – Metallic
                         (Mo, Tc, Ru, Rh, Pd) silicide precipitates, with high concentrations of Mo
 Coating Layers          Pd and Pd-Si at the inner surface of the SiC layer – Metallic and Silicide
                         Te in the buffer layer – Metallic
                         Ce and Ba in the buffer layer and at the interface of the IPyC-SiC layers (in particles
                          with both intact and breached IPyC layers) – Oxide
                         Cs in the buffer and IPyC layers
                         Xe in the buffer layer




124
 7.1.3.2. TRISO fuel with UCO kernel

Fission product distribution in UCO kernel

Fuel kernels from an unirradiated coated particle and irradiated AGR fuel compacts from the first and
second irradiation test campaigns, achieving burnups of 17.4% FIMA (AGR-1; UCO kernel with an
enrichment of 19.74%) and to 12.68% FIMA (AGR-2; UCO kernel with an enrichment of 14.03%),
respectively, were examined (using scanning transmission electron microscopy (STEM), and energy
dispersive spectroscopy (EDS) elemental mapping) to determine the microstructural and micro-
chemical evolution of irradiated UCO fuel kernels, kernel-buffer interfaces, and recoil zones. In
addition, the AGR-1 fuel was heated at 1600°C for 300 h, and a chemical analysis for fission products
was performed to determine three-dimensional microstructure and chemical mapping (using atom probe
tomography(APT) technique) at nanometric length scale [162]. The enrichment of the AGR-1 kernel
(for the annealingtest) was 19.74%, and the burnup achieved before the annealing test was 18.6% FIMA.
Results can be summarized [162] as follows:

   — The unirradiated fuel kernel exhibited a microstructure composed of several phases: UO2 and
     UC2 with UC platelets, as shown in Fig. 75 [162]. Higher-magnification transmission electron
     microscopy (TEM) images (see Fig. 76 [162]) of the structure of the fuel taken from the edge
     of the fuel kernel indicated some strain build-up, presumably due to a lattice mismatch between
     the UC2 and UC phases.
   — The resultant microstructure after irradiation consisted of two primary phases, namely a ‘high-
     Z (atomic mass)’ UC(O) phase (rock salt; a=0.496 nm) and a ‘low-Z’ UO2 I phase (fluorite
     structure; a = 0.547 nm).
   — The UO2 phase contained multiple precipitates of the UC phase, whereas no precipitates of the
     UO2 phase were identified in the UC phase.
   — The UO2 phase contained trace amounts of I, Nd, Pr, Cs, Ce, and Er, whereas the UC phase
     contained Zr, Mo, and/or Ru; the elements Zr, Mo, and Ru were often observed as segregated
     into separate UC grains. Figure 77 shows a higher-magnification STEM image and elemental
     spectral images from the fuel kernel centre, exhibiting the segregation of Mo and Zr (in the high-
     Z material) into distinct grains; arrows in the Xe spectral image in Fig. 77 indicates Xe bubbles.
   — Xe bubbles were located exclusively in the Zr containing part of the UC phase (see also Fig. 77
     [162]).
   — APT analysis on a annealing tested AGR-1 particle also showed Xe preference for the UC phase,
     although Xe was also identified in the UO2 phase.
   — Interaction between the fuel kernel and buffer layer was observed with sub-micron-sized carbon
     inclusions in the kernel side, and isolated UCO particles were located in the buffer layer.
   — APT data revealed segregation of Te and Ag at the UO-UC interface.
   — The APT results confirmed the selective association of specific elements for the two different
     U-phases. The UO phase showed presence of fission products such as Pd, Zr, Ce, Nd, Er, Dy,
     Gd, La, Y, Xe, and Sm, some of which are shown in Fig. 78, whereas the UC phase showed
     higher concentrations or segregation of Rh, Ru, Zr, Xe, Cd, In, Sn, Tc, and Nb, some of which
     are shown in Fig. 78 [162], Cs was not detected.
   — The APT results confirmed the selective association of specific elements for the two different
     U-phases. The UO phase showed presence of fission products such as Pd, Zr, Ce, Nd, Er, Dy,
     Gd, La, Y, Xe, and Sm, some of which are shown in Fig. 78, whereas the UC phase showed
     higher concentrations or segregation of Rh, Ru, Zr, Xe, Cd, In, Sn, Tc, and Nb, some of which
     are shown in Fig. 78, Cs was not detected.




                                                                                                   125
FIG. 75. Unirradiated UCO kernel: (a) STEM Z-contrast image, (b) TEM image for the identification of the UC
phase (courtesy of INL).




FIG. 76. Unirradiated UCO kernel TEM images of the structural arrangement of the UC platelets within the UC2
host phase (a) at a higher magnification, and (b) at a lower magnification (courtesy of INL).




FIG. 77. Irradiated AGR-1 fuel: STEM Z-contrast image and corresponding spectral images for U, O, C, Zr, Mo
and Xe from the indicated scan area of the fuel kernel (courtesy of INL).




126
 FIG. 78. 3-D APT data obtained at the centre of UCO Kernel; interfacial distribution of fission products Rh, Ru,
 Zr, Te, Pd, Ag, Ce, Xe, Cd, and Nd across the UO and UC phase (courtesy of INL).



Table 52 summarizes the location of the fission products in different phases of the UCO kernel.



TABLE 52. LOCATIONS OF FISSION PRODUCTS IN THE UCO KERNEL
        Conditions                                          Fission products
  Irradiated Fuel:             In UO2 phase: trace amounts of I, Nd, Pr, Cs Ce, and Er
  AGR-1 and AGR-2              In UC phase: Zr, Mo, and/or Ru; Xe in the Zr-rich areas (in the UC phase)

  High temperature             UO phase: Pd, Zr, Ce, Nd, Er, Dy, Gd, La, Y, Xe, and Sm
  annealing tested (AGR-       UC phase: Rh, Ru, Zr, Xe, Cd, In, Sn, Tc, and Nb
  1) fuel after irradiation    Te and Ag at the UO-UC interface


Another study showed that I, Xe, and Cs mainly resided in the recoil zone (i.e., outer perimeter of the
kernel, where the kernel interfaces with the buffer layer, and the thickness of the recoil zone is about 25
µm), buffer layer, and IPyC layer [163]. Elements of Zr, Ce, La, Sm, Pr, and Nd nearly all remained in
the fuel kernel [163].

Fission product distribution in the coating layers

Post-irradiation examination of fuel compacts irradiated under the AGR-1 test campaign focused on the
fission product distribution in the coating layers, in particular in the SiC layer and at the IPyC-SiC
interface, and revealed numerous clusters of fission product precipitates in the coating layers, as shown
in Fig. 79 [107].




                                                                                                            127
      FIG. 79. Backscattered electron composition (BEC) micrograph of the TRISO layers (courtesy of INL).



Figure 80 shows the accumulation of fission products at the IPyC-SiC interface and fission product
clusters embedded in the SiC layer [107]. The general observations can be summarized:

   — Presence of Pd in SiC layer;
   — Accumulation of Cs, Pd and U at the IPyC-SiC interface (see Fig. 80 [107]);
   — Presence of Ba, Ce, Cs, Nd, O and Zr and also Ag, Cd, Pu, and Sr at the IPyC-SiC interface.




 FIG. 80. Scanning electron microscopy (SEM) micrograph showing Pd/Cs/U rich fission product segment at the
 IPyC-SiC interface (courtesy of INL).




128
In the analysed particle, which represents the baseline fuel fabricated with coating conditions closely
resembling the German reference fuel for the AGR-1 test campaign, U was consistently found in
association with Pd in precipitates within the coating layers. Conversely, in another particle, fabricated
under conditions similar to the baseline but with variations in the silicon carbide coating process (lower
deposition temperature of 1425°C using argon and hydrogen gas for fluidization), uranium was
identified separately in the SiC layer, and nearly all precipitates at the inner pyrolytic carbon-SiC
interface contained uranium, as illustrated in Fig. 81 [107].




     FIG.81. Fission product distribution in a particle with altered SiC coating conditions (courtesy of INL).



Ag was always found with Cd and Pd at grain boundaries and triple points (see Fig. 82 [164]).

Pd precipitates were found at stacking faults (see Fig. 83 [164]) in SiC layer; some black atoms (dark
spots representing fission product atoms) are also observable in the SiC grain in Fig. 83 [164].
Phosphorus was also detected inside the SiC grain [165]; this may be due to Si (n, γ) reaction, which
results in an unstable 31Si with a half-life time of 157 minutes, followed by stable phosphorus by β decay.

Figure 84 [107] shows the high-resolution STEM image of an area in the IPyC close to the IPyC-SiC
interface. Single and multiphase precipitates can be identified. In addition, single phase precipitates in
Fig. 85 [166] are indicated by red arrows. It looks like the selected area is carbon rich and Si is spotted
at the low concentration of C. In the multiphase region, Si, Pd, U, Pu, Zr were identified [107]. Despite
that the pattern for U and Zr in Fig. 84 looks like U and Zr formed a two-phase, it is indicated by arrows
that those are single phases.

A TRISO particle from the compact irradiated in the ATR at INL to an average burnup of 17.42%
FIMA, with a time-averaged, volume-averaged temperature of 1059°C and an average fast fluence of
3.77 × 1021n/cm2 was used to investigate fission product behaviour in a TRISO particle [166]. X-ray
tomography conducted on this particle revealed the presence of a crack extending through both the
buffer layer and the IPyC layer. Additionally, localized degradation in the SiC layer was observed,
specifically in a region connected to the tip of the IPyC crack. Notably, no crack was identified in the
SiC layer. The initiation of the crack in the IPyC layer seems to be associated with the buffer layer
pulling away from the IPyC layer as the buffer layer experienced shrinkage under irradiation. This crack
is situated along a separation between the detached and attached portions of the buffer layer.




                                                                                                             129
Close to the crack tip (see Fig. 85 for the SEM image), distribution and composition of fission products,
and fission product transport mechanisms in the SiC layer of a TRISO particle exhibiting localized
corrosion were investigated [166].




 FIG. 82. Bright field STEM image (a) of a triple point containing Pd, Ag, and Cd, (b) high-Resolution bright field
 STEM image of the triple point containing Pd, Ag, and Cd with fission product atoms (dark spots) in the SiC grain
 (courtesy of INL).




130
           FIG. 83. High-resolution bright field STEM image of a Pd precipitate (courtesy of INL).




FIG. 84. High resolution STEM image and energy-dispersive X-ray spectroscopy (EDS) mapping in an area in
the IPyC layer close to the IpyC-SiC interface (courtesy of INL).




                                                                                                     131
 FIG. 85. SEM images showing the IPyC crack: (a) Lower magnification, (b) higher magnification (courtesy of
 INL).



SEM back-scattered electron and secondary electron images at the crack tip are represented in Fig. 86:
locations 5 and 6 – no evident accumulation of fission products; location 7 – accumulated fission
products in the IPyC layer right along an edge of the crack; location 8 – fission products accumulation
at the IPyC-SiC interface right at the crack tip; location 9 - a slight accumulation of fission products in
the region where delamination between IPyC and SiC occurred due to the IpyC crack; location 10 –
locally corroded area within the SiC layer at the IpyC crack tip.




 FIG. 86. SEM images of the crack tip: (a) Back scattered electron image, (b) secondary electron image (courtesy
 of INL).



Fission products in the uncorroded areas

Figure 87 [166] shows the precipitates at the SiC grain boundaries in the uncorroded SiC areas.
Precipitates were mostly identified as Pd-Si-U, Pd-Si, Pd-U, and Pd. Ag and/or Cd were observed in
some Pd and Pd-Si, though sometimes by themselves. Caesium (Cs) was not detected in any precipitates
and no detectable amount of cerium (Ce) was observed. The analysis showed the following results [166]:



132
    — Pd: Precipitates containing Pd-U, Pd-Si, and Pd-Si-U were all situated at the grain boundaries
      of SiC. Additionally, pure Pd precipitates were identified both at the grain boundaries and within
      the interiors of SiC grains. At ~1000°C, both lattice diffusion and grain boundary diffusion
      became significant for Pd transport in SiC. Neutron irradiation also significantly enhanced the
      diffusion due to high concentrations of defects generated in excess of thermal equilibrium
      values. Pd precipitates at SiC grain boundaries were larger than those inside SiC grains, possibly
      due to the faster grain boundary diffusion compared with lattice diffusion. At the IPyC-SiC
      interface, to some extent, Pd accumulated and reacted with SiC, creating Pd-Si. The Pd-Si
      created at the IPyC-SiC interface might have migrated into the SiC layer, explaining the
      presence of Pd-Si in the SiC layer. Otherwise, there were no notable chemical reactions observed
      between Pd and SiC in regions of the SiC layer that were distant from the crack in the IPyC
      layer of this specific TRISO particle. Additionally, no such reactions were noted in the SiC
      layers of TRISO particles originating from other compacts.
    — Ag: The mechanisms for Ag migration were anticipated to be grain boundary diffusion, neutron
      enhanced diffusion, Pd-assisted transport, and vapour-phase migration. Cd was found with Ag.
      Since Cd is also a direct fission product, it can also be from Ag decay. Of the Ag/Cd containing
      precipitates, > 90% contained Pd, suggesting that Pd assisted Ag/Cd transport. Ag containing
      precipitates were predominantly observed at grain boundaries, indicating that grain boundary
      diffusion is one of the mechanisms for Ag transport. Another mechanism can be the
      intragranular transport of Ag enabled by Pd, based on the observation of an Ag-Pd-Cd
      precipitate at a stacking fault inside a SiC grain. The presence of intragranular Ag-Pd-Cd
      precipitate at a stacking fault indicates that the intragranular transport of Ag occurs via relatively
      high-energy pathways that have lower activation energy for diffusion because stacking faults
      have higher energies than lattice sites. With grain boundary diffusion being the predominant
      mechanism, the lattice diffusivity of Ag in SiC is expected to be low, though lattice diffusivity
      might be enhanced due to high concentrations of defects in the lattice created by neutron
      irradiations.
    — U: U-containing precipitates, including Pd-Si-U and Pd-U, were identified in the uncorroded
      SiC areas. For the majority of Pd-Si-U and Pd-U precipitates (see Fig. 87), the U concentrations
      are much lower than the Pd concentrations. A significant density of uranium-rich precipitates
      was identified in the buffer layer, subsequently migrating deeper into the IPyC layer. Results
      from scanning transmission electron microscopy with energy-dispersive X-ray spectroscopy
      (STEM-EDS) on transmission electron microscope (TEM) lamellae extracted from the IPyC
      layer revealed that precipitates located several microns away from the IPyC-SiC interface were
      predominantly rich in uranium, while those in close proximity to the interface were mostly
      composed of Pd-Si or Pd-Si-U, with minor concentrations of uranium. At the IPyC-SiC
      interface, an increased concentration of U was observed due to the accumulation of U as its
      diffusion slows down while approaching to SiC layer, which is a much stronger barrier to U
      diffusion compared with carbon. At the IPyC-SiC interface, Pd and U react with SiC, creating
      Pd-Si-U precipitates that migrate toward the SiC layer or toward the IPyC layer, though some
      U is available to directly migrate into the SiC layer. Interestingly enough, Pd-U was not
      observed in the IPyC layer, possibly because U may not need assistance from Pd, if their
      diffusivities in carbon are at the same order.

Owing to constrained diffusivity, the count of Pd-Si-U or Pd-U precipitates diminishes as the distance
from the IPyC-SiC interface increases. It was noted that all Pd-Si-U and Pd-U precipitates in the SiC
layer were situated at grain boundaries, indicating that grain boundary diffusion serves as the primary
mechanism. It is expected that the lattice diffusivity of U in SiC is significantly lower than the grain
boundary diffusivity, and even with the assistance of Pd. Intermittently, Pd-U or even U in isolation was
identified throughout the majority of the SiC layer, hinting at the possibility that the diffusivity of
uranium in the SiC might be augmented by the particular irradiation conditions or certain microstructural
features of the SiC.




                                                                                                       133
           FIG. 87. Precipitates at SiC grain boundaries in unreacted SiC areas (courtesy of INL).



Fission products in the corroded areas

Apart from the primary crack in the IPyC layer and in the proximity of the IPyC-SiC interface,
precipitates were typically small with a relatively sparse distribution, while a dense concentration of
sizable precipitates was noted at or near the IPyC-SiC interface, particularly in the vicinity of the IPyC
crack [167]. The crack across the buffer layer and the IPyC layer provided a pathway for fission products
to migrate across the buffer and the IPyC layers and fission products distinctly accumulated at the IPyC-
SiC interface where the crack terminated.

At the locations where fission products accumulated (locations 7 and 8 in Fig. 86), precipitates
constituted of Pd-Si, Pd-Si-U, Pd-Si-Ce, Pd-Si-Ce-U. Only at one spot, the precipitate was composed of
Pd-Ag. At the other locations, excluding corroded (location 10 in Fig. 86) and fission product
accumulated locations (locations 7 and 8 in Fig. 86), precipitates constituted of Pd, Pd-Si, Pd-U, or Pd-
Si-U at IPyC-SiC interface, whereas in the IPyC layer near the IPyC-SiC interface, precipitates
comprised Pd-Si or Pd-Si-U, with no observations of Ag or Cd-containing precipitates.

In the corroded area (location 10 in Fig. 86) in the SiC layer close to the crack, C areas were detected
with Pd silicides inside these areas (see Fig. 88(a)), indicating corrosion of SiC by Pd. For Pd chemical
reaction with SiC, high Pd concentration is required. The elevated Pd concentrations in the SiC layer
near the IPyC crack tip resulted from the localized accumulation of Pd, instigating the reaction with SiC.
Silicides formed through this reaction migrated from the reaction site, leaving behind areas rich in
carbon, and these silicides were observed in the IPyC layer. In C areas, the following precipitates were
observed [167]:

    — Pd
    — Pd-Si;                     Pd-Ag;                      Pd-Cd
    — Pd-Si-Ag;                  Pd-Si-U;                    Pd-Si-Cd;            Pd-Si-Ce;     Pd-Cd-Ag
    — Pd-Si-Cd-U;                Pd-Si-U-Ce;                 Pd-Si-Cd-Ag


134
    — Pd-Si-Cd-U-Ce;               Pd-Si-Ag-U-Ce;               Pd-Si-Cd-Ag-U.


Xe was also observed (see Fig. 88(b)) in nano-cracks in the C areas in the SiC layer, indicating that
nano-cracks provide short-range pathways for Xe transport. Cs was not detected in the corroded area,
but it was hypothesized that the C areas in the SiC layer might have provided pathways for Cs transport,
due to the nano-cracks, as indicated for Xe [167].




      FIG. 88. Precipitates in the carbon areas in the SiC layer (a) Pd-Silicides, (b) Xe (courtesy of INL).



Fission product distribution in the coating layers after high temperature annealing tests

High temperature annealing tests were performed at 1600°C, 1700°C and 1800°C on some of the
compacts after having been irradiated in the ATR reactor (i.e., after the first irradiation campaign, AGR-
1) [107].

Figure 89 [107] shows the backscattered electron composition (BEC) images of the TRISO layers in
particles with low and high Ag retention after the annealing tests performed at 1600°C, 1700°C and
1800°C. The images clearly demonstrate the accumulation of fission products at the IPyC-SiC interface
and fission product clusters distributed in the SiC layers. Low Ag retaining particles had a larger number
density of fission product clusters distributed deeper into the SiC layer relative to high Ag retaining
particles. It was noted that Pd-U based precipitates were predominant in the first 10 μm of the SiC layer
and in the outer half of the SiC layer, Pd clusters with no detectable U were more frequently observed.
In addition to Pd and U, other fission products, similar to those in the as-irradiated particles were
observed. Unlike to ‘as-irradiated’ fuels (i.e., fuels that were irradiated but not exposed to high
temperatures), fission products including Pd-U precipitates were U-rich following the annealing tests
(i.e., irradiated fuels exposed to high temperatures). Particles exhibiting low Ag retention displayed an
augmented presence of U in substantial clusters within the SiC layer, accompanied by a relative
reduction in Pd at the IPyC-SiC interface.

Under the high temperature conditions corresponding to those at the high temperature annealing tests,
U is liberated from the kernel, and migrates into the IPyC layer, and segregates at the IPyC-SiC interface.
An increase in temperature results in higher number density of fission products in the SiC layer, as noted
by large bright spots in the inner half of the SiC layer in Fig. 89 [107]. In the case of annealing test at
1800°C, a large number density of fission products in SiC layer (in the half of the layer close to the
IPyC-SiC interface) was observed though this seemed not to lead to significant degradation of the SiC
layer, as the IPyC-SiC interface remained intact [8]. The large U-rich fission product precipitates in the


                                                                                                               135
half (close to the IPyC-SiC interface) of the SiC layer suggests that U transport in SiC is active at
1800°C. In addition, ‘dark’ spots in the half of the SiC layer close to the SiC-OPyC layer were detected.
These areas were associated with ‘pits’ or possibly C-rich areas; similar observations, though with less
number density of dark spots, were made for the particles tested at 1700°C [107]. It was argued [107]
that voids or C-rich areas were left behind while Pd was leaving the SiC layer. In summary, U exhibits
mobility within the graphite layers at temperatures of 1600°C and above, while both U and Pd
demonstrate mobility within SiC at 1800°C and potentially at 1700°C [107].




 FIG. 89. BEC images of annealing tested low and high Ag retaining particles at (a) 1600oC, (b) 1700oC and (c)
 1800oC (courtesy of INL).




136
7.1.4.    Fission product transport

Fission product transport is the main component of the source term calculation in the afety analysis. The
source term is defined as the timing, fraction, and speciation of fission products released to the
containment during an accident. Consequently, it is important to calculate the inventory of fission
products and release during normal and abnormal operating conditions. During normal operating
conditions, any defected elements (e.g. fabrication defects) can release small amounts of fission products
into the coolant (i.e., helium gas). At very high temperatures and power surges, TRISO particles may
start to fail, releasing fission products. Therefore, the release of fission product can be calculated with
the knowledge of fission product transport in the coated particle. Calculations become complicated due
to the chemical state of the fission products, the different mechanisms responsible for gaseous and
metallic fission product transport in each layer, high burnups and fast neutron fluences.

Fission product transport includes:

    — Release from failed or defective particles;
    — Release from uranium contamination in the compact;
    — Diffusive release through the intact coatings.


In the safety analysis, instead of evaluating all fission and activation products produced and transported
in the fuel and released into the containment and environment, only the most significant radiological
nuclides are analysed. The radiologically important fission products released from fuel elements are
divided into two groups:

    — Gaseous fission products;
    — Metallic and activation products; activation products are formed when a fission product captures
      a neutron to form a new nuclide.


Key gaseous/volatile fission products that are selected based on the combination of their radiological
hazard level, fission yield, and their transport and release properties, include 131I, 133I, 88Kr, 138Xe, 133Xe,
90
  Kr and 137Xe and 132Te [4]. The long-lived metallic fission and activation products include 137Cs, 111Ag,
134
   Cs, 136Cs, 110mAg (m indicates metastable) and 90Sr. For normal operating conditions, the inventories
of the fourteen nuclides listed above are calculated, though for abnormal conditions, 90Sr, 131I, 133I, 137Cs
and 111Ag are of significance [4].

To model the release of long-lived fission gases from the kernel, the diffusion-controlled release from a
sphere is employed. As for short-lived gaseous fission product species, where production and release
from the kernel rapidly reach a steady state, the Booth model [168] is commonly utilized to determine
the ratio of the release rate to the birth rate (R/B). This ratio, R/B, is influenced by the diffusion
coefficient of the radionuclide, decay constants of the fission product isotopes, and the surface-to-
volume ratio (S/V=3/a) of a sphere equivalent to the representative grain of fuel with radius a. The
Booth model is applicable only to the diffusive release of fission products from kernels and from matrix
graphite grains (which contain the heavy metal contamination). In the most recent models, besides the
Booth model, the effects of temperature, burnup, the mechanisms of athermal and vacancy migration
diffusion, both irradiation- induced, intrinsic diffusion and a buffer-recoil contribution to release were
incorporated [3].

Diffusion model can be applied to determine the transient release behaviour of metallic fission products.
Excluding silver, under normal operation conditions, an intact TRISO particle coating prevents
effectively metallic fission product release. Hence, estimating the release involves understanding the
proportion of defective or failed particles and heavy metal contamination in the fuel element graphite,
along with comprehending fission product transport in both the kernel material and the fuel element
material. Beyond diffusion, other release mechanisms during normal operation include the recoil effect



                                                                                                           137
and the knockout effect at low temperatures, with diffusion becoming dominant at elevated
temperatures.

Fickian equation is applied to solve the diffusion of fission product species in different kinds of reactor
materials using effective diffusion coefficients. Effective implies that all possible transport mechanisms
are considered in a simplified single transport process. The diffusion coefficients are usually given as
an Arrhenius type equation as a function of temperature. Separate effects, such as fast neutron fluence
or fission product concentration or burnup, or by combining diffusion processes with different activation
energies in different temperature ranges, are also considered.

Fission product transport mechanisms in the kernel and layers of a TRISO particle are described in Ref.
[14] and summarized in Table 53.



TABLE 53. MECHANISMS FOR FISSION PRODUCT TRANSPORT IN TRISO PARTICLE FUELS
 Layer                                                    Mechanisms
 Kernel            Recoil
                   Fuel restructuring due to kernel-buffer pyrocarbon chemical reaction
                   Diffusion of fission products to grain boundaries and to the surface of the kernel through
                    the interconnected porosity of the kernel
                   Transport through vapour phases
 Buffer            Fission product transport in porous media: fission product transport in pores and through
                    cracks created due to stresses in the buffer zone: binary diffusion (interdiffusion), pressure
                    driven diffusion – Knudsen diffusion, the mass transport behaviour by: 1) free molecular
                    flow, 2) viscous flow, and 3) diffusive flow
 IPyC and         Thermal
                    Gas  phasediffusion
                                fission product transport: slow diffusion
 OPyC              Metallic fission product transport: diffusion and trapping

SiC                Bulk diffusion – less likely
                   Grain boundary diffusion
                   Fission product transport along pre-existing nano-cracks
                   Pd assisted SiC corrosion


Parameters that influence fission product transport in a coated particle fuel include [14]:

    — Macroscopic parameters, such as particle burnup, fast fluence (linked to radiation damage),
      layer temperature, and gas or vapour partial pressure;
    — Microscopic parameters related to material structure, such as porosity, tortuosity of the porous
      medium, and grain boundary microstructure;
    — Parameters linked to the chemical speciation of fission products, encompassing fuel
      stoichiometry and its variations during normal and accident conditions, thermochemical data
      like free energies of formation, vapour pressures, adsorption isotherms, and transport properties
      like binary gas phase diffusivities and heat of transport;
    — Physical parameters leading to multidimensional and multicomponent effects, including
      segregation and concentration of fission products due to cracking and azimuthal temperature
      gradients.

Fission product transport phenomena that are applicable to kernel and the layers are described in Ref.
[16] and summarized in Table 54. Some of the factors may be unique to more than one layer.




138
TABLE 54. FISSION PRODUCT TRANSPORT PHENOMENA
 Factor                                                                   Definition
 Condensed phase diffusion              Transport of condensable fission products by intergranular diffusion and/or
                                        intragranular solid-state diffusion (grain boundary and/or bulk diffusion)
 Gas phase diffusion                    Diffusion of gaseous fission products through layer (Knudsen and bulk
                                        diffusion through pore structure, and pressure driven permeation with
                                        factors including cracking, adsorption, permeability, sintering and
 Thermodynamics of           fission    annealing)form of fission products including the effects of solubility, inter-
                                        Chemical
 product-SiC system                     metallics and chemical activity
 Intercalation                          Trapping of species between sheets of the graphite structure
 Trapping                               Adsorption of fission products on defects
 Fission product release through        Fission product migration from the buffer layer through failed SiC
 failures, e.g. cracking


     7.1.4.1. Fuel kernel

Fission products can be transported in the kernel as a function of burnup (i.e., microstructure changes)
and temperature (over the residing period in the reactor) due to:

       — Recoil;
       — Fuel restructuring due to UO2 reaction with pyrocarbon buffer layer;
       — Diffusion of fission products to grain boundaries and to the surface of the kernel through
         interconnected porosity of the kernel;
       — Vaporization.


Recoil

Some of the fission products formed near the surface of a fuel kernel are released directly into the buffer
region because of recoil, which is defined as the fission product movements in the surrounding material
from their birth to their coming to a stop. The recoil range that a fission product travels in the material
before coming to a stop is dependent on its mass, its kinetic energy and the material through which it
penetrates.

The fractional release, 𝐹    , of fission products from spherical kernel into the neighbouring buffer
layer is independent from temperature and is calculated [14] as:

                                                                      (    )
                                                    𝐹        =                                                           (12)

where 𝑟 is the radius of the fuel kernel and a is the average fission fragment10 range. Using fission
energies of 107 MeV for krypton and 72 MeV for xenon, the average range is 5.8 µm for krypton and
4.1 µm for xenon in UO2 with a density of 10.5 g/cm3 [14]. For a 500 µm kernel, the recoil release
fraction is approximately 1.5%. For a 350 µm kernel, the recoil release fraction is about 2%.

Fuel restructuring

Some fractions of the impurities including fission products can be expelled from the kernel, during
restructuring of the fuel as a result of fuel kernel’s chemical reaction with the surrounding pyrocarbon,
producing surface layers of uranium carbide and oxy-carbide, and carbon monoxide (CO) [14]. These
fission products are considered to be released from the kernel, as during the recrystallization process,


10
         Note that fission fragments are distinguished from fission products by their kinetic energy. Fission fragments possess
all or part of the energy received from the fission event, whereas fission products are stationary.


                                                                                                                           139
they move to the exposed surfaces of the fuel kernel. Fission gas release based on kernel reaction with
the surrounding carbon becomes important as the temperature increases due to the temperature
dependence of the reaction of graphite with the kernel. It should also be noted that the irradiated carbon
is more reactive toward the fuel kernel than the unirradiated carbon.

Diffusion

One of the most important fission product transport mechanisms is the conventional release process of
diffusion through grains to the grain boundaries and subsequent transport through the interconnected
porosity. The Booth diffusion model has been used to describe fission product release from the kernel
[14]. The fractional release due to diffusion, originally developed for a grain [168] is given by:

                                 𝐹           =1−     ∑        exp                                      (13)

where 𝐷 is the diffusion coefficient of fission products in the grain and a is the grain radius, and t is the
irradiation time. For the fuel kernel, the reduced diffusion coefficient, 𝐷 , can be calculated by equating
the kernel radius, r, to the equivalent grain radius [4] as

                                             𝐷 =             =                                         (14)

where 𝐷 is the diffusion coefficient of the fission products in the fuel kernel.

When 𝜋 𝐷 𝑡 ≥ 1 in Equation (13), the infinite series converges rapidly and the first term becomes
dominant, resulting in Equation (15) [168]:

                                     𝐹          =1−       exp(−𝜋 𝐷 𝑡)                                  (15)

When 𝜋 𝐷 𝑡 ≤ 1, the fractional release can be estimated as [168]:


                                         𝐹          =6       − 3𝐷 𝑡                                    (16)

When 𝜋 𝐷 𝑡 = 1, either of the equations can be used [168].

Further enhancements to the model to take into account effects, such as temperature were suggested and
discussed in Refs. [3,10].

Transport through vapour phases
