Repository: charles-azam/eng-bench

# NSTF-Bench

Can a coding agent do engineering analysis? NSTF-Bench asks one hard question instead of many
easy ones: given a bounded evidence pack about **Argonne's NSTF** — a half-scale, 26-metre
passive reactor-cavity cooling facility that a US national lab instrumented and measured for 33
months — predict what the lab measured, blind, with calibrated uncertainty.

The agent receives geometry, materials, instrument locations, and the electrical heater program.
It does **not** receive the thermal duty (it must derive it from an energy balance), any measured
outcome, or network access to the facility's publications. It must leave a calculation note and a

File: triso/sources/TECDOC-1674_full.txt (part 12 of 46)
                                     IAEA-TECDOC-1674 n Advances in High Temperature Gas Cooled Reactor Fuel Technology
Equivalent boron content (impurities)    Spectroscopic analysis using plasma source mass spectrometry or emission
                                         spectrometry
Stoichiometry (O/U ratio)                Thermo-gravimetric analysis
Diameter and sphericity                  Particle size analyser (PSA)
                                         Shadowscope techniques using an optical microscope and image analysis
                                         system
Density                                  Geometrical determination by means of PSA
                                         Mass by helium pycnometry or mercury porosimetry
Micro-structure                          Microscopy on ceramographic sections
Shape defect distribution (odd shapes)   Sorting table fraction analysis
Coated fuel particle
Layer thickness and symmetry             Micro-radiography
                                         Ceramography using image analysis techniques
Density of buffer layer                  Geometrical determination by means of PSA and mass change between the
                                         coated and uncoated particles
                                         Mercury porosimetry
Density of other layers                  Gradient column (sink float method)
Anisotropy of the inner and outer PyC    Optical anisotropy measurement
layers                                   Advanced Two-Modulator Generalized Ellipsometry Microscope (2 MGEM)
SiC layer integrity                      Burn leach testing
                                         Micro-radiography
Micro-structure and chemical             Transmission electron microscope (TEM)
composition of layers                    Scanning electron microscope (SEM)
                                         Electron probe X ray micro-analyser (EPMA)
                                         Auger electron spectroscopy (AES)
                                         Scanning transmission electron microscope (STEM)
                                         Ceramography
Uncontained uranium                      Burn-leach testing
Shape defect distribution (odd shapes)   Sorting table fraction analysis




Kernels and coated particles are not perfect spheres. Spherical pressure vessels provide
maximum strength and therefore sphericity, defined as the ratio of a particle’s maximum
diameter to its minimum diameter, has to be within specified bounds. To measure sphericity
many randomly selected orientations of the same particle are presented to the measurement
system by cycling the same particle many times through the light beam. The next particle is
then selected and so on. In practice, particle sphericity tends to have a log-normal distribution,
indicating that multiplicative accumulation of random errors conspire during manufacture to
cause deviation from a perfect sphere.

Particle size and shape is also often determined using a shadowscope technique. In this
method, a sample of particles is arranged in a monolayer on a transparent plate. An optical
microscope is used in bright field transmitted mode to image the silhouette of each particle.
Manual or computer automated image analysis is performed to measure the minimum,




158
maximum, and average diameters of each particle. The shadowscope technique can provide
particle size and shape to an accuracy that is equivalent to or better than the PSA, but sample
analysis rate is more limited.

(b) Optical anisotropy

High density pyrolytic carbon is a graphitic material with a complex extended structure.
Roughly speaking it behaves in a way similar to a polycrystalline material where each
crystallite has inherently anisotropic properties, such as thermal expansion and fast neutron
induced shrinkage. It is imperative to strive for isotropic macroscopic orientation in order to
have average macroscopic properties that are homogeneous and isotropic. For macroscopic
graphite samples, X ray diffraction can be used to define and measure a so-called Bacon
Anisotropy Factor (BAF) that directly relates to macroscopic material anisotropy. On the tiny
layers of coated particles, normal X ray diffraction is not possible. Fortunately it so happens
that the intensity of reflected, polarized light differs depending on the orientation of the
polarization direction relative to the crystallographic axes of the graphite crystal.
Measurement of the ratio of the reflected intensities of a light beam, polarized first along one
direction and then perpendicular to that direction, therefore yields an optical anisotropy factor
(OAF). It can be shown that this OAF can be related in a consistent way to the BAF, which in
turn relates to actual expected anisotropy and fuel performance. As a light beam can easily be
focused onto a polished metallurgical section of a coated particle under a light microscope, an
OAF profile across a pyrolitic carbon layer can conveniently be determined. This principle
was utilized at Seibersdorf to develop an OAF instrument for NUKEM, which can now be
viewed as the primary standard for determination of anisotropy of pyrolitic carbon layers.

Recently, advanced ellipsometry techniques have been applied to the measurement of
pyrocarbon anisotropy in TRISO fuels. A system developed by ORNL called the Two-
Modulator Generalized Ellipsometry Microscope (2-MGEM), was designed to completely
determine the polarization effect on light reflected off a polished pyrocarbon cross-section
[124, 125]. This ellipsometer provides very accurate determination of the pyrocarbon
anisotropy with a selectable spatial resolution down to a few micrometers.

(c) Kernel, buffer and layer density determination

SiC and pyrolitic carbon densities are measured by means of suitable density gradient
columns [126]. A density gradient column is created by filling a glass column with two
liquids of different density, where the ratio of the two liquids is varied during filling in order
to create a linear density gradient as a function of the column height. This linear density
gradient is determined by measuring the zero buoyancy position of calibrated floats. Samples
of the IPyC, SiC, and OPyC layers are obtained by fracturing the coatings of individual
TRISO particles. Pieces of free-standing OPyC fragments usually can be easily picked out of
the fractured coatings because of the weak bonding between the SiC and OPyC layers. Free-
standing IPyC fragments usually can not be obtained after deposition of the SiC because of
the infiltration of SiC into the open porosity of the IPyC, which results in a strong interface.
For this reason, IPyC density must be determined using hot sampling or interrupted batches.
Free-standing SiC is obtained by picking out multiple layer fragments and heating in air to
about 850°C to remove the attached PyC.

Density of the other two TRISO components (i.e. fuel kernels, and buffer layer) must be
obtained by other methods. Suitable liquids spanning the density of the fuel kernels are not
available. Liquid penetration of the buffer material results in the determination of the skeletal
density of that layer, which is not of interest. A particle size analyser (PSA) can be used to



                                                                                              159
determine kernel density. The mass of a sample of (pre-sieved and sorted) kernels is
determined accurately. The sample is then passed through the PSA and the sum of the volume
of all the kernels in the sample is divided by the sample mass to yield the mean kernel
geometric density. The geometric density is a reasonable approximation of the envelope
density if the particles are close to spherical. The density of the buffer layer can be determined
in a similar way after subtracting the mean kernel volume from the mean total volume and
using the appropriate mass values. Apart from the relative standard deviation caused by
variation in buffer volume, the relative standard deviation in kernel density becomes
amplified (by about 6 times for nominal TRISO particles) and adds to the overall relative
error. This places a strict upper limit on the required accuracy and precision of kernel density
determination. Alternately, Hg porosimetry can be utilized to determine the envelope volume
of the kernels and buffer coated particles. This technique can provide improved accuracy,
especially for non-spherical particle shapes.

(d) Layer thickness determination: micro-radiography
Although PSA analysis can be used to derive layer thickness, the method becomes
increasingly imprecise for outer layers due to error propagation. To achieve good statistics of
intrinsic layer variation over a large number of particles (100–200), X ray micro-radiography
can be utilized [127, 128]. A single layer of particles is positioned directly on the emulsion of
a high resolution photographic film (about 1 µm resolution) and illuminated with an X ray
source approximately 300 mm away. With such an arrangement sharp projected images of
layers can be achieved even with an X ray tube that does not behave like a true point source,
so that there is no need for a fine focus source. To distinguish between the buffer and the
adjacent pyrolitic carbon layer, low energy X rays are needed and the exposure must be in
vacuum. Tube voltage and current are selected to give the required contrast needed for the
intended layers. The developed and mounted film is analysed under a transmission light
microscope equipped with a CCD camera. Layer thickness analysis is achieved by means of
standard image processing software. Coating thickness is also often determined by preparing
metallographic cross-sections and directly imaging with an optical microscope using bright
field reflected light [129]. Resolutions of 1 µm can be obtained and analysis can again be
performed by standard image processing software.

(e) SiC layer integrity: burn-leach testing
A very important test for SiC layer integrity is the burn-leach test. A representative sample of
coated particles of statistically significant size is selected. Under clean laboratory conditions
these are burned down to the SiC layers and the remaining particles and ash are leached under
reflux for an extended time period in a nitric acid solution. A sample of the liquid is then pre-
concentrated in a rotary evaporator and analysed for uranium by an extremely sensitive
analytical technique such as fluorimetry, mass spectrometry methods, or delayed neutron
counting (after activation in a reactor). When no coated particles leak, the analytical result
reflects the unconfined uranium content. The number of broken/leaking particles can be
calculated after division of the total concentration by the expected contribution per particle.

The intrusion method has also been applied to determine particle defect or failure fraction.
This method involves surrounding the particles with a liquid under pressure. The liquid
intrudes into the pores of the particles and the measurement of the extent of the intrusion
yields information about the existence or size of the pores. The intrusion liquid can be a
wetting or non-wetting liquid e.g. mercury, halogenated carbons or aqueous solutions. For
wetting liquids, the liquid will flow into the pores depending on the relative interior/exterior




160
pressure of the pores and for non-wetting liquids pressure will have to be applied. For
mercury (a non-wetting liquid) intrusion, commercial mercury porosimeters are available.

(f) Thermal conductivity

The most important property for predicting the in-pile fuel temperature is the thermal
conductivity. For the graphite element (compact or pebble) this property can easily be
obtained by the conventional laser flash method. The thermal properties of coated particles
must also be evaluated to improve the prediction of the in-pile behaviour.

Photo-thermal experiments are particularly suitable for determining thermal diffusivity
between micrometer and millimeter scale simply by varying the modulation frequency [130].
The currently selected technique is thermo-reflectance microscopy, based on detecting a
photo-thermal effect and therefore allowing no-contact thermal diffusivity measurement. The
thermal conductivity is the product of the experimentally measured thermal diffusivity by the
heat capacity and density, according to the following relation:

        K    cp                                                                       (4.2)

where

K    is the thermal conductivity (W/(m·K));
α    is the measured thermal diffusivity (m2/s);
ρ    is the density (kg/m3);
cp   is the heat capacity (J/(kg·K)).


     (i) Description of the thermo-reflectance microscopy

The thermo-reflectance microscopy technique [131] is based on measuring and analysing the
periodic temperature increase induced by the absorption of an intensity-modulated laser beam
(pump beam). By detecting the thermally induced reflection coefficient variations with the
help of a secondary continuous laser beam (probe beam), the temperature increase is
measured at the sample surface with a sensitivity better than 10-3 kHz-0.5. Unlike other photo-
thermal methods, this contactless technique has micrometric spatial resolution.

The experimental set-up (Fig. 4.14) consists of three main parts: an optical system for
focusing and positioning the pump and probe beams, a device for measuring the reflected
probe beam intensity, and several electronic devices for detecting the signal and driving the
experiment [131].




                                                                                           161
                              FIG. 4.14. Thermal microscope set-up.


The pump beam is a continuous wave Ar+ laser with a maximum power of 2 W. Its intensity
is modulated by a frequency generator driven acousto-optic modulator operated at frequencies
up to 2 MHz. The pump beam is then oriented by a dichroic mirror and finally focused onto
the sample surface in the heating stage with a microscope.

The probe beam is a laser diode that passes through a quarter-wave plate and the dichroic
mirror, and is then focused onto the sample surface with the same microscope. After
reflection, it passes through the quarter-wave plate again and is then sent to the photodiode by
a beamsplitter cube. An optical filter prevents any pump beam photons from reaching the
detector. A lock-in amplifier extracts the amplitude and phase of the periodic photodiode
signal. A PC controls the dichroic mirror orientation and consequently the distance r between
probe and pump beam location.

The fused silica heating stage window transmits 93% of the intensities of the two beams. An
objective with suitable magnification and a large working distance is used to correct the
spherical aberrations due to the heating stage window. The highest temperature that the
heating stage can reach is 1500°C with a heating rate of 0.1–130°C/min. The sample must be
polished to a mirror finish to ensure good reflection. In our case, the measurements were
performed on polished particle cross-sections.

When an isotropic, homogeneous medium is heated by a periodic point-like heat source of
power Q, the periodic temperature increase, also called the ‘thermal wave’, at a distance r
from the pump location is described by the following equation:

                     Q        r           r
       T (r )           exp  cos  t                                            (4.3)
                   4 k r                

and




162
               
                                                                                         (4.4)
               f

where

µ     is the thermal diffusivity length;
f     is the modulation frequency of the harmonic heat source;
α     is the thermal diffusivity of the material;
k     is the thermal conductivity of the material.

The argument of δT (i.e. its phase) is –r/µ; the slope of the phase versus r curve is -1/µ, which
is used to estimate the thermal diffusivity of the medium by simple linear regression. The
thermal diffusivity can thus be determined with a precision often better than 5%.

      (ii) Thermal characterization applied to dense pyrolytic carbon layers

Thermoreflectance microscopy has been applied to characterize dense pyrolytic carbon layers
of TRISO particles. Measurements have been performed at room temperature [132], and tests
at temperatures of up to 1500°C are currently in progress. The thermal diffusivity is estimated
from the 1D least squares fit of the phase profiles. An example for IPyC is illustrated in Fig.
4.15 [132].

The results for the diffusivities obtained on TRISO particles are 7.6 ± 3.2 mm2/s for IPyC and
3.6 ± 0.2 mm2/s for OPyC. These results give an order of magnitude of thermal diffusivity
values which could be used in modeling of TRISO particles. Differences in the diffusivity
values which are observed between IPyC and OPyC may be correlated with the IPyC
annealing at around 1500–1600°C during the SiC deposition process tending to increase the
diffusivity.

(iii) Thermal characterization applied to buffer layer

Buffer thermal property measurements can be performed at room temperature. The diffusivity
obtained for the dense parts of the buffer layer is 5.2 ± 0.5 mm2/s [132]. A numerical model of
steady-state thermal conduction inspired from the guarded hot plate method is used to
determine the thermal diffusivity of the buffer layer. This approach, coupling local
measurement and numerical homogenization, has been validated as shown in [133]. The
diffusivity value obtained on the buffer layer is 4 mm2/s.




                                                                                             163
              FIG. 4.15. 1-dimensional scanning and its related squares adjustment.


(g) Elasticity modulus

Elastic modulus measurements were performed with a Nanoindenter NT 600 (Micro Materials
Limited) that allows indentation displacement of 50 µm. The penetration of the non-
deformable diamond indenter is measured by a capacitive sensor with about 0.01 nm
accuracy.

Thirty indentations were performed in each layer on a polished equatorial cross-section. The
average results for Young’s Modulus obtained are 18 ± 1.1 GPa for IPyC and 23 ± 1.4 GPa
for OPyC. These values are in agreement with literature data [134–137]. They give an order
of magnitude of the IPyC and OPyC Young modulus values which can be used in modeling.
Differences are observed between Young’s modulus of IPyC and OPyC. As for the thermal
properties, this difference may be correlated with annealing of the IPyC during the SiC
deposition process.

4.4. ROUND ROBIN EXERCISE OF ZRO2 KERNEL SURROGATE                                    COATED
     PARTICLES AMONG PARTICIPATING ORGANIZATIONS

The characterization methods of the coated particle fuel being used by different HTGR coated
particle fuel producers have been developed in parallel with their early development of the
manufacturing process, and they are being improved with their own technological
development in this area. The characterization techniques used for the QC tests are important
in view of the quality verification of the fuel production. These should be validated and
verified to give evidence that the quality measured by the techniques corresponds to the actual
quality of the products.

In this round robin exercise (RRE), four surrogate TRISO coated particle samples were
submitted to the participating organizations in the IAEA CRP-6 for testing and the results
obtained by the participating organizations were compared. These four surrogate samples,
which originated from Korea (KAERI), USA (ORNL and BWXT) and RSA (PBMR), have
been distributed to nine participating organizations: INET at Tsinghua University (China),



164
AREVA (France), JAEA (Japan), KAERI (Republic of Korea), PBMR (RSA), Hacettepe
Univ. (Turkey), ORNL (USA), BWXT (USA) and ITU (EU). The purpose of this exercise
was the comparison and benchmarking of the characterization methods and results. Test items
considered were properties of different coating layers. Namely, 13 items were identified for
characterization in this study: particle diameter, sphericity, (surrogate) kernel diameter, four
coating layer thicknesses and four coating layer densities (buffer, IPyC, SiC and OPyC), and
anisotropy of IPyC and OPyC. However, certain layers, such as buffer layer and IPyC coating
layer, were not able to be totally characterized under given conditions, i.e. surrogate kernel
instead of uranium kernel and completed TRISO coated particles as samples. Note that these
surrogate samples were not necessarily representative of the typical particle quality at the
participating organizations or their full range of available characterization methods.

4.4.1.   Supply of standard material specimens to the participating Member States

Four surrogate TRISO coated particle samples originating from the Republic of Korea
(KAERI), USA (ORNL and BWXT) and RSA (PBMR) were submitted to the participating
organizations for testing and compared among the results of characterization obtained by the
participating organizations. These four surrogate samples were distributed to nine
participating organizations, INET at Tsinghua Univ. (China), AREVA (France), JAEA
(Japan), KAERI (Republic of Korea), PBMR (RSA), Hacettepe University (Turkey), ORNL
(USA), BWXT (USA) and ITU (EU) in this so-called Round-Robin Exercise. It should be
noted that the purpose of this exercise was for the comparison and benchmarking of the
characterization methods and results. Also, these surrogate samples were not necessarily
representative of the quality and the readiness of the process operation at the participating
organizations.

4.4.2.   Selection of characteristics to be measured in the coated particle samples

Since the common samples distributed for the test were surrogate (zirconia kernel) coated
particles, the characterization items to be measured by each participating organization were
limited not only by the samples but also by the methods available up to the time of testing at
the participating organizations. At the beginning, some uranium containing coated particles
were also considered for this RRE. However, due to the complexity of international
transportation, this consideration was abandoned. As a result, the kernel was excluded in this
exercise for the characterization items, usually tested for uranium enrichment, uranium
content and kernel dimensions including sphericity. Also, there were some participating
organizations which did not perform measurements on the buffer and inner PyC layers. For
example, INET, JAEA and Hacettepe University measured only on the OPyC and SiC layers
both for density and thickness. Figure 4.16 summarizes the items tested by the participating
organizations. PBMR samples were not distributed to ITU (EC) and JAEA (Japan).




                FIG. 4.16. Characteristics tested by the nine participating organizations.




                                                                                             165
4.4.3.     Characterization methods used by the participating organizations

4.4.3.1. Overview of methods employed

There may be several methods for one characterization item. For example, two methods are
currently being used for measuring layer thickness: metallographic examination and non-
destructive X ray radiography. For the density measurement, also, there are some alternatives,
with precise measurements of weight and volume and mathematical calculations. The
methods used in this RRE can be categorized as follows for the items tested and are
summarized in Tables 4.11 to 4.14.

TABLE 4.11. TEST TECHNIQUES FOR VARIOUS PARTICLE PROPERTIES
Property                                                                    Test technique
Kernel diameter                            Ceramography, X ray radiography, particle size analyser (PSA)
Kernel sphericity                          Ceramography, particle size analyser (PSA)
Coating layer thicknesses                  Ceramography, X ray radiography
Coating layer densities                    Sink-float method, X ray radiography
PyC anisotropy                             Optical anisotropy measurement (OPTAF), ellipsometry
Coated particle diameter and               Ceramography, X ray radiography, projection, particle size analyser (PSA)
sphericity


TABLE 4.12. METHODS EMPLOYED FOR LAYER DENSITY MEASUREMENTS
                                  Buffer                     IPyC                       SiC                   OPyC
INET                                —                         —                     Sink-float               Sink-float
AREVA                             X ray                      X ray                      X ray                  X ray
JAEA                                —                         —                     Sink-float               Sink-float
KAERI                               —                         —                     Sink-float               Sink-float
PBMR                                —                         —                     Sink-float               Sink-float
Hacettepe U.                        —                         —                          —                      —
ORNL                                —                         —                     Sink-float               Sink-float
BWXT                                —                         —                     Sink-float               Sink-float
ITU                                 —                         —                          —                      —


TABLE 4.13. METHODS EMPLOYED FOR LAYER THICKNESS MEASUREMENTS
                                  Buffer                     IPyC                       SiC                   OPyC
                                                                                     X ray &                  X ray &
INET                               —                          —
                                                                                    projection               projection
AREVA                             X ray                      X ray                      X ray                  X ray
                                                                                  Ceramography             Ceramography
JAEA                           Ceramography             Ceramography
                                                                                     & X ray                  & X ray
                               Ceramography             Ceramography              Ceramography             Ceramography
KAERI
                                  & X ray                  & X ray                   & X ray                  & X ray
PBMR                           Ceramography             Ceramography              Ceramography             Ceramography
Hacettepe U.                       —                          —                   Ceramography             Ceramography
ORNL                           Ceramography             Ceramography              Ceramography             Ceramography
BWXT                           Ceramography             Ceramography              Ceramography             Ceramography
ITU                                —                          —                          —                      —




166
TABLE 4.14. METHODS EMPLOYED FOR ANISOTROPY AND PARTICLE DIMENSION
MEASUREMENTS
                             Anisotropy                Kernel        Particle
                                                                                   Sphericity
                      IPyC                OPyC        diameter       diameter

INET                 OPTAF                OPTAF         —             X ray           —
AREVA                  —                   —           X ray          X ray           —
JAEA                 OPTAF                OPTAF                     Projection        —
                                                    Ceramography
KAERI                OPTAF                OPTAF                        PSA            PSA
                                                       & X ray
PBMR                 OPTAF                OPTAF                        PSA            PSA
Hacettepe U.           —                   —        Ceramography   Ceramography   Ceramography
ORNL               Ellipsometry      Ellipsometry       —          Shadowscope    Shadowscope
BWXT                   —                   —             —         Ceramography   Ceramography
ITU                Ellipsometry      Ellipsometry       —              PSA            PSA



All the participating organizations measured coating layer densities by sink float method and
or by a titration method only for the OPyC and SiC layers, except AREVA who non-
destructively measured the density for all four layers by X ray radiography.

Preparation of the samples for the sink float method involved crushing particles to obtain
fragments of multi-layer mixtures and selecting unique outer PyC layers. For the SiC layer
samples, these multi-layer sample fragments were oxidized in air above 800°C to get rid of
parts of the PyC layers and obtain fragments of the pure SiC layer.

For the anisotropy measurement of PyC layers, most of the organizations used optical
anisotropy factor (OPTAF) measurement method except ORNL and ITU which measured the
anisotropy of PyC layers by the ellipsometry using the 2MGEM instrument developed by
ORNL.

The coated particle diameter and its sphericity were measured by a particle size analyser
(PSA), which was a well developed commercialized laboratory instrument using an optical
imaging system. They can be also estimated by the ceramography following careful sample
preparation by grinding and polishing to obtain the exact mid-plane cross-section of the
particles on the surface of the resin mount and direct measurement on an optical microscope
or an image analysis system. More detailed explanation for important characterization
methods are described in the following subsections, by taking representative methods used in
participating organizations as examples.
4.4.3.2. Coating layer thickness measurement

The coating layer thicknesses were measured by ceramography followed either by a direct
measurement on a microscope or a (computer-controlled) projector or by an image processing
with a software. This needs a careful preparation of samples via embedding the particle
samples in a resin, grinding and polishing with a precise control of depth to obtain the exact
mid-plane cross-section of the particles on the surface of the resin mount. ORNL applies a
mathematical correction to layer thicknesses measurements done by ceramography. Polished
mount cross-sections rarely present a planar section that passes exactly through the centre of
individual particles because of polishing variability and the particle size range of typical
TRISO coating batches. This results in an imaged layer thickness that is greater than the



                                                                                            167
thickness along the radial direction of the particle. The magnitude of the error can be
minimized by polishing the particles as close to the mid-plane as possible. For maximum
accuracy, ORNL applies a simple geometric correction to each thickness measurement by
calculating the offset of the imaged plane using the polish down distance and the measured
particle radius in the plane of polish, with the assumption of a spherical geometry. Figure 4.17
shows a representative micro-photograph example of the ceramography after sample
preparation. (KAERI sample taken by JAEA).

AREVA used the X ray radiography method to measure the layer thickness of the four layers.
The method relies on X ray Phase Contrast Imaging (PCI) technique: by setting an X ray
detector at a finite distance from an HTGR TRISO coated particle, interference fringes at
layer interfaces caused by phase distortions occur and are superimposed to the conventional
radiographic attenuation image. Due to these fringes, PCI resolves HTGR particle layers
where conventional radiography fails. PCI images can be obtained via monochromatic beams
(synchrotron) or via polychromatic radiation (conventional X ray sources).

In the AREVA method, a micro-focus tube with a 0.9µm focal spot is used at 40 kV as an X
ray source, and the detector consists in a High Resolution X ray Camera with a pixel size of
9.3µm. In order to simulate a TRISO particle PCI intensity profile, preliminary work
consisting in characterizing equipment is necessary. In particular, the tube spectrum has to be
known accurately, as well as the detector point spread function (PSF). Spectrum
characterization is performed by simulation, in inputting in GEANT4 code the tube
characteristics such as the electron flux, the electron energy, the target thickness and nature,
the distance between the target and the detector taking into account the attenuation of air and
of the camera windows prior to the scintillator. Finally, the magnification factor is determined
in imaging a metrology pin (diameter measured with an accuracy of 1µm) in the exact same
conditions as for the TRISO particles (energy, object to source and detector to object
distances). After thresholding the acquired image, a pin intensity profile is extracted and
measured in terms of pixels: experimental size of the pixel is then found in dividing the pin
diameter by the number of pixels. Magnification factor is then deduced by dividing the real
pixel size by the experimental size of the pixel. For each batch, the particles are sorted by
sphericity using a vibrating table and then, 30 particles were randomly picked among the most
spherical one. Then, one PCI image was acquired per particle (see Fig. 4.18).




FIG. 4.17. Cross-section of KAERI sample prepared by JAEA (magnitude from left, 100,×400,×1000).




168
FIG. 4.18. Profile extraction of a BWXT particle. (a) PCI image and (b) extracted profile with
approximated layer interface locations.


On each image, 60 intensity profiles were extracted along lines crossing the TRISO particle
within angles of ±30° with respect to the horizontal. For each of these profiles, a ‘spherical
coefficient’ is computed corresponding to the sum of the gap between the kernel barycenter
and the barycenter of each layer. The first selected profile is the one with the smallest
‘spherical coefficient’. The second profile is the one with the second smallest ‘spherical
coefficient’ and away from the first profile with at least angle of 5°. The third profile is
extracted with respect to the horizontal.

KAERI used also the X ray radiography method to measure the layer thickness of the four
layers. In KAERI, a micro-focus X ray imaging system was used for the coating layer
thickness measurement non-destructively, which was developed by KAERI [138]. Although
the methodology used is different from that used in the AREVA method, its principle is the
same. The focal spot size of the X ray generator was about 2 μm. The number of pixels of the
used flat panel X ray detector was 1024 × 1024. The size of a pixel was 48 μm × 48 μm. The
distance between the sample and detector screen was adjusted from 40 to 140 cm, and the
tube voltage was adjusted from 40 to 80 kV to control the wavelength of the X ray. The
coating thickness was measured automatically from the acquired phase contrast X ray
radiograph for the coated particles by the developed measurement algorithm based on digital
image processing techniques which include a brightness and contrast enhancement, a random
noise reduction, an edge detection and a recognition. The X ray power was minimized to
obtain a good resolution for an image by maintaining a small size of the focal spot. 50 images
were integrated to control the exposure for an object. The random noises were reduced by
integration due to an average effect.




                                                                                          169
              FIG. 4.19. A result of acquisition of PCI image and an extracted profile.


The histogram of the image was adjusted to enhance the brightness and contrast for the
integrated image. The intensity of the enhanced image was converted inversely for an image
data processing. Here, the intensity of a pixel (picture element) is higher in a region of a
higher density for a particle. A higher intensity region is represented by a brighter pixel in an
image. Boundary areas can be classified by the gray level differences of the pixels by using
the Sobel operator. The result of PCI image acquisition and the developed programme to
automatically measure the coating thickness from the X ray image of a coated particle is
shown in Fig. 4.19. The distance between the boundary position and the centre of a TRISO
particle image is the radius of the coating layer. The radii of the coating layers were circularly
measured for the X ray image by rotating it through 360° with a step of 5° and the coating
thickness was computed by using the measured radii as shown in Fig. 4.20 (a) and (b).




FIG. 4.20. Example of (a) measured radius of the coated particle, and (b) calculated thickness of
coating layers.




170
4.4.3.3. Coating layer density measurement

All the participating organizations measured coating layer densities by sink float method and
or by a titration method for the OPyC and SiC layers, except AREVA who measured the
density for all the four layers by the X ray radiography non-destructively. The titration
method is a derivative method of the sink-float method using the same Archimedes principle.
The X ray radiography method has attractive benefits such as less liquid waste generation,
sample preparation and timely measurement.

(a) Sink-float method

A liquid density gradient column is used to determine sink-float density of the IPyC, SiC, and
OPyC layers. A liquid density gradient column is created by filling a glass column with two
liquids of different density, where the ratio of the two liquids is varied during filling in order
to create a linear density as a function of the column height. This linear density gradient is
determined by measuring the zero buoyancy position of calibrated floats. Different liquid
density gradient columns with different density liquids are used to create columns for
measuring pyrocarbon (typical range 1.6–2.2 Mg/m3) and SiC (typical range 3.1–3.3 Mg/m3).
In order to prepare density solution with a gradient, prepare lower density and higher density
solutions to cover the range of densities which should include the sample density. In KAERI,
as an example, the mixture solutions for the measurement of OPyC (dense PyC) and SiC
coating layers were carbon tetrachloride – dibromoethane mixture (density range : 1.60–2.18
Mg/m3) and bromoform – diiodomethane mixture (density range : 2.90–3.30 Mg/m3),
respectively. The density of buffer layer is generally measured by a geometrical method. For
the SiC density measurement, lower and higher density set were 3.1 and 3.3 Mg/m3,
respectively. Figure 4.21 shows (a) general view of a density gradient column, (b) the density
solution mixing station, and (c) example of standard floats immersed in the density gradient
column to measure SiC layer density The density solution mixing station consists of a low
density flask (left, with a magnet stirrer) and a high density flask filled with density solutions
which are interconnected with a valve.




             (a)                                (b)                                     (c)
FIG. 4.21. (a) general view of a density gradient column; (b) density solution mixing station;(c)
example of standard floats immersed in the density gradient column to measure SiC layer density
(KAERI’s example).
