Repository: charles-azam/eng-bench

# NSTF-Bench

Can a coding agent do engineering analysis? NSTF-Bench asks one hard question instead of many
easy ones: given a bounded evidence pack about **Argonne's NSTF** — a half-scale, 26-metre
passive reactor-cavity cooling facility that a US national lab instrumented and measured for 33
months — predict what the lab measured, blind, with calibrated uncertainty.

The agent receives geometry, materials, instrument locations, and the electrical heater program.
It does **not** receive the thermal duty (it must derive it from an energy balance), any measured
outcome, or network access to the facility's publications. It must leave a calculation note and a

File: triso/sources/TECDOC-2090_full.txt (part 12 of 20)
                                                                                                             IAEA TECDOC SERIES                  No. 2090
Gas phases of fission products need to be understood for the estimation of fission product transport
through the layers of coated particle fuel. The chemical environment of the fuel particle is reducing and
the fission products are sensitive to the reducing conditions. Fission products can also be affected by the
existence of carbon monoxide produced by the reaction of pyrocarbon with oxygen liberated by the
fission process. Elemental vapour species and oxide vapour species need to be determined. In addition,
impurities left from the manufacturing process such as HCl can affect fission products by the formation
of chlorides. Chlorides are typically volatile, in the form of monochloride and dichloride vapour or
oxychloride vapour [14]. Vapour phases of BaC, SrC, ZrC and RuC were also identified to form [14].

Vapour phase metal carbonyls, in particular vapour, mono-carbonyls (MCO) and di-carbonyls (M(CO)2)
may also be of interest for the analysis of fission product transport via vapour through the coated particle
layers [14].




140
 7.1.4.2. Buffer layer

Since the buffer layer is porous (~50% theoretical density in the as-fabricated layer) and can crack due
to tangential stresses developed under irradiation, it has the lowest thermal conductivity of any layer in
the particle, and hence it has the largest temperature drop. Consequently, the temperature gradient in the
buffer may cause thermal (Soret effect) fission product diffusion in the layer [14]. Depending on the
specific irradiation conditions, the nature of the shrinkage and densification of the buffer establishes the
initial condition for fission product transport.

Figure 90 [14] shows the temperature drop across the TRISO particle layers for an average particle that
generates  62 mW of power, which is about the average power per particle in a pebble bed reactor core,
with the thermal conductivities of UO2 kernel, and buffer, IPyC, SiC and OPyC layers being 2.5, 0.5,
4.0, 13.9, 4.0 W/m.K, respectively. The highest value of 10.88 K for the temperature drop was calculated
for the buffer layer, while the lowest value of 0.07 was calculated for the SiC layer.




 FIG. 90. Temperature drop across the TRISO particle layers for particle that generates a power of 62 mW
 (courtesy of US DOE).



As power levels increase, notable thermal gradients may arise, resulting in elevated thermal stresses
within the layer. These stresses, particularly in the buffer, induced by thermal gradients and
densification, have the potential to cause buffer cracking. Additionally, substantial thermal gradients
exceeding approximately 1000 K/mm across the buffer can induce the thermal diffusion (Soret effect)
of fission products within the layer [14]. Therefore, fission products can transport through cracks and
by thermal diffusion. Table 55 shows the effects of particle power on the buffer layer. At relatively low
powers, corresponding to the powers that a particle experiences in a pebble bed reactor, the buffer
experiences uniform shrinkage. However, as the power increases and hence the thermal gradient, the
particle experiences moderate to high tensile stresses and cracks, and at very high powers, excessive
shrinkage of the buffer layer occurs, and the buffer is repositioned side-by-side with the kernel, as shown
in Table 55 (from [14]).




                                                                                                           141
TABLE 55. EFFECTS OF PARTICLE POWER ON THE BUFFER IN COATED PARTICLE FUEL




 Description of       PBMR low         PBMR             PBMR pebble and           Current prismatic     Very accelerated
 location             flux region;     average          prismatic compact         irradiation limit
                      GT-MHR                            peak
                      average
 Particle power       25 – 40          60 mW            100 mW                    400 mW                500–5000 mW
                      mW
 Thermal              < 50 K/mm        ~ 100 K/mm       ~ 250 K/mm                ~ 750 K/mm            ~ 9009000 K/mm
 gradient across
 the buffer
 Condition of the     Uniform shrinkage                 Moderate       tensile    High tensile          Excess shrinkage;
 buffer                                                 stress   –      some      stress – many         buffer and fuel
                                                        cracking                  cracks                side by side


Fission product transport in a porous medium

Multicomponent gas phase mass transport can be used to determine the behaviour of fission gases and
vapour in porous media. On the contrary, the multicomponent diffusion equation, as formulated in the
Chapman-Enskog approximation [16], postulates that mass transfer ensues due to:

     — Temperature gradients (thermal diffusion or the Soret effect);
     — Chemical composition gradients;
     — Pressure gradients.

However, most investigators have used the Grad (the so-called ’13-moment’ method) version of mass
transport through porous media because it allows the explicit consideration of the porous medium in the
so-called ‘dusty’ gas’ approximation [16].

In the model, the porosity of the material and tortuosity of the pore network were taken into account. In
certain instances, a slip correction was incorporated for the pressure gradient term coefficient. This
correction accommodates the relative velocity between the molecule and the surface, particularly when
the characteristic size in the medium is comparable to the mean free path of the gas. In addition, for
detailed analysis of fission product transport by gas phase mass transport, the vapour species transport
properties such as binary diffusion coefficient, viscosity and thermal conductivity need to be known.

The molar flux of the substance through the porous medium is contingent on the pressure gradient across
the material. Traditionally, three distinct regimes are recognized, contingent on the mean free path of
the gas in relation to the characteristic size11 of the medium, expressed as the Knudsen number (Kn =
λ/dpore, where λ denotes the mean free path and dpore represents the average pore size in the medium)
[20]:

     — For Kn >1, the mass transport behaviour can be described using the free molecular flow and the
       molar flux;
     — In the transition region, 0.01 < Kn < 1, both viscous flow and diffusive flow are considered;



11      Characteristic sizes could range from nanopores, in a material like an as fabricated buffer, to microcracks as might be
typical of a cracked buffer.


142
    — In the continuum region, characterized by Kn < 0.01, the overall molar flux is determined by
      combining contributions from viscous flow and diffusive flow. It is important to note that
      molecular flow effects in this region are minimal.


When the pore diameter is smaller than the mean free path of diffusing gas molecules and the gas density
is low, the molecules collide more frequently with the pore walls than with each other. A Knudsen
number much greater than one indicates the Knudsen diffusion is important.

A sensitivity analysis was performed for pressure driven diffusion to determine effective diffusivities as
a function of pore or crack size [167]. At conditions corresponding to normal operation and accidents,
effective diffusivity of Kr gas at 1000° and 1600°C and pressures in the range of 0.5 MPa to 25 MPa,
was analysed.

Figure 91 shows the calculated effective diffusivities at 1000°C and 1600°C, respectively [93]. Gas
pressure becomes important for characteristic sizes greater than ~ 0.02 mm. In addition, the effect of
temperature on effective diffusivity is moderate, based on comparison of Fig. 92(a) with (b). For
nanopores (where Knudsen diffusion becomes important), effective diffusivities are on the order of 3 to
53×10-7 m2/s. By contrast, transport through micropores or micron sized cracks (where viscous diffusion
becomes important) is much faster, with effective diffusivities ranging between 10-4 and 10-2 m2/s
depending on the pressure of the gas involved [93]. Note that the German scientists assumed the
diffusivity of all species in the buffer to be 10-8 m2/s and the US used a value of 10-10 m2/s in their
evaluations [14]. Depending on the pore or crack sizes, rapid transport of fission gases and fission
product vapours could be expected through the buffer layer in a coated particle. From mass transport
point of view, it is also important to identify connected porosities.




                             (a)                                                      (b)

 FIG. 91. Effective diffusivities for Knudsen and viscous diffusion at: a) 1000°C and (b) 1600°C (courtesy of
 INL).



Thermal diffusion

Besides the traditional concentration gradient driven Fickian diffusion across the layer, large thermal
gradients in the buffer layer can lead to thermal diffusion (the Soret effect). Consequently, the combined
diffusive flux for one species can be given by [14]:




                                                                                                                143
                                          ⎛                                 ⎞
                                   𝐽 = −𝐷 ⎜ ∇𝐶         +           ∇𝑇       ⎟                            (17)

                                            ⎝               (           )   ⎠

where D is the diffusion coefficient, Q is the heat of transport, T is the temperature, J diffusive flux, C
is the concentration, and R is the ideal gas constant [14].

For low power/thermal gradients in pebbles in pebble bed reactors, thermal diffusion is expected to be
much less important in fission product release, whereas at high powers, thermal diffusion becomes
important.

 7.1.4.3. Inner pyrocarbon and outer pyrocarbon layers

For gas phase fission product transport, the measured diffusion coefficients suggest very slow transport
through the PyC layer.

Beyond 1900°C, it is advisable to consider rapid diffusive transport (similar to the buffer layer) for
metallic fission products within the IPyC. In the case of high-temperature isotropic PyC, this critical
temperature has been presumed to be as low as 1200°C, with the exception of caesium, for which
experimental evidence indicates much better retention than strontium or silver [3].

The proposed mechanism for the transport of Cs, Sr, and even iodine and CO in the PyC involves
intercalation, which is the insertion of guest atoms into a host structure. A conventional diffusion and
trapping model has been suggested for modelling the transport, with trapping taking place at the carbon
crystallite edges and defects in the graphitic material [14].

 7.1.4.4. Silicon carbide layer

The mechanisms for fission product transport through SiC include [169]:

    — Bulk diffusion through grains;
    — Grain boundary diffusion;
    — Diffusion along interconnected micro/nano cracks;
    — Pd-assisted fission products transport.


Bulk diffusion

For the bulk diffusion, the first mechanism is fission product diffusion through the bulk of the SiC
(single) crystal (i.e., grain).

While the SiC shell has the cubic (3C) crystal structure (with an ABC close-packed stacking of Si layers
and C layers), SiC can form a wide variety of polymorphs, each characterized by a different stacking
sequence of close packed planes, e.g. i) cubic SiC having zincblende structure, and ii) hexagonally
packed (2H) SiC having a wurtzite structure [169]. Fission products can occupy two distinct types of
interstitial sites (labelled as A and B) in both these crystal structures. In wurtzite, A is 6-fold coordinated
by Si and by C, while the B site is 4-fold coordinated by Si and C. In cubic SiC, the A site is 6-fold
coordinated by Si and 4-fold coordinated by C, while the B site is 4-fold coordinated by Si and 6-fold
coordinated by C [169]. For example, for Ag, the site occupation energies were calculated using density
functional theory, and then normalized to the cubic structure: for the interstitial site, the site occupation
energy was the lowest, and hence Ag is expected to occupy an interstitial site in the cubic structure. Ag
thermodynamically has a higher solubility in cubic SiC as compared to wurtzite.




144
The interstitial site energies of other fission products in cubic SiC, including I, Cs and Sr were calculated
for two different interstitial sites: A and B [169]. Similar to Ag, I prefers A-site. Caesium prefers the B-
site over the A-site, though the energy difference is small, in particular at high temperatures. Sr, while
preferring the A site, only has a small energy penalty to overcome to occupy the B site. Consequently,
I will have a similar interstitial diffusion coefficient as Ag, while Cs and Sr would have significantly
higher interstitial diffusion coefficients.

Energies required to move fission product (atom) from their pure crystalline state into an isolated
interstitial site of the SiC crystal were also calculated. The corresponding energies for Ag, I, Cs, Sr were
9.897, 21.654, 24.450 and 15.628 eV, respectively [169]. The required energies are quite high for I, Cs
and Sr, indicating that these elements have low solubilities in SiC.

Since the interest is the calculation of the release rate of fission products through the SiC layer, the
solubility of the fission products at the inner surface of the SiC layer when in contact with PyC and the
diffusion coefficient for fission product transport through cubic SiC need to be taken into account. The
integrated fission product flux, 𝐹, indicating fission products emerging at the outer surface of the SiC,
can be calculated for a steady state concentration profile as [169]:

                                                  𝐹=                                                   (18)


where D is the fission product diffusion coefficient, C0 is the fission product concentration on the inner
surface of the SiC layer (number of atoms per unit volume of SiC), R1 and R2 are the inner and outer
radii of the spherical SiC layer, respectively. The value of D is very sensitive to the diffusion mechanism,
depending on whether fission product diffusion occurs through the bulk via an interstitial or a
substitutional mechanism, or whether it occurs along grain boundaries or internal cracks.

Assuming interstitial solubility in the bulk and interstitial bulk diffusion, Ag release rate, 𝐹 , was
calculated using Equation (18), and plotted in Fig. 92. It is noted in Ref. [169] that bulk diffusion is
highly unlikely as the transport mechanism for Ag passing through the SiC layer: the energy to take Ag
from graphite to an interstitial SiC site is of the order of 6–7 eV, resulting in very low equilibrium Ag
concentrations on the inner surface of the SiC layer, whereas the solubility of Ag along grain boundaries
and internal surfaces was identified significantly high.




                           FIG. 92. Calculated Ag release rate from a TRISO particle.




                                                                                                        145
Grain boundary diffusion

Despite that fission product escape through bulk diffusion is not likely, it may occur along short-circuit
pathways such as grain boundaries. These boundaries, therefore, are expected to be a less constrained
environment for diffusing fission products than the bulk, but more constrained than microcracks. More
open structure of grain boundaries can raise the local thermodynamic solubility of fission products
through segregation as well as their mobility [169].

Based on density functional theory (DFT) calculations, the formation energy for Ag in the grain
boundaries was larger than for the C-rich surfaces, but much less than that for an interstitial in bulk SiC
[169]. The energy required to move an Ag atom from pure Ag (precipitated metallic state) or from
graphite to a site at the grain boundaries is still positive, indicating that there is no energetic driving
force for Ag to segregate to SiC grain boundaries if it is already in the metallic state or inserted within
graphite.

Fission product transport along pre-existing nano-cracks

In the presence of nano or micro cracks, very fast short-circuit diffusion pathways are provided to fission
products. Transport along interconnected crack networks can occur either through surface diffusion or
in gaseous form. SiC has both Si-rich and C-rich surfaces. Based on DFT calculations, adsorbed Ag has
a formation energy near +2.0 eV for different sites on the carbon-rich surface, and at -1.246 eV for one
site on the silicon-rich surface, which indicates that there is a thermodynamic driving force for Ag to
segregate to Si-rich surfaces [169]. Based on first-principles calculations (i.e., DFT), when Ag is present
in graphite (IPyC), it precipitates as metallic Ag particles in SiC or along grain boundaries in SiC. Only
Si-rich surfaces exhibit an energetic attraction for Ag in the metallic state. Similarly, formation energies
of other fission products (i.e., I, Cs, and Sr) were calculated to be lower at the Si-rich surface compared
to C-rich, and even these formation energies are lower than the one for Ag, as shown in Table 56 (from
[169]). The values for C were presented in a range, as calculations were performed for three sites for C.
Caesium and strontium bind favourably to all of the surfaces and sites, while Ag binds favourably only
to the Si-rich surface. Iodine is favourable in all locations except for one of the sites on the C-rich surface
(with a positive value).



TABLE 56. FORMATION ENERGIES (IN EV) FOR AG, CS, I, AND SR ON SURFACES OF SIC-3C
 Surface               Ag                        Cs                            I                            Sr
 C               1.974 – 2.050        (-1.436) – (-1.637)          (-0.242) – (+0.498)           (-1.868) – (-0.756)
 Si              -1.246               -2.331                       -2.280                        -3.205


Palladium assisted fission product transport

There are two main factors that need to be understood under Pd assisted fission product transport: i)
decohesion in SiC, and ii) the embrittlement effect of Pd.

Pd has a corrosive effect on SiC and it is believed to facilitate fission product transport in SiC. Pd makes
SiC susceptible to crack opening in regions of high residual tensile stresses. The tensile stresses can
emerge during growth or as a result of large temperature gradients [169]. An analysis was performed
using the cohesive zone model12 [168] to determine the response of the decohering13 region to externally
imposed loads or displacements: in the model, the energy of the decohering zone on a metric of


12      The cohesive zone model in fracture mechanics treats fracture formation as a gradual process, where separation of the
crack surfaces occurs along an extended crack tip, or cohesive zone, and is opposed by cohesive tractions.
13      Decohesion is described as the separation of parallel crystallographic planes [169].


146
separation δ was described; the derivative of this energy with respect to separation yielded a
traction-separation curve.

SiC is brittle and has very little susceptibility to plastic deformation through dislocation glide [169], and
in the presence of a crack, intergranular and transgranular crack propagation will occur. Although the
atomic planes ahead of the crack tip share crystallographic identity with the atomic planes in the crystal
adjacent to the crack path, they experience higher normal stress owing to the broken symmetry caused
by the presence of the crack. There is little inclination between decohering atomic planes for the slow
variation in the crack opening behind and ahead of the tip [169].

When subjected to a constant Pd chemical potential and stress, the equilibrium state of the cohesive zone
in SiC was determined [169]. The maximum stress for decohesion of the Pd saturated cohesive zone is
substantially lower than that of pure SiC: Pd acts as an embrittlement agent of SiC, dramatically
lowering the maximum stress of decohesion. If the residual stresses at the crystallographic level are
greater than the maximum stress of decohesion when Pd segregates to the cohesive zone, cracks will
propagate. These cracks can serve as short-circuit diffusion paths for fission products escape. Pd
segregation and precipitation along grain boundaries may also facilitate fission product diffusion along
these grain boundaries, as the solubility of fission products such as Ag is higher in Pd than in SiC. Ag,
for example, has an energetic driving force to adsorb to the Si-rich surfaces that form upon decohesion.
Furthermore, Ag readily alloys with Pd, indicating an energetic attraction to Pd atoms [169].

7.1.5.    Fission product release

Compacts containing TRISO particles were irradiated in the ATR under the AGR program; AGR-1
refers to the first irradiation test campaign and AGR-2 refers to the second irradiation test campaign.
Radioactive fission products were measured in both compacts and capsules (see Fig. 93 [107]). The
UCO fuel kernels fabricated for AGR-1 irradiation had a nominal enrichment of 19.7% 235U and a
nominal diameter of 350 µm. For the AGR-2 irradiation, the UCO kernels had a nominal enrichment of
14% and a nominal diameter of 425 µm, whereas the UO2 kernels had a nominal enrichment of 9.6%
and a nominal diameter of 500 µm to be comparable with historic German fuel particles [108]. The
coatings on both types of kernels featured a nominal thickness of 100 μm (buffer), 40 μm (inner and
outer pyrolytic carbon), and 35 μm (SiC). These TRISO particles were encased in graphitic matrix
material and shaped into cylindrical compacts with a diameter of about 12.3 mm and a length of 25.1
mm. The packing fractions for the UCO and UO2 compacts were 37% and 23%, respectively [108]. The
irradiated fuel compacts achieved burnups of 10% – 13%.




                                                                                                        147
                FIG. 93. Components of a Capsule used for AGR Irradiations (courtesy of INL).



Figure 94 [6] shows the fission product release pathway: 1) from kernel to coating layers, 2) from coating
layers to compact matrix, 3) from compact matrix to structural graphite, 4) from structural graphite to
capsule shell. Overall, the fission product release has been evaluated [6]:

    — In fuel compacts;
    — On capsule components;
    — In compact matrix;
    — In individual particles.




                    FIG. 94. In-pile fission product release evaluation (courtesy of INL).



Table 57 shows the fission product retained or released in the TRISO particles, taken from Ref. [6].




148
TABLE 57. FISSION PRODUCT RELEASE/RETENTION
  Element                                             Retention/release in layers
  Kr, Xe, I                   Retained by intact PyC or SiC layers
                              Released from uranium contamination and exposed kernels
                              Kr and Xe are key indicators of failed TRISO layers
  Cs                          Retained by SiC but released through intact PyC
                              Key indicator of failed SiC layer
  Sr                          Moderate retention in the fuel kernel
                              Modest release through intact coatings (T > 1100°C); significantly higher
                               release for very high irradiation temperatures
                              Some retention in the compact matrix
  Eu                          Similar to Sr, but slightly higher releases
  Ag                          Significant release through intact SiC (T > 1100°C)
                              Relatively low retention in compact matrix


Similarly, Fig. 95 [6] shows the release of fission products from fuel compacts irradiated in the ATR
(corresponding to the first and second irradiation test campaigns, AGR-1 and AGR-2):

    — Cs release is minimal when SiC remains intact; increased releases are linked to a restricted
      number of particles with compromised SiC;
    — Sr and Eu may display moderate releases, with significantly higher release observed at elevated
      in-pile temperatures (AGR-2 Capsule 2 time-average peak temperatures of 1360°C);
    — Ag release is notably high.




              FIG. 95. Fission product release from AGR-1 and AGR-2 fuel compacts (courtesy of INL).


Figure 96 [108] shows the comparison of 85mKr (m indicates metastable isotope) release from AGR-1
and AGR-2 fuel compacts with historic performance in US and German TRISO fuel irradiations. The
observed values are elevated in AGR-2 irradiations compared to AGR-1, attributed partly to increased
uranium contamination in AGR-2 compacts relative to AGR-1 (AGR-2 compacts exhibited uranium
contamination around 4 × 10-6, whereas the AGR-1 average was 3 × 10-7). It is worth noting that no
particle failures were noted during the initial three cycles of the AGR-2 irradiation.


                                                                                                           149
 FIG. 96. 85mKr fission gas release for AGR-1 (end of life) and AGR-2 (after the first three irradiation cycles)
 Compared to historic performance in US and German TRISO fuel irradiations (courtesy of EPRI).



It needs to be noted that UO2 kernels irradiated during the AGR-2 test campaign achieved relatively low
burnups, as shown in Fig. 97 [108], and slightly lower irradiation temperatures, compared to UCO
kernels.




FIG. 97. Burnups achieved by AGR-1 and AGR-2 fuel compacts with UCO and UO2 fuel kernels (courtesy of
EPRI).




150
In addition, annealing tests, isothermal tests at a temperature of 1600°C, 1700°C, or 1800°C for a
nominal duration of 300 h, were performed on irradiated (i.e., AGR-1 and AGR-2) fuel compacts. As
shown in Fig. 98 [108], 1600°C test results in an AGR-2 UCO compact exhibited very low fractional
release of Cs isotopes for the duration of the test, modest release of Eu and Sr isotopes and fairly high
release of 110mAg.
134
   Cs, 110mAg, 154Eu and 90Sr release were measured from heating of AGR-2 UCO and UO2 compacts
(different symbols represent different compacts, stacks and compacts14) at temperatures of 1600°C,
1700°C and 1800°C. The releases for 134Cs and 90Sr are presented in Figs. 58 and 59 (in Section 6.2.2.2),
respectively. Figures 99 and 100 [108] show releases of 110mAg and 154Eu, respectively. 134Cs release
was high for UO2 kernels, even at the temperature of 1600°C, compared to UCO kernels. Ag release
was high for UO2 kernel at the temperature of 1700°C, though at the temperature of 1600°C, compacts
with UO2 kernels exhibited similar releases to the UCO kernels. 154Eu and 90Sr releases from Capsule 2
with a UCO kernel that was exposed to high irradiation temperatures15 were followed by the release
from the compact with UO2 kernel exposed to a temperature of 1700°C during a post-irradiation
annealing test.




 FIG. 98. Fission product release from heating of AGR-2 UCO compact at 1600°C (courtesy of EPRI).




14 The  AGR irradiation tests were multi-capsule, instrumented experiments. For each irradiation, six capsules, each
independently controlled for temperature and independently monitored for fission product gas release, were used. Each capsule
was 152.4 mm long and contained 12 fuel compacts arranged in three vertical stacks, with each stack containing four compacts.
15 During irradiation in the reactor, while Capsule 2 was exposed to a time-averaged volume-averaged temperature of 1252°C,

the other capsules including UCO kernels were exposed to 1101°C and 1074°C, and the capsule including UO2 kernels was
exposed to 1032°C, due to the location of the capsules in the reactor, affecting the neutron fluxes.


                                                                                                                        151
FIG. 99. 110mAg release from heating of AGR-2 UCO and UO2 compacts at different temperatures. The plot colour
indicates test temperature: 1600° (blue), 1700°C (green), or 1800°C (red) (courtesy of EPRI).




FIG. 100. 154Eu release from heating of AGR-2 UCO and UO2 compacts at different temperatures. The plot colour
indicates test temperature: 1600° (blue), 1700°C (green), or 1800°C (red) (courtesy of EPRI).




152
7.2.     EFFECT OF FABRICATION DIFFERENCES ON FUEL PERFORMANCE

Due to differences in the fabrication process, three specific differences in the coating layers, affecting
the fuel performance, have been identified [10]:

       — Pyrocarbon anisotropy and density;
       — SiC microstructure;
       — IPyC-SiC interface structure.


7.2.1.      Pyrocarbon anisotropy and density

The density and anisotropy of PyC are dictated by the deposition conditions within the coater. Early US
fuels produced under the New Production Reactor (NPR) program utilized low coating gas
concentrations, leading to extremely low deposition rates for pyrocarbons, ranging from 1 to 4 μm/min.
These conditions resulted in obtaining high-density but anisotropic pyrocarbons with a laminar-like
structure, as shown in Fig. 101(a) [10]. Note that high density IPyC is desirable to prevent chlorine
attack of the kernel during deposition of the SiC layer. In contrast, the German fuels were manufactured
using higher coating gas concentrations and correspondingly high coating rates resulting in more
isotropic pyrocarbons, as shown in Fig. 101(b) [10]. Different irradiation behaviours were observed
from these different microstructures: the highly dense, more anisotropic US PyC was more susceptible
to cracking under irradiation.

Based on PIE of many of the NPR capsules, it was concluded that large shrinkage cracks in the inner
pyrocarbon layer led to stress concentrations in the SiC layer and subsequent failure of the layer [10].
Such irradiation-induced shrinkage crack is shown in Fig. 102 [10].




 FIG. 101. Effect of the coating rate on the PyC microstructure: (a) US laminar – high density/more anisotropic
 PyC: low coating gas concentrations; (b) German isotropic PyC: higher coating gas concentrations (courtesy of
 INL).




                                                                                                          153
                       FIG. 102. Irradiation induced cracking of IPyC (courtesy of INL).



7.2.2.   Nature of the IPyC-SiC interface

Due to differences in fabrication process (e.g. coating rates, temperatures) of the IPyC and SiC coating
layers, differences in the surface porosity and microstructure between the German and US (NPR) IPyC
were observed. The interface in German fuel was more tightly bonded because of the deposition of SiC
into a PyC having more surface porosity (see Fig. 103(a) [10]). In the case of US NPR fuel for which
SiC deposited on the reduced surface porosity in the IPyC layer, less strong bond between IPyC and SiC
layer was observed (see Fig. 103(b) [10]). Under irradiation, debonding of the TRISO coating of German
fuel was never observed but quite frequently observed for that of US NPR fuel [10]. The strength of the
IPyC-SiC interface affects the debonding. Partial debonding can lead to stress intensification in the SiC
layer that may cause failure.




              FIG. 103. SiC/IPyC Interface in (a) German and (b) US NPR Fuel (courtesy of INL).




7.2.3.   SiC microstructure

Different temperatures used in the SiC coating process of US NPR and German TRISO fuels led to the
different SiC microstructures: SiC layer was deposited at a temperature of 1500°C in the German
process, whereas of 1650°C in the US NPR process. It was argued in Ref. [4]: “At higher temperatures


154
the grains can be as large as the SiC layer thickness16, which may result in poor retention of the fission
products under high temperature conditions typical of accident situations. The smaller grained German
SiC, with its longer grain pathway to the surface, should in principle retain metallic fission products
better than the large columnar US SiC. Approximately 90% of the Ag was released from the large
columnar grained SiC, whereas only ~ 30% was released in the smaller grained SiC microstructure”.
Figure 104 shows the different SiC microstructures of US coated particles with different kernels heated
at 1500°C following irradiation [10]:

       — The laminar SiC microstructures associated with UCO (see Fig. 104(a) [10]) showed very little
         release of Ag and none for Cs. The diffusivity of Cs through columnar SiC was given as an
         order of magnitude greater than through laminar SiC;
       — Release of Ag was 100% from the UO2 particles (see Fig. 104(b) [10]) with large columnar
         grained SiC, and 24% for Cs;
       — The weaker laminar SiC structure observed for the UC2 kernel (see Fig. 104(c) [10]) also showed
         very high Ag (82%) and Cs (12%) releases.

It is difficult to conclude the role of SiC microstructure in fission product release based on this US study
using different kernels, because these data were obtained from different fuel kernel types whose ability
to retain metallic fission products may be different.




               FIG. 104. Microstructures of different SiC layers on coated particles (courtesy of INL).




7.3.     TENSILE STRESSES IN SIC LAYER AND FUEL FAILURES

During an irradiation, a coated particle fuel is subjected to several forces that put stress on the TRISO
coatings. A particle failure is expected to take place, if the tangential stress reaches a tensile value that
exceeds the strength of the SiC for that particle. Therefore, it is important to analyse the stresses in the
SiC layer (see Fig. 105 [108]):




16      Columnar SiC grains as long as 30 μm (comparable with the thickness of the SiC layer) in the US fuel, while only
smaller grains (about 2 μm) in the German fuel [10].


                                                                                                                       155
    — Fission gas pressure builds up in the kernel and buffer regions, while the IPyC, SiC, and OPyC
      act to retain this pressure. As irradiation progresses, a portion of the gas pressure is transferred
      through the IPyC layer to the SiC, leading to an increase in pressure and generating tensile hoop
      stress in the SiC layer.
    — Early during irradiation, pyrolytic carbon layers shrink, inducing an increasing compressive
      stress in the SiC layer.
    — As irradiation progresses, the creep of the pyrolytic carbon layers relieves some of the
      compressive stress, reducing the beneficial effect of pyrocarbon shrinkage, as compressive
      stress in SiC is desirable.
    — During irradiation of the particle, the SiC exhibits only elastic response, while the IPyC and
      OPyC layers both shrink and creep.


In summary, the pressure load is pushing outward on the SiC while the shrinkage of the IPyC and OPyC
causes them to push or pull inward on the SiC (see Fig. 105). Due to anisotropy, the PyC shrinkage
behaviour differs in the radial and tangential directions (see Section 2.3.3 in general). The shrinkage in
the radial direction reverses to swelling at moderate fluence levels, whereas shrinkage in the tangential
direction continues to high fluence levels.




                     FIG. 105. Behaviour of coating layers in fuel particle (courtesy of EPRI).



Figure 106 shows tangential stress with burnup (fast fluence) at the inner surface of the SiC layer at
three different temperatures (details can be found in Ref. [22]). The tangential stress in the SiC reaches
a minimum value, and then steadily increases through the remainder of irradiation due to the PyC
shrinkage and creep. In addition, the tangential stresses increase with increasing temperature.




FIG. 106. Evolution of tangential stress with burnup (fast fluence) at the inner surface of the SiC layer (courtesy
of INL).




156
The tensile stress in the SiC layer is contingent upon the pressure of fission gas in the buffer. Assuming
complete fission gas release and maximum burnup, the stress in the SiC layer is directly proportional to
the following parameters [170]:
                                                        ×
                                                 𝜎∝                                                   (19)

where 𝜎 is the tensile stress, 𝐵 is the maximum burnup, 𝑉 is the kernel volume, 𝑉 is the buffer volume,
𝑟 is the radius of SiC layer, and 𝑡 is the thickness of SiC layer.

Based on Equation (19), an analysis was performed to compare tensile stress metrics of the fuels
fabricated using different specifications and in different countries [108]. The parameters that are used
in the analysis and the results (calculated values) normalized to the German tensile stress metric are
listed in Table 58. Tensile stress metrics normalized to the German values are within 20% of the German
value indicating the tensile stress component should be similar in all these particle designs [108]. It was
also indicated in the analysis that the irradiation-induced PyC shrinkage resulting in a strong
compressive component to the stress in the SiC layer was not credited [108].



TABLE 58. PARAMETERS CONTRIBUTING TO TENSILE STRESSES IN THE SIC LAYER
 Parameter                         German       JAEA        JAERI        U.S.     U.S. LEU   U.S.    U.S.
                                                HTRR Advanced            LEU       Fertile   NPR     AGR
                                           Particle design parameters   Fissile
 Kernel composition                   UO2        UO2         UO2        UCO        UCO       UCO     UCO
 Kernel diameter (μm)                 500        600          550       350        500       200     425
 Buffer thickness (μm)                 95         60          100       100         65       100     100
 IPyC thickness (μm)                   40         30           35        35         40        50      40
 SiC thickness (μm)                    35         30           35        35         35        35      35
 OPyC thickness (μm)                   40         45           40        40         40        40      40
 Enrichment (%)                       10.6         6           10       19.9        0.7       93     14.0
 Burnup (% FIMA)                       10         2.6          10        26          6        80      17
                                               Calculated values
 Simple tensile stress metric        0.676      0.643        0.763      0.799      0.608     0.816   0.785
 Normalized to German value           1.00       0.95         1.13      1.18        0.90     1.21    1.16



7.4.     PARAMETERS AFFECTING FUEL PERFORMANCE

A radar chart of the five most important parameters affecting fuel performance is shown in Fig. 107
[108]; NGNP project was established by US Department of Energy (DOE) in 2005:

       — Fuel temperature is the key parameter for potential failure mechanisms and fission product
         transport mechanisms during normal operating conditions and under postulated accident
         condition;
       — Fuel burnup is the parameter that determines the concentration of fission products in the kernel
         and thus the gas pressure and fission product concentration in the particles;
       — Fuel fast fluence is the factor governing the extent of radiation damage in the particles and the
         potential alterations in properties and dimensions in the layers;
       — Power density, along with thermal conductivity and the geometry of the fuel (such as compact
         or pebble), determines the temperature gradient across the fuel specimen, as some potential
         failure mechanisms are contingent on this temperature gradient;
