Repository: charles-azam/eng-bench

# NSTF-Bench

Can a coding agent do engineering analysis? NSTF-Bench asks one hard question instead of many
easy ones: given a bounded evidence pack about **Argonne's NSTF** — a half-scale, 26-metre
passive reactor-cavity cooling facility that a US national lab instrumented and measured for 33
months — predict what the lab measured, blind, with calibrated uncertainty.

The agent receives geometry, materials, instrument locations, and the electrical heater program.
It does **not** receive the thermal duty (it must derive it from an energy balance), any measured
outcome, or network access to the facility's publications. It must leave a calculation note and a

File: triso/sources/TECDOC-1674_full.txt (part 13 of 46)
                                     IAEA-TECDOC-1674 n Advances in High Temperature Gas Cooled Reactor Fuel Technology
Samples of the IPyC, SiC, and OPyC layers are obtained by fracturing the coatings on
individual coated particles. Free-standing OPyC layer fragments were picked out of the
fractured coatings. A significant quantity of free-standing OPyC layer fragments usually



                                                                                              171
forms upon fracturing a TRISO particle sample because of the weak bonding between the SiC
and OPyC layers. The IPyC density was not measured for this benchmarking exercise because
free-standing IPyC layer fragments usually cannot be obtained after deposition of the SiC
because of the impregnation of SiC into the open porosity of the IPyC layer. Free-standing
SiC was obtained by picking out multiple layer fragments and heating in air to about 850°C
for 2 hours to remove the attached pyrocarbon. Care must be exercised to not excessively
oxidize the SiC by heating at too high a temperature or for too long a time. Layer fragments
were placed in the appropriate liquid density gradient column. The sink-float density of the
fragments was determined by measuring the zero buoyancy position in the column.

(b) X ray radiography

AREVA used an X ray radiography method developed in its laboratory to measure coating
layer density, using the same principle as when measuring the coating thickness. Each of the
obtained intensity profiles is processed in first locating approximately the layer interfaces
thanks to the interference fringes.




                               FIG. 4.22. Inverse problem principle.




FIG. 4.23. Comparison between the experimental data and the simulation (left) without optimization
(bad density and thickness); (right) after stochastic optimization (good densities and thicknesses).


After validation of these locations is performed, another profile is simulated using the
previously determined X ray source spectrum, the detector PSF as well as the nominal
(specifications) layer densities and the thickness values issued from the validated locations.
This simulated profile is then compared to the experimental profile, error calculated and
minimized via a stochastic algorithm, layer densities and thicknesses are iteratively adjusted
(Figs 4.22 and 4.23). When the error reaches the desired threshold, iteration is stopped and the
layer thicknesses and densities are accepted. Then, for each batch, the average and standard
deviation of each of the parameters are calculated.




172
4.4.3.4. Anisotropy measurement

Most of the participating organizations measured the anisotropy of inner and outer pyrolytic
carbon layers by a commercially available optical polarimeter attached to an optical
microscope. The principle used at these different laboratories is the same, but the measured
anisotropy values on a given sample depend on the manufacturer of the equipment and subtle
differences in technique.. For example, at KAERI, an optical anisotropy photometer was
installed on an optical microscope. Their measured reflectance values, a(θ) are corrected with
a cubic zirconia with reflectance of 3.1, to have the corrected values, r(θ). The KAERI
equipment consists of an optical (polarization) microscope, anisotropy photometer
(polarimeter) and a personal computer, as shown in Fig. 4.24.




       FIG. 4.24. Anistropy photometer installed in an optical microscopy (KAERI’s example).


Samples for the optical anisotropy factor measurement are prepared in the same manner as for
observation of micro-structure by optical microscopic ceramography. Measurements are
automatic by the dedicated software installed in a personal computer. Caution is emphasized
with regard to the periodical calibration with a well defined standard. OPTAF is related to the
Bacon Anisotropy Factor (BAF) by the following equation:

                    1   c   c BAF
      OPTAF                                                                                   (4.5)
                       2 c  BAF

where ηc = 3.52 (monocrystalline graphite).

ORNL measured the anisotropy of PyC by the 2 Modulator Generalized Ellipsometry
Microscope (2MGEM) developed by ORNL as is shown in Fig. 4.25. ITU used also the
ellipsometry with the same principle as that used by ORNL. The 2-MGEM uses two
polarizer-photoelastic modulator pairs, oscillating at two different frequencies in the kilohertz
range, to generate and analyse elliptically polarized light. The 2-MGEM can determine the
optical polarization properties of the pyrolytic carbon by reflecting the polarized light beam at
near normal incidence from a polished cross-section of the coated particle. This instrument
fully determines the change in the elliptical polarization of the light reflected from the
pyrocarbon surface and determines all the elements of the Mueller matrix. From this matrix,




                                                                                                173
the diattenuation (N) can be extracted. The diattenuation is directly related to the Optical
Anisotropy Factor (OPTAF) by the equation,

                  1 N
      OPTAF                                                                               (4.6)
                  1 N




                  (a)                                                   (b)
FIG. 4.25. 2 Generalized Modulator Ellipsometry Microscope (2MGEM, ORNL) (a) general view and
(b) schematic structure of the equipment.


Samples are mounted and polished similar to the methods used for imaging with an optical
microscope. A computer-controlled stage is used to scan the sample beneath the 2-MGEM.
This makes it possible to obtain detailed images of the diattenuation with a resolution as low
as 2 µm. Figure 4.26 shows an example of a particle cross-section imaged for reflected light
intensity using an optical microscope (Fig. 4.26(a)) and for diattenuation intensity using the 2-
MGEM (Fig. 4.26(b)). Figure 4.26(c) shows the distribution of the diattenuation in each of the
carbon layers. Typically, the observed variation in diattenuation within each particle is much
larger than the variation of the average diattenuation from particle to particle within a batch.
The observed variation in diattenuation within each particle is much larger than the
uncertainty in the measurement and has been shown to be very reproducible.




174
                           (a)                                                (b)




                                                                                           (c)
FIG. 4.26. (a) Image using intensity of reflected light. (b) Image using diattenuation of reflected light
with color temperature scaled to the diattenuation. (c) Histogram of the corresponding diattenuation.


4.4.3.5. Particle diameter and sphericity measurement

Optical microscopy was used to measure particle size and shape. Particle size and shape were
measured using a shadow graphic technique. Transmitted light was used to produce
silhouettes of the particles. Analysis of these images produces information on mean particle
diameter and aspect ratio. Aspect ratio is defined as the maximum diameter divided by the
minimum diameter. Particles were mounted in a monolayer in a large transparent tray and
imaged by acquiring a series of tiled photographs using an automated microscope.

At ORNL, quantified analysis of images obtained for size and shape was done using an
ORNL developed image analysis programme. Manual measurements can introduce error from
operator bias and tend to be more limited because of the required effort. Automated image



                                                                                                     175
analysis allows for both larger sample size (typically over 1000 particles measured for each
particle sample) and for more measurements to be made on each imaged sample. For size and
shape determination, the image analysis programme identifies approximately 360 points
around the outer boundary of each particle silhouette and calculates average diameter and
aspect ratio.
4.4.3.6. Micro-structure observation

Micro-structure of the different coating layers were observed by using optical method and/or
scanning electron microscopy to reveal the cross-sectional view and any abnormal appearance
such as internal cracks. Ceramography was used by all the participating organizations. The
same procedure was applied as for the thickness measurement, i.e. with careful sample via
resin mounting, grinding and polishing. In order to reveal the micro-structure such as grain
boundaries, some special etching techniques are often used.
4.4.3.7. Open porosity measurement

Among the participating organizations, only ORNL measured the open porosity of the outer
PyC layer by using the mercury porosimetry method.

A mercury porosimeter can be used to determine kernel and buffer density, as well as open
porosity in the IPyC and OPyC layers. The mercury porosimeter is essentially a volume
measurement device. A sample of a few thousand particles is placed in a penetrometer cell
with mercury and the air is evacuated. Because mercury does not wet to the sample, the
mercury will tend to surround the particles with void space between the particles. The volume
not occupied by the mercury is the called the bulk volume. Pressure is applied on the mercury
to cause it to surround the individual particles. At some point the majority of void space in
between the particles is filled with mercury and under this condition the mercury essentially
enshrouds each individual particle in the sample. The volume not occupied by the mercury at
this pressure is called the envelope volume. As pressure is increased beyond this point, the
open pores at the particle surface are gradually filled, where the size of the penetrated opening
is inversely related to the applied pressure. When all open porosity is filled, the volume not
occupied by the mercury is called the skeletal volume. The difference between the envelope
volume and the skeletal volume is therefore the open pore volume. These various types of
volume and density are defined in ASTM standard D3766.

The buffer envelope density is defined as the weight of the buffer divided by the volume of
the buffer. This can not be measured directly so it is estimated using the average weight and
volume of the buffer coated particles and kernels. The porosimeter is used to measure the
average envelope volume of a sample of buffer coated particles. The average envelope
volume of the kernels inside the buffer coated particles is then subtracted. The difference,
being the envelope volume of the buffer, is then divided by the average weight of the buffer to
calculate the envelope density. The average weight of the buffer is determined from the
difference between the average weight of the buffer coated particles and the average weight of
the kernels inside. As for the kernel measurement, this analysis does not resolve the density of
an individual buffer layer. In addition, because it is not feasible to separate the buffer from the
IPyC layer in a fully coated particle, this analysis is not performed on the actual coated
particle batch, but is instead performed on buffer coated particles either removed during
coating by hot sampling or obtained by interrupting the coating process.

Kernel and buffer envelope density were not measured for this QC Benchmark exercise
because samples of bare kernels and buffer only coated kernels were not available. OPyC



176
open porosity was measured on the samples provided from ORNL and B&W. Sufficient
material was not available in the samples from KAERI and PBMR. IPyC open porosity was
not measured because this cannot be done after deposition of the SiC layer. OPyC open
porosity was calculated in units of mL/m2 from the open pore volume of a sample divided by
the surface area of that sample. Surface area was estimated from the approximate number of
particles in the sample and the average volume of the particles (with the assumption of a
spherical shape). Open pore volume was determined from the mercury intrusion over a
pressure range of 1.7 to 69 MPa (~250 to 10 000 psi). Note that this pressure range is only
appropriate for OPyC open porosity. IPyC open porosity cannot be measured at higher
pressures, typically above 20 MPa (~3000 psi), because of compression of the IPyC/buffer
layers.

4.4.4.   Test results of the participating organizations

4.4.4.1. Coating layer density measurement

Table 4.15 summarizes the results of the measurements that the participating organizations
carried out on the coating layer density. The methods employed by each organization for this
test were already given in Table 4.12. The layer densities were measured by two methods; one
was the sink float method and the other non-destructive X ray radiography. INET and JAEA
used the so-called the titration method which is a variation of the sink float method.

The participating organizations measured the densities only for SiC and outer PyC layers,
except AREVA who measured all the four layers nondestructively. However, in the table, the
result of buffer and inner PyC layers by AREVA was omitted as there are no other data
available to compare with. The values of layer density obtained by AREVA for buffer and
IPyC for the four samples are given separately in Table 4.16. ITU and Hacettepe University
did not participate in the layer density measurement. In the table, the mean values are also
compared between the data obtained with the X ray radiography result and those without the
X ray radiography result by designating ‘mean(total)’ and ‘mean(-X)’, respectively. For the
SiC layer density, standard deviations of the measurement by each participating organization
are narrow compared with that of PyC layer measurements which are about 10 times larger
than the former.

It is worth comparing the results obtained by the two different methods. The density values
obtained by the X ray radiography are generally higher than the mean values of the data
obtained by the sink float method. This is illustrated by Fig. 4.27 where the deviations from
the mean values of the densities of outer PyC and SiC layers are shown.




                                                                                         177
TABLE 4.15. RESULTS OF COATING LAYER DENSITY MEASUREMENTS (Mg/m3)
(STANDARD DEVIATIONS IN PARENTHESES) OBTAINED BY THE PARTICIPATING
ORGANIZATIONS
    Sample ID              KAERI                   ORNL                     BWXT                   PBMR
    Participant     SiC        OPyC         SiC        OPyC          SiC       OPyC         SiC       OPyC
      INET         3.200           1.46    3.200           2.01     3.20           1.89    3.190          1.61
     AREVA          3.21         1.45       3.21           2.00      3.20        1.98       3.19          1.82
     (X ray)       (0.02)       (0.11)     (0.02)         (0.13)    (0.02)      (0.14)     (0.02)         (0.2)
                   3.20          1.45      3.20            1.99      3.20        1.92       —              —
      JAEA
                  (0.003)       (0.01)    (0.004)         (0.20)   (0.003)      (0.04)
                   3.201        1.435      3.197        2.006       3.192       1.893      3.198       1.615
      KAERI
                  (0.003)      (0.004)    (0.002)      (0.027)     (0.002)     (0.009)    (0.002)     (0.017)
                   3.198        1.417      3.192        2.011       3.192       1.882      3.196       1.650
      PBMR
                  (0.001)      (0.011)    (0.002)      (0.006)     (0.002)     (0.005)    (0.002)     (0.006)
                   3.2058       1.4448     3.2033      2.0266       3.1971      1.8885     3.2073      1.633
      ORNL
                  (0.0023)     (0.0068)   (0.0063)     (0.004)     (0.0018)    (0.0201)   (0.0007)    (0.0067)
      BWXT         3.202           —       3.204           2.017    3.194       1.892      3.200           —
mean(-X) a         3.203        1.443      3.199           2.012    3.196       1.893      3.198          1.627
mean(total)        3.202        1.443      3.201           2.010    3.196       1.906      3.197          1.666
a
      mean(-X) : mean values calculated without the data of AREVA which measured the density by X ray
method.
—     data not available.


TABLE 4.16. RESULTS OF BUFFER AND IPYC LAYER DENSITY MEASUREMENTS (Mg/m3)
OBTAINED BY AREVA USING X ray RADIOGRAPHY
Sample ID                  KAERI                    ORNL                    BWXT                   PBMR
Participant        Buffer          IPyC    Buffer          IPyC     Buffer         IPyC    Buffer         IPyC
AREVA               0.99           1.45     1.43           2.00      1.25          1.98     1.06          1.82



4.4.4.2. Layer thickness measurement

The results of layer thickness measurements by the participating organizations are shown in
Table 4.17. The methods employed by the participating organizations were given in Table
4.13. The thicknesses are measured mainly by two methods, either by X ray radiography or by
conventional ceramography. AREVA measured the layer thickness by use of the X ray
radiography PCI (Phase Contrast Imaging) method to measure the four layers. KAERI used
the same method and ceramography method as well to compare the results from the two
different methods. JAEA used the X ray radiography with an Automatic Visual Measuring
System (AVMS) (for outer PyC and SiC layers only) as well as the ceramography to measure
all the four layers. INET used a X ray crystalline analyser to take micro-radiographs and
measured the thickness with a projector. PBMR used X ray radiography. All the other
organizations used the ceramography. Among the participating organizations, only ITU did
not measure the layer thickness. Some of the participants measured only the outer PyC and
SiC layer thicknesses.




178
                                                O-PyC Density
                          10
                                                                                        AR-X
                           8                                                            IN -TR




 Deviation from mean, %
                                                                                        JA -TR
                           6
                                                                                        BW-SF
                           4                                                            KA-SF
                                                                                        PB-SF
                           2
                                                                                        OR-SF
                           0

                          -2
                                 KAERI   ORNL           BWXT          PBMR
                          -4



                                                SiC Density
                          0.4
                                                                                       AR-X
                          0.3                                                          IN -TR
                                                                                       JA -TR




 Deviation from mean, %
                          0.2
                                                                                       BW-SF
                          0.1
                                                                                       KA-SF
                                                                                       PB-SF
                          -0.1                                                         OR-SF

                          -0.2   KAERI   ORNL           BWXT          PBMR

                          -0.3

                          -0.4


FIG. 4.27. Deviations from the mean values of the densities of OPyC and SiC layers measured by the
two different methods. (AR: AREVA; IN: INET; JA: JAEA; KA: KAERI; HU: Hacettepe Univ.; PB:
PBMR; OR: ORNL; BW: BWXT. X, TR and SF denote measurement by X ray radiography, titration
and sink-float, respectively)


In the table, the mean values are also compared between the data obtained with the X ray
radiography result and those without the X ray radiography result by designating
‘mean(total)’ and ‘mean(-X)’, respectively. For comparison of the results, deviations from the
total mean values of the measurements plotted with the different methods for each sample as
shown in Fig. 4.28. Similarly to the density measurement, the layer thickness values obtained
by the X ray radiography are generally higher than the mean values of the data obtained by
ceramographic method for outer PyC and SiC layers. For buffer and inner PyC layers, this
observation is reverse.




                                                                                                 179
                                                                            O-PyC Thickness

                                                      6
                                                                                                        AR-X
                                                      4
                                                                                                        IN-X




                    Deviation from mean, %
                                                      2
                                                                                                        JA-X
                                                      0
                                                                                                        KA-X
                                                     -2
                                                                                                        JA-C
                                                     -4      KAERI   ORNL            BWXT      PBMR     HU-C
                                                     -6                                                 BW-C
                                                     -8                                                 KA-C
                                             -10                                                        PB-C
                                             -12                                                        OR-C



                                                                            SiC Thickness

                                                     20
                                                                                                       AR-X
                                                     15
                                                                                                       IN-X
                                                     10




                      Deviation from mean, %
                                                                                                       JA-X
                                                         5
                                                                                                       KA-X
                                                         0
                                                     -5
                                                                                                       JA-C
                                                -10
                                                                                                       HU-C
                                                             KAERI   ORNL            BWXT      PBMR
                                                -15                                                    BW-C
                                                -20                                                    KA-C
                                                -25                                                    PB-C
                                                -30                                                    OR-C



                                                                            I-PyC Thickness
                                                     8
                                                                                                         AR-X
                                                     6
                                                                                                         KA-X




                            Deviation from mean, %
                                                     4
                                                     2                                                   JA-C
                                                     0                                                   HU-C
                                                     -2                                                  BW-C
                                                     -4      KAERI   ORNL             BWXT      PBMR
                                                                                                         KA-C
                                                     -6
                                                                                                         PB-C
                                                     -8
                                                                                                         OR-C
                                        -10



                                                                            Buffer Thickness
                                                     6
                                                                                                         AR-X
                                                     4
                                                                                                         KA-X




              Deviation from mean, %
                                                     2
                                                                                                         JA-C
                                                     0
                                                                                                         HU-C
                                               -2
                                                             KAERI   ORNL             BWXT      PBMR     BW-C
                                               -4
                                                                                                         KA-C
                                               -6
                                                                                                         PB-C
                                               -8
                                                                                                         OR-C
                                   -10




FIG. 4.28. Deviations from the mean values of the layer thicknesses measured by the two different
methods (AR: AREVA; IN: INET; JA: JAEA; KA: KAERI; HU: Hacettepe Univ.; PB: PBMR; OR:
ORNL; BW: BWXT. X and C denote measurement by X ray radiography and ceramography,
respectively).

The layer thickness values obtained by the X ray radiography are generally lower than the
mean values of the data obtained by ceramographic method. The dependency of the method of
the thickness measurement for this observation is more pronounced than in the case of the
density measurement. These differences are certainly due to the black interfaces between the



180
layers in how precisely the boundaries are determined. An observation to note also is that in
the thickness measurement of buffer and iPyC layers, the data for the KAERI TR-64 sample
by Hacettepe university were not available separately, and they provided only the combined
value of the thicknesses of buffer and iPyC layers since the boundary between he two layers
could not be clearly revealed by them.
4.4.4.3. Anisotropy and particle dimension measurements

Anisotropy of PyC layers was measured by ellipsometry at ORNL and ITU using the 2-
MGEM instrument and optical polarimetry by INET, KAERI and PBMR. The results of the
measurements are summarized in Table 4.18. The precision of the ellipsometry was generally
higher than by the optical polarimetry. Kernel diameter, particle diameter and particle
sphericity were measured either by X ray radiography or by ceramography as for the
thickness measurement. The results of the measurements are also given in the table.

In both measurements, there is no tendency on the deviation from the mean values observed
by the difference in the measurement methods as in the thickness or density measurements.




                                                                                         181
TABLE 4.17. RESULTS OF LAYER THICKNESS MEASUREMENTS BY THE PARTICIPATING ORAGNIZATIONS
Sample ID                       KAERI                               ORNL                                 BWXT                                PBMR
Participant         Buffer    IPyC    SiC      OPyC     Buffer    IPyC     SiC     OPyC      Buffer    IPyC    SiC     OPyC     Buffer    IPyC    SiC      OPyC
     INET             —        —        42.1     53.1    —         —        38.1      38.2    —         —       37.1     39.8    —         —      38.8      —
    AREVA             103.8    41.5     40.8     53.9      82.0    40.4     38.8      39.2      61.4    37.9    35.5     42.4     113.0    73.1     35.7    103.8
      JAEA
                      —        —        41.4     52.2    —         —        38.1      39.0    —         —       36.5     41.9    —         —        —       —
     (X ray)
      JAEA
                      107.0    40.0     35.0     51.0      86.0    40.0     32.0      36.0      58.0    40.0    31.0     38.0    —         —        —       107.0
    (Ceramo)
    KAERI
                      104.0    40.0     37.0     52.0      79.0    37.0     35.0      40.0      57.0    37.0    33.0     42.0     107.0    70.0     36.0    104.0
    (X ray)
     KAERI
                      108.0    44.0     37.0     51.0      85.0    42.0     36.0      39.0      62.0    41.0    35.0     39.0     111.0    75.0     35.0    108.0
    (Ceramo)
     PBMR              94.0    40.0     35.0     48.0      83.0    38.0     36.0      37.0      61.0    39.0    35.0     42.0     115.0    75.0     36.0     94.0
  Hacett. Univ.       —        —        41.9     53.9      85.1    43.8     31.6      36.9      63.7    38.4    30.5     41.6     102.7    78.2     24.9    —
     ORNL             106.0    45.3     35.4     46.0      83.8    43.7     31.7      37.1      61.9    40.9    32.1     38.4     115.4    78.3     29.6    106.0
     BWXT             102.6    43.3     35.1     50.6      82.3    41.5     30.9      35.5      58.9    38.5    32.9     38.6     104.6    76.3     31.3    102.6
mean(X)               103.9    40.8   40.33     52.80     80.50   38.70    37.50     39.10     59.80   37.45   35.53    41.53   110.00    71.55   35.85     103.9
mean(-X)              103.5    42.5   36.57     50.08     84.20   41.50    33.03     36.92     60.90   39.63   32.75    39.60   109.74    76.56   32.60     103.5
mean(total)           103.6    42.0   38.07     51.17     83.28   40.80   34.82    37.79       60.49   39.09   33.86    40.37    109.81   75.13   33.41     103.6

—      data not available.




       182
TABLE 4.18. RESULTS OF ANISOTROPY AND PARTICLE DIMENSION MEASUREMENTS BY THE PARTICIPATING ORGANIZATIONS
 Sample
                                           KAERI                                                         ORNL                                                          BWXT                                                           PBMR
   ID
                           Anisotropy                                                     Anisotropy                                                    Anisotropy                                                    Anisotropy


      Participant          IPyC     OPyC    Kernel dia.    Particle dia.    Sphericity    IPyC    OPyC    Kernel dia.    Particle dia.    Sphericity    IPyC    OPyC    Kernel dia.    Particle dia.    Sphericity    IPyC     OPyC    Kernel dia.    Particle dia.    Sphericity


INET                      1.016    1.014     —            1004.3             —           1.004   1.009     —            912.5              —           1.024   1.022                  884.0              —            —        —        —            1074.1             —
AREVA                      —        —      505.6          985.5              —            —       —      510.4          910.1              —            —       —      519.5          873.8              —            —        —      532.7          1089.3             —
JAEA
                           —        —        —            987.0              —            —       —        —            896.0              —            —       —        —            875.0             —             —        —        —              —                —
(Ceramo)
KAERI
                           —        —      531.0            —                —            —       —      525.0            —                —            —       —      536.0            —                —            —        —      537.0            —                —
(X ray)
KAERI
                          1.023    1.020   536.0          1027.0           1.057         1.025   1.025   508.0          930.0            1.045         1.029   1.031   524.0          896.0            1.038         1.020    1.024   534.0          1099.0           1.038
(Ceramo)
PBMR                      1.010    1.000     —            1000.0           1.070         1.040   1.010     —            911.0            1.060         1.030   1.020     —            881.0            1.060         1.010    1.010     —            1081.0           1.050
Hacettepe
                           —        —      529.0          1011.8           1.161          —       —      530.6          913.4            1.043          —       —      492.8          887.6            1.047          —        —        —              —                —
Univ.
ORNL                      1.004    1.005     —            1001.0           1.055         1.034   1.013     —            907.4            1.044         1.021   1.017     —            881.2            1.039         1.0058   1.006     —            1076.2           1.041
BWXT                       —        —        —            1000.8           1.048          —       —        —            909.0            1.042          —       —        —            882.0            1.038          —        —        —            1067.8           1.038
ITU                       1.007    1.009     —            1007.0           1.055         1.037   1.027     —            921.0            1.049         1.019   1.016     —            894.0            1.045          —        —      500.7          1062.0           1.048
mean(X)                    —        —      518.3          994.9              —            —       —      517.7          911.3              —            —       —      527.8          878.9              —            —        —      534.9          1081.7             —
mean(-X)                   —        —      532.5          1004.9             —            —       —      519.3          912.5              —            —       —      508.4          737.6              —            —        —      517.4          1077.2           1.043
mean(total)               1.012    1.010   525.4          1002.7           1.074         1.028   1.017   518.5          912.3            1.047         1.025   1.021   518.1          687.1            1.045         1.012    1.013   526.1          1078.5           1.043

—                   data not available.




                                                                                                                                                                                                                                                                                    183
4.4.4.4. Micro-structure observation

For the micro-structure observations, INET, JAEA, KAERI and PBMR used an optical
microscope with different magnifications, from 100 up to 1000 to reveal the structure of the
coating layers. ORNL used scanning microscope and X ray tomography to reveal the coating
layer structure and scanning electron microscopy in the back scattering electron (BSE) mode
to reveal the SiC structure.

In the following sections, micro-graphs with different magnifications for the samples taken
and analysed by each organization are shown with Figs 4.29 (a)–(d) by INET, Figs 4.30 (a)–
(c) by JAEA, Figs 4.31 (a)–(d) by KAERI, Figs 4.32 (a) and (b) by Hacettepe University, Figs
4.33 (a)–(c) by PBMR, and Figs 4.34 (a)–(c) by ORNL. (a) Microscopy images by INET




      FIG. 4.29(a). Cross-section of ORNL sample (magnification from left: ×100, ×400, ×1000).




      FIG. 4.29(b). Cross-section of BWXT sample (magnification from left: ×100, ×400, ×1000).




      FIG. 4.29(c). Cross-section of KAERI sample (magnification from left: ×100, ×400, ×1000).




184
    FIG. 4.29(d). Cross-section of PBMR sample (magnification from left: ×100, ×400, ×1000).

(b) Microscopy images by JAEA




    FIG. 4.30(a). Cross-section of BWXT sample (magnification from left: ×100, ×400, ×1000).




    FIG. 4.30(b). Cross-section of ORNL sample (magnification from left: ×100, ×400, ×1000).




    FIG. 4.30(c). Cross-section of KAERI sample (magnification from left: ×100, ×400, ×1000).




                                                                                                185
(c) Microscopy images by KAERI




       FIG. 4.31(a). Cross-section of KAERI sample (magnification from left: ×100, ×200).




       FIG. 4.31(b). Cross-section of ORNL sample (magnification from left: ×100, ×400).




       FIG. 4.31(c). Cross-section of BWXT sample (magnification from left: ×100, ×400).




186
       FIG. 4.31(d). Cross-section of PBMR sample (magnification from left: ×100, ×200).

(d) Microscopy images by Hacettepe University




          FIG. 4.32(a). Cross-sections of KAERI sample (left) and ORNL sample (right).




          FIG. 4.32(b). Cross-sections of BWXT sample (left) and PBMR sample (right).




                                                                                           187
(e) Microscopy images by PBMR




                      FIG. 4.33(a). Cross-section of KAERI sample.




                      FIG. 4.33(b). Cross-section of ORNL sample.




                      FIG. 4.33(c). Cross-section of BWXT sample.




188
(f) Scanning electron microscopy images and X ray tomographs by ORNL




      FIG. 4.34(a). Micro-structure observation with secondary electron imaging (ORNL).




     FIG. 4.34(b). Micro-structure observation with backscattered electron imaging (ORNL).




                                                                                             189
                      FIG. 4.34(c). X ray tomographic cross-section (ORNL).


In ORNL, micro-structure observation by limited scanning electron microscopy (SEM) and X
ray tomography was performed in order to demonstrate the capabilities of those methods.
Figures 4.34 (a) and (b) are composites of SEM images from each particle batch. In Fig.
4.34(a), variation in micro-structure such as porosity and interface intercalation can readily be
resolved by scanning electron (SE) imaging. In Fig. 4.34(b), back-scattered electron detection
(BSE) can be used to resolve differences in SiC grain structure. Figure 4.34(c) is a composite
