Repository: charles-azam/eng-bench

# NSTF-Bench

Can a coding agent do engineering analysis? NSTF-Bench asks one hard question instead of many
easy ones: given a bounded evidence pack about **Argonne's NSTF** — a half-scale, 26-metre
passive reactor-cavity cooling facility that a US national lab instrumented and measured for 33
months — predict what the lab measured, blind, with calibrated uncertainty.

The agent receives geometry, materials, instrument locations, and the electrical heater program.
It does **not** receive the thermal duty (it must derive it from an energy balance), any measured
outcome, or network access to the facility's publications. It must leave a calculation note and a

File: triso/sources/TECDOC-2090_full.txt (part 13 of 20)
                                                                                                             IAEA TECDOC SERIES                  No. 2090
       — Particle packing fraction is the parameter employed with the global power density and it can be
         used to establish the power per particle, which establishes the temperature inside the particle.

                                                                                                       157
Figure 107 shows the higher envelope for the five key parameters for the US program, NGNP: higher
packing fraction (40% vs up to 30% for German and Japanese fuel), higher power density (10 W/cm3
vs up to 4 W/cm3 for German and Japanese fuel), higher burnups (20% FIMA vs up to 10% FIMA for
German and Japanese fuel), higher fast fluence (5x1025 n/m2 vs 4x1025 n/m2 for German and Japanese
fuel), and higher time-average fuel temperatures (1250°C vs up to 1200°C for German and Japanese
fuel) based on information from Ref. [108].




          FIG. 107. Radar chart of key parameters for TRISO fuel performance (courtesy of EPRI).



7.5.     FUEL FAILURE MECHANISMS

During normal and abnormal conditions, coating integrity is of paramount importance: coating layers
should remain intact to retain fission products. Fission products can be retained in the kernel, in the
intact layers (i.e., the coating integrity is maintained) and in the matrix. The main mechanism for the
fission product transport is diffusion. In the case of SiC layer failure with at least one pyrocarbon layer
intact, most condensable fission products will be released but fission gases will be retained. In the case
of failure of all three dense coating layers of TRISO particle, both fission gas and condensable fission
products will be released.

For the coating layers, a number of potential failure mechanisms have been identified [4,10,108], which
are functions of temperature, burnup, fluence, and temperature gradient across the particle, as:

       — Overpressure – SiC failure caused by internal gas pressure.
       — IPyC related issues, leading to SiC failure:
          Irradiation induced IPyC shrinkage and IPyC cracking;
          Debonding between IPyC and SiC;
          Thermal creep – thinning of IPyC;
            Thermal shock – thermal stresses induced by the discontinuous fabrication process were
             well below the failure strength of IPyC.
       — OPyC related issues, leading to SiC failure:


158
         Matrix-OPyC interaction – OPyC cracking;
         Matrix-OPyC interaction – OPyC debonding from the SiC layer;
         Thermal creep.
   — Factors directly leading to SiC failures:
         Kernel migration (amoeba effect);
         Fission product attack;
         Non-retentive SiC: diffusive release through intact layers; SiC degradation resulting in
          permeability to fission products
     
         SiC thermal decomposition.
   — Kernel-coating mechanical interaction (KCMI).
   — As-manufactured defects produced during fabrication of fuel particles or during pressing of fuel
     compacts/spheres.


Table 59 summarizes the fuel service conditions and the parameters that influence the fuel failure
mechanisms.


 TABLE 59. FUEL FAILURE MECHANISMS AND PARAMETERS INFLUENCING FAILURE
 MECHANISMS
 Failure mechanism                 Service conditions               Parameters influencing failure
                                                                    mechanism
 Overpressure                      Temperature                      Strength of SiC
                                   Burnup                           Buffer density (void volume)
                                   Fast fluence                     Fission gas release
                                                                    Kernel type
                                                                    Layer thicknesses
                                                                    IPyC and OPyC performance
 Irradiation induced PyC failure   Fast fluence                     Dimensional change of PyC
                                   Temperature                      Irradiation induced creep of PyC
                                                                    Anisotropy of PyC
                                                                    Strength of PyC
                                                                    PyC thickness
                                                                    PyC density
                                                                    Tensile stress in SiC at IPyC crack
                                                                    tip
                                                                    SiC strength
 PyC thermal creep                 Time at temperature              Thickness of PyC
                                                                    Stress state of PyC
                                                                    Only, at very high temperatures (>
                                                                    2000°C) and very long durations,
                                                                    where thermal creep can operate.
 Kernel migration                  Temperature                      Kernel type (UO2, UCO, etc.)
                                   Burnup                           Buffer and IPyC thickness
                                   Temperature gradient
 Fission product attack            Temperature                      Chemical state/transport behaviour
                                   Burnup                           of fission products
                                   Temperature gradient             Kernel type (UO2, UCO, etc.)
                                   Time at temperature              Microstructure of IPyC and SiC
 Non-retentive SiC: Diffusive      Temperature                      Chemical state/transport behaviour
 release through intact layers     Burnup                           of fission products
                                   Temperature gradient             Microstructure of SiC
                                   Time at temperature              SiC thickness
 Non-retentive SiC: corrosion of   Temperature                      Kernel type (UO2, UCO, etc.)
 SiC by CO                         Burnup                           IPyC integrity
                                   Time at temperature


                                                                                                    159
 TABLE 59. FUEL FAILURE MECHANISMS AND PARAMETERS INFLUENCING FAILURE
 MECHANISMS
 Failure mechanism                          Service conditions                          Parameters influencing failure
                                                                                        mechanism
 Non-retentive SiC: SiC                     Burnup                                      Microstructure of SiC
 degradation (by Cs) resulting in           Temperature                                 SiC thickness
 permeability to fission products           Fast fluence                                Permeability of SiC
                                                                                        SiC impurities from fabrication
                                                                                        process
 SiC thermal decomposition                  Temperature                                 Microstructure of SiC
                                            Time at temperature                         SiC thickness
 Kernel coating mechanical                  Burnup                                      Initial kernel-coating gas gap
 interaction                                Fast fluence                                Buffer properties
                                            Temperature                                 IPyC properties
                                                                                        Kernel swelling rate


7.5.1.      Overpressure

Fission gases that are released from the kernel to the porous buffer layer and CO gas17, that is formed as
a result of the reaction of the oxygen released during fission with the carbon buffer layer, exert tensile
forces on the IPyC and SiC layer of the particle, as discussed in Section 7.2. The production of O, CO
and fission gases depends primarily on burnup and temperature. To avoid the particle failure by
overpressure, a large buffer layer is included. The particle failure is postulated to occur if particles are
coated with an insufficient or missing buffer layer [4]. Fabrication specifications were imposed to limit
the number of particles produced with thin or missing buffer layers and limits were imposed on the
statistical variation in kernel diameter and buffer thickness. The pressure required to fail the SiC layer
(or the particle) is given in Equation (1). Photomicrographs displaying overpressure failures for different
fuel particles are presented in Fig. 108 [10].




                     FIG. 108. Overpressure failures from different fuel particles (courtesy of INL).

7.5.2.      Inner pyrocarbon layer related issues leading to SiC failure

IPyC related issues leading to SiC failure include:

     — Irradiation induced IPyC shrinkage which ultimately leads to the failure of the SiC layer;
     — Debonding between IPyC and SiC;


17      “CO is not expected to be produced in a (UCO) kernel, provided enough uranium carbide is added to the kernel to
ensure that there is no excess oxygen available from fission to react with the buffer layer over the burnup life of the fuel.” [4]



160
       — Thermal creep – thinning of IPyC layer;
       — Thermal shock.


     7.5.2.1. Irradiation-induced IPyC cracking

Early on the irradiation, PyC shrinks in both radial and tangential directions. At modest fluences (~ 2 ×
1025 n/m2), it begins to swell in the radial direction and continues to shrink in the tangential direction,
resulting in PyC layers to be in tension in the tangential direction. Later-on in the irradiation, irradiation
induced creep works to relieve the tensile stress in the PyC layer. If there exists a robust bond between
PyC and the SiC layer, the shrinkage of PyC imparts a robust compressive stress in the SiC layer,
counteracting the tensile stresses induced by gas production. In essence, the particles are engineered so
that in undamaged particles, the SiC layer sustains compressive stress throughout the irradiation [10].

Based on many US irradiation tests18, it was found that the shrinkage exceeded expectations, resulting
in significant tangential stresses in the PyC layer, leading to its cracking. These cracks induced
concentrated tensile stresses in the SiC layer, ultimately causing the failure of the SiC layer. The crack
crosses the buffer layer and the IPyC layer and terminates at the IPyC-SiC interface.

High anisotropy in the PyC layer that was produced in the US fuels due to coating process with too low
coating gas concentrations (corresponding to a very low coating rate) was found to be the reason for this
failure mechanism, because this failure was not observed (i.e., excessive irradiation induced shrinkage
was prevented) in the German fuels that achieved a better isotropy by coating at higher coating rates. In
addition, the thicker the PyC layer, the larger are the stresses that may lead to failures [4].

Figure 109 shows the tangential stresses in the SiC layer of a TRISO particle with an initially cracked
IPyC [22] (also see [171]). The stress in the SiC at the IPyC crack tip increases with irradiation time
(fast fluence) as the IPyC shrinks, though it relaxes later due to irradiation-induced creep of the IPyC.
When the IPyC is intact, SiC is under compression stresses. The higher the temperatures, the lower the
compression stresses. Cracks in the IPyC causes the stresses in SiC layer changing from compression to
tensile. The higher the temperatures, the lower the tensile stresses.




18     “This is by far the most common fuel failure mechanism observed in the US GA NPR fuel…Thus, the experimental
evidence to date suggests that this mechanism is most likely not important for very isotropic PyC – German fuel” [10].



                                                                                                                 161
             FIG. 109. Finite element model for TRISO-particle with cracked IPyC (courtesy of INL).




 7.5.2.2. Debonding between IPyC and SiC

In numerous US irradiations, separation at the IPyC-SiC interface has been noted, primarily ascribed to
the characteristics of the IPyC-SiC interface. Coating layers with weak bonds, as seen in US fuel, may
undergo partial detachment due to the radial tensile stresses induced by PyC shrinkage during
irradiation. Large tensile stresses in the SiC layer can develop in a particle with partially debonded IPyC
from the SiC.

Figure 110 shows the tangential stresses in the SiC layer of a TRISO particle with partially debonded
IPyC from the SiC layer [10]. Tensile stresses occur at the point of IPyC-SiC contact as the IPyC shrinks
under irradiation. Later, irradiation induced creep relieves the stress. With the Weibull statistics, these
stresses were used to calculate the SiC failure probability, for which the analysis concluded that the SiC
fails at a low rate.




FIG. 110. (a) Finite element model for TRISO particle with partially debonded IPyC from SiC layer and (b)
tangential stresses in the SiC layer (courtesy of INL).


162
 7.5.2.3. Thermal creep

Some post-irradiation heating tests at very high temperatures (> 2000°C) and very long durations, where
thermal creep can operate, revealed a thinning and failure of the IPyC, though such failures were not
observed to lead to failure of the SiC layer [4].

 7.5.2.4. Thermal shock

Unlike the German fuel, the US fabrication of TRISO particles includes a discontinuous coating process
(i.e., after each coating layer, the process stops and is reinitiated for the other layer). Hence, the
hypothesis posited that subjecting the particles to loading and unloading after depositing each layer in
US fuel could induce thermal shock, potentially resulting in the formation of microcracks in the IPyC
layer. Over time, these microcracks might propagate and contribute to fuel failure during irradiation
[10]. An analysis was performed to quantify the effect of thermal stresses on the failure of IPyC with
the conclusion that the thermal stresses induced by this discontinuous fabrication process were well
below the failure strength of IPyC [10].

7.5.3.    Outer pyrocarbon layer related issues leading to SiC failure

OPyC related issues leading to SiC failure include:

    — Matrix-OPyC interaction – OPyC cracking;
    — Matrix-OPyC interaction – OPyC debonding from the SiC layer;
    — Thermal creep.

 7.5.3.1. Matrix-OPyC interaction – OPyC cracking

Matrix-particle interaction involves in a strong bond between the outer coating and the matrix material.
In the early US coated particle fuel development, OPyC layer failed by cracking (as shown in Fig. 111
[172]) because during the compact fabrication, the liquid carbonaceous matrix material intruded in the
OPyC and both materials densified under irradiation, resulting in tensile forces that destroys coating
integrity if their bond is not broken first. The German fuel did not exhibit such a behaviour because of
the powdered matrix material, which was difficult to infiltrate into OPyC, and more isotropic OPyC
[10].




 FIG. 111. Particles broken during irradiation due to matrix-particle interaction (courtesy of ORNL).



                                                                                                        163
 7.5.3.2. Matrix-OPyC interaction – OPyC debonding from SiC layer

In the early US coated particle fuel development, OPyC layer failed by debonding from SiC layer
because during the compact fabrication, the liquid carbonaceous matrix material intruded in the OPyC
and shrunk under irradiation. The German fuel did not exhibit such a behaviour because of the powdered
matrix material, which was difficult to infiltrate into OPyC, and more isotropic OPyC [10].

 7.5.3.3. Thermal creep

Some post-irradiation heating tests at very high temperatures (> 2000°C) and very long durations, where
thermal creep can operate, revealed a thinning and failure of the OPyC, though such failures were not
observed to lead to failure of the SiC layer [4].

7.5.4.    Factors directly leading to SiC failures

The factors directly leading to SiC failures include:

    — Kernel migration (amoeba effect);
    — Fission product attack;
    — Non-retentive SiC: diffusive release through intact layers; SiC degradation resulting in
      permeability to fission products;
    — SiC thermal decomposition.


 7.5.4.1. Kernel migration (Amoeba effect)

As discussed in section 2.3.1, kernel migration, also known as the amoeba effect, is associated with
carbon transport in the particle when there is a temperature gradient. In the absence of temperature
gradient, there is an equilibrium between C, UO2 and CO [10]. In the presence of a thermal gradient
across the particle, different equilibrium conditions are reached on each side of the particle, resulting in
the mass transport of carbon down the temperature gradient, which is visually evident in
photomicrographs of the fuel as a displacement of the kernel up the temperature gradient. This
phenomenon is referred to as "kernel migration," as illustrated in Fig. 112 [172], for UO2 that achieved
79.8% FIMA at a fast fluence of 6 × 1021 n/cm2, time-average temperature of 1200–1220°C, and a
thermal gradient of 1000–1030°C/cm (based on fuel thermal conductivity).




                       FIG. 112. UO2 exhibiting the amoeba effect (courtesy of ORNL).



164
Figure 113 [172] shows the average kernel migration as a function of temperature, which can also be
interpreted as the average thermal stability of kernels. The shaded area and the region above it indicate
a performance deemed unacceptable. This determination involved calculating kernel migration
coefficients associated with the movement of the kernel through the buffer layer during regular operation
in various zones of a large HTGR core. Figure 113 illustrates that the UO2 curve intersects the shaded
region within the temperature range crucial for the large HTGR. In contrast, the curves for UC2 and Th-
based carbide and oxide consistently remain below the shaded area across all temperatures. Therefore,
the favourable performance of UC2 and Th-based fuel relative to UO2 suggested dilution of UO2 either
with enough ThO2 in Ref. [172] or with enough UC2 (as adapted in the UCO kernel) for stabilization.

The temperature and temperature gradient in the fuel are the main factors, followed by burnup, causing
the kernel migration. In pebble bed cores, the occurrence of the phenomenon was not observed in
German irradiation experiments or during AVR and THTR operation. This absence is attributed to the
lower power densities and, consequently, smaller thermal gradients in pebble bed cores, preventing the
manifestation of the phenomenon. However, in prismatic cores with UO2 fuel, where power densities in
the particles are greater, kernel migration was observed in a number of US irradiations. Consequently,
US decided to change the kernel design from UO2 to UCO with the anticipation of no CO production,
and elimination of re-equilibration and carbon transport phenomena. With a proper C/O ratio, kernel
migration in UCO fuel was not observed in US irradiation experiments [10].




           FIG. 113. Average fuel kernel migration coefficient with temperature (courtesy of ORNL).



 7.5.4.2. Kernel extrusion

HRB-14 experiments were performed in the HFIR at ORNL) using fertile and fissile TRISO particle
fuels: ThO2, UCxOy, (Th,U)O2, UO2 [10]. Upon metallographic examination of fissile particles, findings
revealed that 3% of the IPyC layers exhibited failure (cracking), and debonding from the SiC layer
occurred in 7.7% of the particles. In UO2 or (Th,U)O2 fuel, the buffer layers remained crack-free;
however, in UCO fuel, 71% of the particles experienced cracking in the buffer layers. Notably, kernel
extrusion, as depicted in Fig. 114 [10], was exclusively reported in UCO fuel.




                                                                                                      165
                                FIG. 114. Kernel extrusion (courtesy of INL).



 7.5.4.3. Fission product attack

Fission products, including the REs (cerium, neodymium, lanthanum, samarium, praseodymium, and
europium), palladium, ruthenium, and rhodium of the platinum family, and strontium, were observed
to be transported from the kernel to the inner surface of the SiC layer [173]. The concern is that fission
products interact and can damage the SiC layer (see Fig. 115 [4]). SiC-fission product reactions occur
in two modes:
    — Based on temperature gradient; REs-SiC reactions on the inner surface of the cooler side of SiC
         coatings;
    — Independent of temperature gradient at the localized reaction sites.




                      FIG. 115. Fission product attack of the SiC layer (courtesy of IAEA).




Although the second mode of attack is generally attributed to palladium, reactions of ruthenium,
rhodium, strontium and silver with SiC reactions were also observed [173]. SiC corrosion by Pd was
postulated to be a failure mechanism in TRISO fuels, however, the occurrence of a locally elevated Pd
concentration, induced by a crack in the IPyC layer, is a crucial prerequisite for the chemical reaction
between Pd and SiC. Without this condition, Pd undergoes migration in the SiC layer through diffusion
without engaging in a chemical reaction with SiC [166]. Another noteworthy fission product is Cs, given
its relatively high fission yield of radioactive isotopes 134Cs and 137Cs. Despite this, Cs is generally well
retained in TRISO coated particles. Earlier studies indicated that even when half the SiC layer thickness


166
was corroded by Pd, the integrity of the layer and its ability to retain volatile fission products, such as
Cs, remained uncompromised [167].

Drawing from HRB-14 experiments, significant concentrations of fission products were identified in
small, localized regions at the interface between the SiC and IPyC layers. Alongside fission product
accumulation, instances of localized chemical attack were observed in the SiC layers of various
(Th,U)O2 and UO2 fuel particles [10]. This localized attack, penetrating approximately 2 μm into the
SiC, was attributed to palladium and was present in 8% of the particles. In UCO fuel particles without
localized chemical attack, uniform attack along the inner SiC layer was observed. This uniform attack
was attributed to REs. With optimized UCO stoichiometry, the kernel retained RE fission products,
preventing kernel migration observed in non-optimized UCO kernels containing excess UC2, leading to
RE migration [10].

Palladium is not significantly retained in the kernel of any U-C-O composition. In irradiated kernels of
dense LEU UO2, PuO2-x, ThO2.PuO2-x, a portion of Pd was found to be incorporated into noble metal
inclusions, while the majority of Pd had been released from the kernel and was located within the SiC
coating. Therefore, Pd is of concern for both UO2 and UCO kernels. In addition, some other noble fission
products are of concern for the UO2 kernels, whereas in the UCO kernel, metals (Ag, Cs) are of concern.
Other fission products are tied up in the UCO kernel either in carbide or oxide form, and hence their
mobility is limited in the particle. Though it is not a failure mechanism, in both UO2 and UCO, the
migration of silver was observed and there are concerns related to maintenance (worker dose)
implications: Ag can migrate through intact particles and be released into the reactor coolant system and
deposit on cold surfaces, which may happen to be in the turbine for direct cycle gas reactors [10].

Separate effects

Enrichment, O/U ratio, density of the kernel and power density are some of the parameters affecting the
concentration of the fission products or the permeability to fission product migration:

    — Enrichment: The concentration of certain fission products that impact SiC integrity is influenced
      by the isotopic composition of HTGR fuel. This variation arises due to the differing ratios of
      fissioning isotopes (235U, 239Pu, 241Pu) with changes in uranium enrichment, and because the
      fission product yields from each isotope are not the same. Ag and Pd can be 25 to 50 times
      higher depending on the U or Pu concentrations in the fuel [173]. Therefore, the change in
      isotopic composition (and hence fission product concentrations) from HEU (93% enriched 235U)
      to LEU (19.5% enriched 235U) was investigated [173].
    — In LEU fuels, where a substantial portion of fission arises from Pu at the end of life, the
      concentrations of Ag and Pd can be considerably higher than in HEU fuel with similar burnups
      [10]. At peak burnup (~25% FIMA), the fission products with great inventories in typical LEU
      fuel particles include Mo, Ru, Rh, Pd, Ag and Cd. Ag is 11 times, and Pd and Cd are 4.5 times
      higher in a 300 mm LEU kernel than in a 200 mm HEU kernel [173].
    — O/U ratio: Based on the study performed at ORNL, RE fission products migrate down the
      temperature gradient to the cool side of the particle when O/U  1.1; however, at higher O/U
      ratios, the REs are retained in the kernel [173].
    — Density: Kernels with lower densities do not retain any amount of Pd; palladium and strontium
      attack on SiC observed in LEU DRAGON TRISO UO2 which had an 80% theoretical density;
    — Power density (prismatic vs pebble bed): While temperature gradient is the most important
      parameter for the fission product migration, temperature and burnup also play a role in their
      migration. Fission product attack is expected to be more pronounced in particles in prismatic
      reactors due to larger power densities, compared to those in pebble bed reactors (see Section
      7.4).




                                                                                                       167
 7.5.4.1. Non-retentive SiC: diffusive release through intact layers

Based on the heating test data, some of the fission products (e.g. caesium) that are usually retained by
the TRISO coating can diffuse out of the particle during normal operation, if the fuel temperatures during
normal operation approach 1300°C [4].

 7.5.4.2. Non-retentive SiC: SiC degradation resulting in permeability to fission products

The permeability of the SiC layer to fission products can be compromised under irradiation and high
temperatures. When the fuel was exposed to high fluences (4 × 1025 – 6 × 1025 n/m2 vs. 24 × 1025 n/m2)
and high burnups (14% FIMA vs 89% FIMA), greater release of fission products (e.g. caesium) in
heating tests was observed [2]. Two different mechanisms were suggested for the degradation of SiC
layer: caesium attack of the SiC and/or CO corrosion of the SiC [4]:

    — Caesium vapour can attack SiC at temperatures in excess of 1500°C. Pitting of the SiC layer
      was observed when SiC samples were exposed to caesium vapour.
    — CO generated during irradiation of UO2 kernels can attack the SiC layer (see Fig. 116 [108]) if
      the IPyC layer is either permeable or cracked.




                          (a)                                                        (b)

FIG. 116. A region of the SiC layer corroded by CO in an irradiated UO2 particle heated to 1600°C: (a) optical
image, (b) magnified electron image (courtesy of EPRI).




 7.5.4.3. SiC thermal decomposition

At temperatures above 2000°C, thermal decomposition of SiC occurs rapidly: SiC decomposes into its
constituent elements, and silicon vaporizes, leaving a porous carbon structure. This failure mechanism
is not expected to be an important contributor to fuel failure at normal operating or postulated accident
conditions, based on calculations performed for previous core designs [108].

7.5.5.    Kernel-coating mechanical interaction

The KCMI is expected to occur at sufficiently high burnups when all gas gaps between the kernel and
coatings close due to the swelling of kernel during the irradiation. Based on modelling, SiC layer was
predicted to fail shortly after the onset of KCMI [4].




168
7.5.6.    As-manufactured defects

Heavy metal contamination outside of the SiC layer and initially defective particles (i.e., as fabricated
fuel defects) can contribute to the releases of fission products. Initially defective particles can be due to
undetected as-fabricated defective particles, attack of the particles during fabrication or irradiation
(experiments) by impurity metals (e.g. Fe), or particles that have failed during compacting the particles
into a matrix (i.e., pebble or fuel compact). To minimize heavy metal contamination and as-fabricated
defects, stringent control of key parameters during the fabrication was implemented in US during the
NGR program.

7.5.7.    Failure mechanisms during accidents

During accident conditions, when the TRISO particle is subjected to air and/or water exposure, carbon
materials and fuel kernels undergo reactions with air and water [14]. Water ingress predominantly
impacts exposed kernels, leading to the release of a significant portion of their stored inventory, while
reactions with carbon materials are relatively moderate, resulting in less aggressive fuel damage. Air
reacts not only with the exposed kernels, but also reacts with the carbon materials at a greater rate than
water. In both cases, reactions with the carbon materials will release absorbed fission products.

In a reactivity insertion accident, the abrupt release of high energies within the coated particle fuel can
induce overheating, overpressure, and ultimately rupture, leading to the release of fission products.
Based on analysis, coated particle fuel is expected to fail with energy depositions in the range of
10002000 J/g [14]. The duration of the reactivity insertion accident was estimated to be a few seconds
with energies much larger than that required to damage fuel particles.

7.6. PARAMETERS AFFECTING PARTICLE PERFORMANCE DURING NORMAL
OPERATING CONDITIONS

During normal operation, it is expected that the fuel failure rate is very low. Fuel failures occur during
operation due to design, manufacture and operating environment. The sources of fission product releases
during normal operation include [14]:

    — As –fabricated particle defects (e.g. flawed SiC particles, particles broken during fuel element
      fabrication) and the presence of uranium impurities in the fuel element fabrication will result in
      uranium outside of the SiC coating, the pyrocarbon, or both;
    — Releases from particles experiencing failure (attributed to missing or thin buffer layers or poor-
      quality pyrocarbon prone to cracking) during routine operation will lead to elevated internal
      pressure, culminating in eventual rupture at some point during the core's operational life;
    — Hot spots in the core increases the probability of failure from other sources such as amoeba (for
      UO2 in particular) or fission product corrosion of the SiC layer;
    — Silver (110mAg) released from particles at temperatures above 1100°C (as SiC does not retain
      silver well above approximately 1100°C) is viewed as an occupational dose matter rather than
      a public health and safety issue in current designs.

Fission gases will transfer to the coolant and can be eliminated through the coolant gas clean up system,
though metallic fission products will remain in the reactor internal components, because it appears to be
no practical way to remove metallic releases from an operating reactor [14].

7.6.1.    Kernel

Besides its functionality for power generation, the kernel is expected to control the oxygen potential to
limit kernel migration and particle CO pressure, and to retain the REs [14]. The kernel contains gases to
some extent, though at high burnups (and at high temperatures), the kernel may not be able to retain
fission gases due to changes in the microstructure (i.e., void formation with burnup) and the change in
lattice structure with burnup, increasing the diffusion of fission products.


                                                                                                        169
Table 60 shows the operating parameters affecting the kernel performance and the performance of the
particle via kernel during normal operating conditions.



TABLE 60. KERNEL OPERATING PARAMETERS
 Kernel operating
                                                                 Rationale
 parameter
 CO production                CO production influences particle pressure and kernel migration.
 Burnup                       The level of burnup determines the chemical state in the kernel and its ability
                              to retain fission products.
 Swelling                     The kernel swells because of fission products and the buffer layer is designed
                              to accommodate the kernel distortion.
 Microstructure changes       The crystal structure of the kernel can influence the retention of fission
                              products.
 Fission product chemical     The chemical form of the fission products determines their mobility with the
 form                         kernel and affects the CO pressure.
 Buffer interaction           The periphery of the kernel may react with the buffer layer carbon.
 Kernel migration (fuel       Temperature gradients can drive carbon transfer and result in the movement of
 dependent)                   the kernel towards the coatings.
 Fission product generation   Different fissile isotopes produce different mixes of fission products. Isotopes
                              that generate more noble metals will cause degradation of performance due to
                              the noble metal attacks to the SiC.
 Temperature gradient         The temperature gradient across the kernel drives the amoeba effect and REs
                              fission product migration.
 Isotope half-life            Isotope half-life determines which fission products will survive the diffusion
                              to and through the coatings.


7.6.2.      Buffer layer

The buffer layer is to provide a free space for the released fission gases and any generated CO. The
particle can fail by overpressure if sufficient volume to accommodate the volume of generated gas is not
provided by the buffer layer. An excessively thick (out of specification) buffer could increase thermal
impedance, though this extra impedance does not appear to adversely affect particle performance.
Nevertheless, based on some calculations, thermal gradients can drive fission product diffusion [14].

Table 61 shows the operating parameters affecting the buffer performance and the performance of the
particle via the buffer during normal operating conditions.



TABLE 61. BUFFER OPERATING PARAMETERS
 Buffer operating
                                                                 Rationale
 parameter
 Pressure                     The buffer function is to provide void volume to control particle pressure.
 Shrinkage and cracking       It is desirable to control buffer shrinkage in order to control cracks and to
                              minimize kernel extrusion. Cracking may also allow recoil path to IPyC.
 Temperature gradient         An excessive gradient can lead to higher kernel temperatures.
 Condensed/gas phase          Buffer is the first layer that encounters the fission product releases.
 diffusion
 Recoil effects               The buffer layer protects the IPyC layer by attenuating the fission product
                              recoils.




170
7.6.3.    Inner pyrocarbon layer

The IPyC is engineered to maintain dimensional stability and integrity throughout the fuel's lifespan.
The occurrence of cracks or debonding in the IPyC may generate localized tensile stresses in the SiC,
leading to potential cracking if the bond between the two layers is robust. Cracks can expose the SiC to
CO, causing corrosion at elevated temperatures. Additionally, the IPyC serves as a barrier to the
transport of fission products to the SiC; it exhibits high permeability to fission gases while allowing the
diffusion of metallic fission products.

Table 62 shows the operating parameters affecting the IPyC performance and the performance of the
particle via IPyC during normal operating conditions.


TABLE 62. IPYC OPERATING PARAMETERS
 IPyC operating parameter                                          Rationale
 Irradiation-induced creep      Irradiation-induced IPyC creep relieves some of the stress in the IPyC caused
                                by irradiation-induced shrinkage and pressure.
 Fast fluence                   The fluence dose has an impact on the shrinkage, creep and layer stresses.
 Dimensional change             The stresses caused by irradiation can result distortion and debonding of the
                                IPyC from the SiC.
 Anisotropy                     The anisotropy plays an important role for the IPyC dimensional stability.


7.6.4.    Silicon carbide layer

With the SiC layer, being the main barrier to fission product release, releases to the coolant are expected
to be dominated by the initial defective fuels and failures caused by other phenomena during normal
operation. The exception is silver. Above 1100°C, silver will diffuse through the SiC into the coolant.
Furthermore, prolonged operation of the fuel at elevated temperatures exceeding 1300°C may result in
SiC corrosion by noble metals and CO, particularly in cases where the IPyC is cracked. Palladium is the
primary noble metal of concern due to its facile diffusion into the SiC and its propensity to react with
SiC, leading to the formation of silicide. The type of kernel is important for noble metal inventory:
depending on the fissile material, the kernel may have higher or lower yields of noble metals. If the
kernel does not retain the REs as oxides, they can attack the SiC. In the event of heavy metal
contamination in the SiC layer during the fabrication process, the fissioning of this material can cause
SiC damage, ultimately resulting in premature failure.

Table 63 shows the operating parameters affecting the SiC performance and the performance of the
particle via SiC during normal operating conditions.




 TABLE 63. SIC OPERTING PARAMETERS

 SiC operating parameter                                                      Rationale
 Kernel interaction with SiC layer                      Temperature gradients can drive carbon transfer and
                                                        result in the movement of the kernel towards the
                                                        coatings.
 Fission product corrosion                              Noble metals present a corrosion hazard at high
                                                        temperatures.
 CO attack                                              CO can attack SiC with a cracked IPyC at high
                                                        temperatures
 Heavy metal attack                                     If fissile material is present in the SiC layer from
                                                        fabrication, fission in the SiC layer will damage it.



                                                                                                           171
 TABLE 63. SIC OPERTING PARAMETERS
