Repository: charles-azam/eng-bench

# NSTF-Bench

Can a coding agent do engineering analysis? NSTF-Bench asks one hard question instead of many
easy ones: given a bounded evidence pack about **Argonne's NSTF** — a half-scale, 26-metre
passive reactor-cavity cooling facility that a US national lab instrumented and measured for 33
months — predict what the lab measured, blind, with calibrated uncertainty.

The agent receives geometry, materials, instrument locations, and the electrical heater program.
It does **not** receive the thermal duty (it must derive it from an energy balance), any measured
outcome, or network access to the facility's publications. It must leave a calculation note and a

File: triso/sources/TECDOC-1674_full.txt (part 14 of 46)
                                     IAEA-TECDOC-1674 n Advances in High Temperature Gas Cooled Reactor Fuel Technology
of X ray tomography images presented as two dimension cross-sections through the centre of
each particle. Dimensional information such as particle size and shape and coating layer
thickness can be extracted using this non-destructive method. Micro-structural variations such
as layer porosity can be resolved. Additional SEM and X ray images are included in each data
section for the variation particle samples.

4.4.5.   Summary

In this round robin exercise (RRE), characterization was carried out among 9 participating
organizations on the 4 different surrogate (ZrO2 kernel) TRISO coated particle samples
supplied from KAERI in the Republic of Korea, ORNL and BWXT in the USA and PBMR in
South Africa. The participating organizations were INET at Tsinghua University (China),
AREVA (France), JAEA (Japan), KAERI (Republic of Korea), PBMR (RSA), Hacettepe
Univ. (Turkey), ORNL (USA), BWXT (USA) and ITU (EU).

The purpose of this RRE was for the comparison and benchmarking of the characterization
methods employed by the participating organizations and their results obtained by the
methods. It should be stressed that the surrogate particle samples are not necessarily
representative of the baseline of the process used by each organization and conclusion should




190
not be drawn regarding fuel performance based on the properties obtained during the
characterization of these samples.

The characterization items to be measured were selected after a review of the important
characteristics of coated fuel particles in HTR fuel production at fuel producing organizations
as described in the Section 4.2. The characterization items to be measured by each
participating organization were limited not only by the samples but also by the methods
available up to the time of testing at the participating organizations. At the beginning, some
U-containing coated particles were also considered for this RRE. However, due to the
problems of complexity of international transportation, this consideration was abandoned. As
a result, the kernel characterization was excluded in this exercise. Therefore, the selected
items for the measurement were mostly limited to the coating layers, i.e. densities of the outer
PyC and SiC coating layers, thicknesses of 4 coating layers, anisotropy of inner and outer
PyC coating layers and particle dimensions including sphericity.

The characterization methods employed by each organization were established independently
by their own technology development. They are both destructive and non-destructive. The
characterization methods were discussed fairly in depth in the Section 4.3., by taking
examples of both current practice and previous experiences in the former German fuel
production activities. The results of the exercise obtained by the participating organizations
were quite similar as evidenced in the Section 4.4.5 where the results obtained by different
organizations for each item were compared and analysed. However, for certain items, such as
layer thickness, the results of the measurement were somewhat different depending on the
method employed, i.e. between the destructive ceramography and non-destructive X ray
radiography. It should be desirable to perform a further study to elucidate these differences.

4.5. IMPROVEMENT

4.5.1.   Why study advanced QA/QC

Due to the number of coated fuel particles in the fuel elements required, i.e. some billions of
TRISO particles for each core fuel load, and these are packaged into clusters commonly
identified as compacts or pebbles, each of which contains thousands of TRISO particles
bound together in a carbonaceous matrix, the standard QC methods for inspection of coated
particle fuel during the manufacturing process are labor intensive, as were done manually and
in many cases destructive. These methods are not suitable for economically testing large
numbers of particles or for providing timely feedback of fuel property measurement data to
the manufacturing processes. Therefore, along with the fuel fabrication process, automated
inspection technologies are required to enable economic particle fuel production. These need
to be high speed, computer controllable, and have outputs compatible with real-time
processing to provide rapid feedback to the manufacturing processes. Very high throughput
methods capable of 100% inspection, with provision for product sorting to remove defective
material, are also attractive for some properties.




                                                                                            191
4.5.2.   Advanced techniques — description and purpose

4.5.2.1. Innovative quality control methods of HTGR fuel particles at AREVA

AREVA NP’s Non-Destructive Evaluation Technical Center is engaged in a R&D programme
aiming the development of innovative industrial non-destructive evaluation methods for
HTGR fuel [139]. After investigating a number of potential techniques, some of them were
selected based on their performances and/or their industrial potential. In particular,
development has been carried out on high resolution X ray imaging allowing accurate layer
thickness, layer density and structural defects characterization, X ray tomography offering the
possibility to characterize fuel element homogeneity and determine the number of in-contact
particles contained in a fuel element, infrared thermal imaging allowing cracks detection,
eddy currents enabling particle diameter measurements as well as crack detection and vision
enabling real time automatic crack detection. These techniques were selected either for the
richness of their information (X ray tomography), or because of their high throughput rate.
For all these techniques, besides the development of a HTGR fuel dedicated control method,
equipment and probes were specifically designed, tested and optimized to obtain, in particular
for infrared thermal imaging and eddy currents, throughput rates that are compatible with a
100% production control strategy [140].

(a) X ray phase contrast imaging

In contrast to conventional X ray imaging, phase contrast imaging [141] occurs when the
object to inspect is placed at a large distance to the film or digital detector. In such a
configuration, interference fringes arising at the location of density variations within the
object are superimposed to the traditional X ray absorption image. While coupled to
tomography, a submicron X ray source focal spot and a very high resolution detector, HTGR
particle phase contrast images enable an easy identification of all the particle layers (even
though their densities are for some of them very similar), their accurate thicknesses
measurement and the detection of flaws such as micro scale porosities or inclusions, layer
delaminations and cracks.

As a first stage of the development, images of TRISO particles were acquired at the European
Synchrotron Research Facility (ESRF) in Grenoble, France. Thanks to the monochromatic,
highly collimated and high flux beam, and the use of a very high resolution X ray camera
(0.9 microns per pixel), tomography of TRISO particles was performed (Fig. 4.35).

By developing image analysis tools and image processing algorithms, this high resolution X
ray phase contrast imaging method enabled automated measurement of layer thicknesses to an
accuracy of ± 1 μm, detection of micrometric porosities or inclusions, detection of layer
cracks and interlayer delaminations (Fig. 4.36)

In addition, a dedicated method was developed to retrieve each layer density from phase
contrast images, via the iterative reduction of the difference between an image-extracted
profile and a simulated one. Results showed a difference of less than 2% with the destructive
reference method for HTGR fuel layer density determination, i.e. the sink float method.




192
FIG. 4.35. Left: phase contrast image of a TRISO particle at ESRF, middle: zoom on the particle
layers, and right: tomographic slide.




FIG. 4.36. Porosities in OPyC and SiC, kernel inclusion, crack in the buffer and buffer/IPyC
delamination detected on ESRF’s TRISO particle tomographic slide.


However, even though this technique was more than satisfactory on the technical performance
point of view, using a synchrotron facility can obviously not be considered as a potential
solution for an industrial quality control method. Thus, in parallel, AREVA NP’s Non-
Destructive Evaluation Technical Center performed a study aiming the construction of an
industrial demonstrator, via, among other activities the benchmarking of different X ray
cameras and sources. Although this sy stem is currently still under testing to confirm its
technical performances relative to the ESRF equipment (Fig. 4.37), it could be stated that this
demonstrator could provide an HTGR fuel particle phase contrast image of extremely good
quality in two minutes and that determination of layer thicknesses and densities could be
achieved in one supplemental minute.




                                                                                           193
FIG. 4.37. Left: ESRF and right: industrial demonstrator phase contrast image of the same TRISO
particle.


(b) Eddy currents

Due to the TRISO particles’ reduced size, a high frequency electromagnetic method and
equipment had to be developed to assess these objects. A simulation work was first conducted
for defining adequate coil parameters, as well as operating conditions. Results showed that the
coil inner diameter had to be as close as possible to the TRISO particle diameter, and that the
frequency range should lie between 20 to 50 MHz. Knowing that no commercially available
eddy current equipment existed in this frequency range, a method was initially developed to
measure the impedance module of a particle on an impedance meter in a static configuration,
i.e. where the particle was placed manually in different coils. Results confirmed the
simulation results, i.e. that the coil having the best sensitivity was the one slightly exceeding
the particle diameter, that a direct relation between particle diameter and impedance module
existed enabling diameter measurement with an accuracy of 10 µm, and that a variation of the
impedance module occurred in the presence of a laser machined notched particle.

However, experiment campaigns led on different TRISO batches and different types of flawed
particles revealed that the sole impedance module measurement was not sufficient to
discriminate between sound and flawed particles. Indeed, impedance module variation in the
case of a flawed particle due to the relative position of the flaw with respect to the coil was so
large that its minimal value could match the one of a sound particle. A discrimination
criterion was then set, tested and validated, based upon the impedance module ‘dispersion’,
i.e. the difference between the maximum and minimum impedance module values for a
flawed particle placed in the coil with different orientations. Such a criterion enabled the
undoubtedly discrimination between sound and flawed particles containing real cracked or
notched layers with depth ranging from few tens to few hundreds microns (Fig. 4.38).




194
                Impedance Module dispersion(Ohm)
                                                   400
                                                   350
                                                   300
                                                   250
                                                   200
                                                   150
                                                   100
                                                    50
                                                     0
                                                                     43 microns   97 microns 135 microns 228 microns
                                                          Sound                      Flawed particles
                                                         particles

                                                                         Laser-machined notch depth


FIG. 4.38. Impedance module dispersion for sound and flawed TRISO particles as a function of laser
machined notch depth.

Simultaneously, development was performed to build a device matching the industrial HTGR
fuel quality control constraints. The obtained equipment (Fig. 4.39) was proven to fulfill the
performances in terms of sensitivity of the static configuration experimental set-up, and
exhibited the ability to theoretically control 200 particles per second. Current experimental
tests reveal a throughput rate of forty particles per second, with the particle free falling in the
coil. Development of a mechanical system enabling active particles injection in the coil is in
progress aiming to achieve a throughput rate as close as possible to the theoretical one.

(c) Infrared thermography

In the first step of the development, different infrared thermography techniques were tested,
mainly studying crack detection in fuel particles. Infrared thermal microscopy already
developed for carbonaceous layer thermal characterization [142], active photothermal camera
[143] and flash thermography method were assessed on naturally cracked and on laser
machined notched TRISO particles. Whereas the first two methods did not yield positive
results, the flash thermography method exhibited a potential for discrimination between sound
and flawed particles. This technique relies on particle heating thanks to a light flash whose
power and duration are adjusted to provide the best heating efficiency and on the follow up of
the particle temperature in time via a high resolution infrared camera.

This technique was further developed via a parametric study aiming, on one hand, to
determine the optimal operating conditions and protocol, and on the on the other hand, to
define a discrimination criterion. Experimental parameters such as the number of light
sources, their power and duration, the nature and shape of the particles sample holder and the
required camera resolution were studied and defined. Simultaneously, tests were carried out
on sound particles, naturally or micro-flexion induced cracked particles, and laser notched
particles issued from different batches, to set and validate a discrimination criterion. Finally,
influence of the crack position with respect to the heating source and camera was also
assessed.




                                                                                                                       195
                           FIG. 4.39. Developed eddy current system.


It was found that flash thermography was a suitable technique for detecting open surface
cracks or notches as narrow as few microns and as shallow as few tens of microns, providing
a flat particle sample holder, whatever the position of the crack with respect to the heating
source and camera. The criterion used to yield such a conclusion is based on the maximum
temperature reached by a particle. For a flawed particle, the presence of the crack or notch
acts as a thermal barrier to the heat diffusion throughout the particle, leading to a higher
maximum temperature than for a sound particle. Whereas this temperature can be measured
individually for each TRISO particle, the use of a CCD infrared camera enables the extraction
of a thermal false colored cartography at the maximum reached temperature (Fig. 4.40). With
this configuration, provided a high resolution camera with a proper magnification, a
throughput rate varying from 200 to 600 particles per second could be achieved, positioning
the flash thermography method as a 100% production quality control method for open surface
crack detection.

(e) Vision

With the need for particles geometrical characterization, vision methods appeared as an
obvious characterization technique. Be sides, acquisition of particles images with image
processing algorithms or light based granulometry techniques that are applicable to HTGR
fuel have already been developed in the past for sphericity and diameter measurement. Thus,
on the characterization point of view, no specific effort was placed in the development of such
a technique.

However, thanks to the recent developments in image acquisition and processing
technologies, vision could then be envisaged as a quality control technique for crack detection
in HTGR fuel particles. Both high resolution cameras as well as real-time image processing
algorithms are nowadays available, enabling industrial quality control. Thus, AREVA NP’s
Non-Destructive Evaluation Technical Center concentrated its development around the
identification of commercially availabl e state of the art vision equipment and on their
integration in an industrial demonstrator (Fig. 4.41).




196
FIG. 4.40. Infrared cartography of sound (1,2,3) and micro-flexion induced cracked (4,5,6) TRISO
particles via the flash thermography method.




                       FIG. 4.41. Developed vision industrial demonstrator.


Nevertheless, whereas the sole integration of existing elements did not constitute a real
challenge even if the choice of light source was not trivial to ensure uniform particle
illumination, interest of the developed demonstrator lies in the fact that 100% coverage
inspection of each TRISO particle surface was performed. A mechanical system based on two
rolls rotating in the same direction at different speeds was developed, enabling the quasi-
spherical particles to rotate while images were acquired by a high resolution camera.

More precisely, the particles are fed via a vibrating bowl to an inclined ramp where at the end
of the latter, an automated system separates them in batches of four particles. Each constituted
batch is then propelled by a compressed air mechanism to the cylinder based rotating system
located below the camera. While rotating, four images of each batch are acquired, and image




                                                                                            197
processed with a blob and crack detection algorithm (Fig. 4.42). According to the image
processing verdict, each batch is then automatically directed, either to the ‘sound particle’ or
to the ‘flawed particle’ reservoir via a automated sliding selector.

With this demonstrator, taking into account that 100% coverage inspection is performed on
each particle via the acquisition of four images per particle, a throughput rate of 1.5 particles
per second is currently achieved. Such a limitation arises from the acquisition cards
performances despite being the fastest commercially available ones. One could though
envisage that evolution of the semiconductor technology will provide throughput rate
improvement in the next years.




 FIG. 4.42. Illustration of the image processing algorithm including blob, mask, and edge detection
                                                steps.

(f) X ray tomography

Knowledge of the TRISO particle distributions inside HTGR fuel elements may help
manufacturers to improve the quality of their fuel by providing feedback during the
development phase. In a joint programme, NRG and JRC-IE developed a fast method to
obtain these distributions non-destructively, based on X ray Tomography [144]. The
coordinates of the individual TRISO particles are extracted from a tomographic reconstruction
of a pebble. The method has been applied to 31 pebbles of types GLE-4 (AVR reload fuel)
and HFR-K5/6 (proof test fuel) from the German HTGR fuel programme and TRISO particle
distributions have been determined. The 15 GLE-4 spheres contained nominal 9560 coated
particles each with 16.76% enriched UO2 kernels, while each of the 16 proof test fuel spheres
contained nominal 14 600 coated particles with 10.6% enriched UO2 kernels.

The purpose of the tomographic measurements was to obtain the coordinates of the TRISO
particles with respect to the center of the pebble. A cone beam set-up has been established at
the JRC-IE X ray laboratory, and has been adopted to perform the X ray transmission
measurements, on which the tomographic reconstruction was based. Fore each sphere, 720 X




198
ray transmission images (Fig. 4.43), evenly spaced at 0.5-degree angles, were obtained for
each reconstruction. During the measurements a fuel pebble on a sample holder made of
perspex was fixed on the rotation axis. The reconstruction performed using the software
package COBRA (EXXIM, version 6) resulted in a set of 7043 voxels, each characterized by
an intensity value. The validity of the calibration procedure was checked against small steel
spheres at known positions in the sample holder providing accurate position information. A
pixel in the tomographic images equals (70 μm)2, a voxel in the reconstruction about (80
μm)3.

The TRISO particles were located by applying a binary intensity filter to the tomographic
image and then determining the centres of mass of connected sets of ‘on’-voxels, i.e. voxels
above a certain intensity level. Using this relatively simple counting method, individual
TRISO particles may be located to within a radius of about 40 μm or slightly more than half a
pixel. Due to problems remaining with reconstruction artifacts and contrast limits, the number
of counted particles fluctuated slightly, depending on the level set on the binary filter. This
fluctuation (4–6 for the GLE-4 samples and 7–24 for the HFR-K5/6 samples, or ~0.1% of the
total counts) is assumed to be a direct measure for the quality of the reconstruction. Efforts are
being made to optimize the experimental set-up and the software for determining the
correction parameters to reduce the fluctuations in the number of counted particles.

The average numbers of particles obtained for the two sets of pebbles are 14237 and 9339,
equal to volume fractions of 6.6 and 4.3% (Table 4.19). The observed average numbers are
therefore below the nominal values (by about 350 and 220, resp.). Destructive measurements
of inter-particle distances in a GLE-4 pebble, previously performed at the research centre
Seibersdorf, Austria, have returned a particle number of 9251, in agreement with the
distribution observed.

TABLE 4.19. STATISTICS OF THE TRISO PARTICLE NUMBERS OBSERVED IN THE
INVESTIGATED HTGR PEBBLES
                 Nominal no.      No. of                     Standard
Pebble type                                     Mean                      Minimum      Maximum
                   of cp         samples                     deviation
HFR-K5/6            14 600          16          14 237         181          13 816       14 465
AVR GLE-4           9 560           15          9 339          123          9 081         9 450



The X ray transmission image in Fig. 4.43, left, shows a TRISO particle cloud which contains
some areas of low population density, and which is — as a whole — slightly off-centred. This
effect has in fact been observed for many of the investigated pebbles. For the population of 31
pebbles, the centres of mass of the TRISO clouds have been determined for the vertical
direction. They were found to be evenly distributed around the pebble centre with a standard
deviation of 1.6 mm. Both fluctuations of population density and off-centredness of the
TRISO cloud will contribute to local temperature variations.




                                                                                              199
FIG. 4.43. (left) X ray projection after centreing and image correction; (right) Searching through the
tomographic reconstruction.


More important with respect to fuel qualification are the distributions of nearest-neighbor
distances. Shorter distances could allow for higher particle loadings while keeping the particle
failure rate acceptably low. Figure 4.44 presents the resulting distributions. In the top panel,
the distributions of three GLE-4 pebbles are given to indicate pebble-to-pebble variations. For
the more tightly packed HFR-K5/6 pebbles, this variation becomes negligible. The middle
panel shows the normalized average distributions of the two pebble types. As expected, the
distribution of nearest-neighbor distances peaks at a lower value and is narrower for the more
densely packed pebbles. The same effect was also observed for randomly distributed TRISO
particles [145]. In the bottom panel, the tomographic results are compared with those from
destructive analysis performed on one GLE-4 pebble at the research centre Seibersdorf. The
comparison shows that the Seibersdorf distribution is significantly broader, an indication that
the destructive method carries a larger uncertainty in particle positions.




200
                       200




                   N

                       100




                        0
                        0.75      1.00       1.25        1.50          1.75   2.00




                         0.75     1.00       1.25        1.50          1.75   2.00
                                            NN distance (mm)




                         0.75     1.00       1.25        1.50          1.75   2.00
                                     Nearest Neighbour distance (mm)

FIG. 4.44. (top) Nearest-neighbor distributions of three GLE-4 pebbles; (mid) Normalized average
nearest-neighbor distance distributions for HFR-K5/6 pebbles (black) and GLE-4 (red); (bottom)
Comparison of GLE-4 nearest-neighbor distributions as obtained by XRT with results from destructive
analysis (Seibersdorf measurement).


(g) HTGR fuel manufacture quality control strategy

Thanks to the development of the above described techniques, and their performances in
terms of sensitivity or throughput rate, quality control strategies of HTGR fuel can be
suggested.




                                                                                               201
It is first necessary to mention that all the previously described techniques were compared and
validated with the existing characterization techniques. For example, the density retrieval via
X ray phase contrast imaging method was tested on particle layers that were characterized via
the sink float method. Besides, as already mentioned, all the developed techniques and
especially their related criteria were assessed on several types of TRISO fuel during the fuel
fabrication process development, i.e. on surrogate and uranium based particles.

To that extent, it could be admitted that these new techniques were validated, but are, most of
them being still at a laboratory scale, requiring industrialization development on the way to
qualification.

4.5.3.   Outlook

Currently, various characterization techniques in nuclear fuel area are being developed for
mechanization and automation, along with the development of high tech IT technology, not
only for the easy handling of radioactive materials but also for the consistent operation of
measuring equipment to reduce sources of human error. Also, for the reduction of radioactive
waste in the fuel production stream, it is desirable to utilize non-destructive characterization
techniques which can replace destructive methods for easy automation [146].

Considering the large number of the parameters that must be monitored and controlled to
produce a large amount of fuel particles with a multitude of specific properties, it seems clear
that several nondestructive measurement techniques will be required to determine quality.

For this reason, several methods are being evaluated that can be expected to ultimately
provide sufficient QA/QC for particle fuel fabrication. X ray techniques have been used to
create a reference library of characteristic particles. Measurement results from
electromagnetic signatures and optical imaging inspection methods show that automated
detection of some of the defects found in surrogate fuel particles is possible at production
throughput rates. These methods are being recommended for further development.




202
         5. METHODS FOR ASSESSING OPERATIONAL FUEL PERFORMANCE

5.1. MEASUREMENT METHODS OF ACTIVITY RELEASE FROM THE REACTOR
CORE

5.1.1.    HTR-10

5.1.1.1. Introduction

In 1992, China decided to construct the 10 MW(th) modular high temperature gas cooled test
Reactor, HTR-10, at the INET site in Beijing [147, 148] to be operated with spherical fuel
elements with the LEU TRISO coated fuel particles [14, 149]. The operating pressure of the
primary circuit is 3.0 MPa. The helium outlet and inlet temperature are 700°C and 250°C,
respectively. The reactor core and steam generator are separately arranged in two pressure
vessels which are connected by the hot gas duct pressure vessel. The cross-section of the
HTR-10 primary circuit is shown in Fig. 5.1. This project is considered to be the first tangible
step of HTGR development in China.




                        FIG. 5.1. Cross-section of the HTR-10 primary circuit.

The main objectives of the HTR-10 were :

     to acquire the know-how to design, construct, and operate HTGRs;
     to demonstrate the inherent safety features of the modular HTGR;
     to establish an irradiation and experimental facility for fuel elements and materials;
     to carry out R&D work for nuclear high temperature process heat applications.

An HTR-10 fuel element with 60 mm in diameter consists of matrix graphite and about 8300
TRISO coated fuel particles. The fabrication technology for HTR-10 fuel element had been
established through a lot of R&D activities in the past 20 years in Institute of Nuclear Energy



                                                                                               203
Technology, Tsinghua University (INET) [16, 17]. Over 20 000 spherical fuel elements were
manufactured for HTR-10 in 2000 and 2001.

In December 2000, the HTR-10 reached its first criticality, and in January 2003 the reactor
was successfully connected to the electric grid at full power. From April 2003 to September
2004, INET completed a series of nuclear physics and safety experiments to confirm and
verify the claimed crucial inherent safety features of modular HTGRs [150 , 151]:

       Loss of offsite power without any counter-measures;
       Main helium blower shutdown without any counter-measures;
       Loss of main heat sink without any counter-measures; and especially
       Withdrawal of all rods without any scram (Fig. 5.2).

The HTR-10 was also used in wintertime to provide district heating for INET.




                              FIG. 5.2. ATWS experiment of the HTR-10.


During this R&D period of the HTR-10, significant achievements were made:

         Manufacture of spherical coated particle fuel elements: The know-how of fabricating
          fuel elements for the HTR-10 was mastered. The free uranium fraction could steadily
          be decreased to a value as low as 3 × 10-5;
         Corresponding technologies for pebble bed HTGRs: the technology of fuel element
          handling and spherical fuel element transportation by pulse pneumatic mechanism;
         Helium process technologies such as helium sealing and purification, the lubrication
          for rotating equipments in a helium atmosphere, electrical insulation and rotor
          dynamics;
         Domestic manufacture of key equipments for HTGRs: This mainly covers the reactor
          pressure vessel, the steam generator pressure vessel, the hot gas duct, the once-through
          steam generator with helical tubes, the helium blower, the fuel handling equipment;
          and the reflector graphite components.
         Successful development of fully digital reactor protection systems.




204
5.1.1.2. Measurement method for the gaseous fission products in HTR-10 primary coolant

In order to monitor the operational performance of the domestic fuel elements, a system
measuring gas fission products released from the fuel balls was build in HTR-10. The noble
fission gases can be released from particles with a defective or failed coating, and from the
uranium contamination in the fuel graphite matrix and outer PyC layer. Since the released
fission gases are not deposited in the primary coolant system, the failure fraction of the fuel
particles in the core can be excellently monitored using these noble gas concentrations in the
cooling gas.

(a) Measurement system

In order to measure the concentrations of the noble gas fission products through their
radioactivity, a test loop was installed in HTR-10 as is shown in Fig. 5.3.

The primary coolant is sampled from a tube between the blower outlet and the inlet of
primary coolant purification system. The pressure of the primary coolant is decreased from 3
to 0.4 MPa, while the temperature is decreased from 250oC to the room temperature prior to
entering the sampling canister. The inner volume of the sampling canister is approximately
0.5 litre. Figure 5.4 shows the sampling canister installed in the test loop. The radioactivity of
the fission gas products is measured by HPGe detector, gamma spectrometer and some
ORTEC software.




 FIG. 5.3. Measurement system of the radioactivity of the gas fission products in the HTR-10 coolant.




                                                                                                  205
                       FIG. 5.4. Sampling canister installed in the test loop.


(b) Measurement process

          (i) The sampling canister is fixed in the test loop. The HPGe detector is placed just
              below the sampling canister.

         (ii) Open the valves of the sampling canister inlet and outlet for purging the
              sampling canister, and keep the pressure of 0.4 MPa in the sampling canister for
              a stipulated time. Then close the valves of the sampling canister inlet and outlet.
              The He gas inventory in the sampling can be calculated using He gas pressure,
              temperature, length and diameter of piping.

         (iii) Measure the radioactivity of the fission gas products in the sampling canister.
               The type and activity of the radioactive fission gases can be identified by the
               energy analysis system using gamma spectroscopy. The isotopes of Kr and Xe
               in the sampling canister can be detected.

(c) Measurement results

Measurement results have not been obtained yet from this test loop. Currently underway is the
purchase of the standard radioactivity gas for calibration of the detector and gamma
spectrometer.

5.1.2.   AVR

The 46 MW(th) AVR was operated from 1967 through 1988 and generated 1.67 × 109 kWh of
electric power. During its operation, the AVR provided invaluable information on spherical
fuel element development, fuel particle development with many particle variants (kernel
material, enrichments, coating designs) and HTGR fuel cycles. Nearly 290 000 spherical fuel
elements of five different types, containing more than 6 × 109 coated fuel particles, were
inserted into its core (see also chater 3.4.2.).




206
5.1.2.1. AVR fuel temperatures

Assessing the operating temperatures experienced by the fuel elements as they traverse, on
multiple passes, through the AVR pebble bed core during their irradiation lifetime has been a
difficult situation. Predictions based on model calculations were always available, but no
experimental measurements were made until the mid 1980s. In 1986, a ‘melt-wire
experiment’ was conducted during the period relevant to when the GLE-3 and GLE-4 fuel
elements were present in the AVR [152–156]. This experiment inserted into the AVR
specially designed graphite matrix spheres which incorporated a set of 20 quartz capsules,
each containing a single melt-wire. The melt-wires were fabricated of a specific alloy
composition that would melt if a specific temperature was exceeded. A total of 190 of these
monitoring spheres were added into the AVR core through standard fuel loading procedures.
At the time of insertion, September 1986, the AVR was operated at full power with a nominal
coolant outlet temperature of 950°C.

Upon discharge, 144 of the monitoring spheres were X rayed to assess the momentary
maximum peak temperatures experienced during their passage through the AVR. They could
be identified uniquely between inner core (IC) and outer core (OC) passage through the core.
Results obtained reveal that 21 of the 144 monitoring spheres had seen operating temperatures
higher than the maximum melting temperature where all the wires were melted. Using the
corrected melting points and proper temperature adjustments [155], the maximum melting
temperature value was 1244°C that was exceeded by 15% of the monitoring spheres.

In recent AVR core analyses of power and temperature distributions [157, 158], measured and
predicted temperature distributions are in reasonable agreement (Fig. 5.5) when using various
modeling assumptions on core modeling and He bypass flows. The designations AVR-1,
AVR-3b and AVR-9 in the figure refer to different modeling assumptions in [158].

From the melt-wire test in AVR, the underlying temperature distributions were determined by
constructing a Quantile-Quantile (Q-Q) plot [159] based upon the probability properties of the
histogram distributions (Fig. 5.6). This was done by ordering the histogram data, calculating
probabilities, using these probabilities with a normal distribution to find quantiles. In the Q-Q
plot, it can be seen whether the quantiles and the data are linearly related: a single straight line
in this type of display would represent a normal distribution of temperatures.

In the case here (Fig. 5.6), there are two parallel straight lines that can be interpreted as two
Gaussian distributions with the same standard deviation, but different mean values for the IC
and the OC melt-wire spheres. The two normal distributions define the variation of maximum
fuel element surface temperatures, centre temperatures of the fuel spheres would be higher by
a few dozen degrees dependent on operational history, fissile loading and position in the core.




                                                                                                207
FIG. 5.5. Predicted radial distributions of AVR coolant exit and maximum fuel temperatures
compared to experimental melt-wire test results (original, uncorrected data).


The simultaneous least squares fit yields two normal distributions with temperatures of
1097 ± 64°C for the IC meltwire spheres and 1192 ± 64°C for the OC meltwire spheres.
These are not random statistical distributions in the thermodynamic sense, but represent
variations caused by the AVR basic des ign, reload mechanism, sphere flow and operational
procedures. To a limited extent, these temperatures can be taken as representative maximum
fuel temperatures in AVR.




FIG. 5.6. Melt-wire results reproduced by normal distributions for IC spheres (green) and OC spheres
(red) with the same spread in the Q-Q plot that shows the measured temperatures versus the
(transformed) cumulative frequency.
5.1.2.2. Coolant activity




208
The activity in the cooling gas was systematically measured at three positions of the AVR
primary circuit (Fig. 5.7) [160].

      Activities of totally 12 isotopes of the noble gases Xe and Kr were measured
       continuously in a bypass flow by gamma analysis. This was accompanied by
       continuous measurements of total beta-activity.
      Concentrations of solid fission products at the core exit were measured
       discontinuously in the hot gas sampling loop VAMPYR, where a coolant bypass was
       routed to a deposition section before passing through filters. After a sampling time of
       about 6 weeks, filters and deposition tube were analysed.
      At the core entrance behind the blower, coolant activities were measured in cold gas
       filter tests, which were running parallel to VAMPYR to allow comparison between hot
