Repository: charles-azam/eng-bench

# NSTF-Bench

Can a coding agent do engineering analysis? NSTF-Bench asks one hard question instead of many
easy ones: given a bounded evidence pack about **Argonne's NSTF** — a half-scale, 26-metre
passive reactor-cavity cooling facility that a US national lab instrumented and measured for 33
months — predict what the lab measured, blind, with calibrated uncertainty.

The agent receives geometry, materials, instrument locations, and the electrical heater program.
It does **not** receive the thermal duty (it must derive it from an energy balance), any measured
outcome, or network access to the facility's publications. It must leave a calculation note and a

File: triso/sources/TECDOC-2090_full.txt (part 14 of 20)
                                                                                                             IAEA TECDOC SERIES                  No. 2090
 SiC operating parameter                                                      Rationale
 Cracking                                              Cracking will cause the particle to release metallic
                                                       fission products, but not gases, if one of the PyCs
                                                       remain intact.
 Condensed/gas phase diffusion                         SiC is the primary diffusion barrier and it retains both
                                                       metallic and gaseous fission products, with the
                                                       exception of silver.


7.6.5.      Outer pyrocarbon layer

The OPyC layer is designed to remain dimensionally stable and intact over the fuel lifetime. Failure of
the OPyC could increase the failure probability of the SiC. The shrinkage of the OPyC is limited by
OPyC creep, keeping the stresses in the layer within acceptable limits. The OPyC limits the transport of
fission gases, but not the metallic fission products. The control of OPyC-matrix interactions is desirable
so that the OPyC is not damaged by matrix shrinkage or micro cracks that occur in the matrix material.

Table 64 shows the operating parameters affecting the OPyC performance and the performance of the
particle via OPyC during normal operating conditions.


TABLE 64. OPYC OPERATING PARAMETERS

 OPyC operating parameter                                         Rationale
 Irradiation-induced creep        Irradiation-induced creep relieves some of the stresses caused by shrinkage
                                  and pressure.
 Dimensional change               The stresses caused by irradiation can result distortion and possible
                                  breakage of the OPyC layer.
 Anisotropy                       Anisotropy is the factor affecting the OPyC dimensional stability.
 Condensed/gas phase diffusion    OPyC does not retain well metallic fission products, though serves as a
                                  barrier for fission gases in the case of SiC failure.
 Cracking                         Cracking causes easy transport of fission products, in the case of SiC
                                  failure to the fuel matrix.


7.6.6.      Fuel element

The main functions of the fuel element include [14]:

    — Maintain dimensional stability;
    — Not transmit undue stresses to the fuel particles;
    — Withstand external damage mechanisms, such as the fall of pebbles into the reactor core from
      the entrance;
    — Maintain good thermal properties;
    — Act as a sink for any released metallic fission products.


Elements made with a high filler concentration tend to be more stable than those with low filler
concentration. Microcracks and voids may form in the fuel element due to shrinkage of the material,
though minor cracking is tolerable for intact particles. Corrosion by coolant impurities can affect fuel
elements and result in “peeling” or “spalling” of small regions (<200 mm deep) on the surface of pebbles
[14].




172
Due to irradiation damage, matrix material’s mechanical and thermophysical properties change. For the
fuel pebbles, matrix irradiation performance was very good for the operating temperatures (<1400°C)
and fast fluences of interest (<9×1025 n/m2) [14]. Irradiation temperature and accumulated fast fluence
strongly influence property changes, but the pebbles maintain integrity under the irradiation conditions
of interest. Under irradiation [14]:

    — Pebbles exhibited a diameter shrinkage of less than 2%, and this shrinkage was approximately
      equal in both radial and tangential directions up to a fast fluence of 5´1025 n/m2. Beyond this
      value, it deviated by about 30%.
    — Strength increased by about 10% at moderate fast fluences, and the elastic modulus showed an
      increase with irradiation, reaching up to 70% at 700°C. Subsequently, it only experienced a
      slight decrease at higher fast fluences. Crush strength almost doubled.
    — Thermal conductivity decreased about 60% and the coefficient of thermal expansion increased
      by about 40% with irradiation.


Matrix material either sorbs metallic fission products or delays their migration into the coolant at normal
operating temperatures, though gases readily migrate through the matrix material.

Table 65 shows the operating parameters affecting the fuel element performance and the performance
of the particle via fuel element during normal operating conditions [93].


TABLE 65. FUEL ELEMENT OPERATING PARAMETERS

 Fuel element operating parameter                                          Rationale
 Temperature                                          Temperature and fast fluence affect the matrix
                                                      behaviour (e.g. shrinkage, cracks) and stability.
 Fast fluence                                         Fast fluence affects the matrix behaviour (e.g.
                                                      shrinkage, cracks).
 Power density                                        Power affects the operating temperature and gradients.
 Temperature difference                               The behaviour of fuel particles can be affected by
                                                      micro temperature gradients in the fuel matrix.
 Temperature histories                                Time at temperature is a factor determining corrosion
                                                      and diffusion.
 Condensed phase diffusion                            The matrix material can sorb/trap significant amounts
                                                      of less volatile fission products.
 Gas phase diffusion                                  The element does not retain gases significantly.
 Corrosion by coolant impurities                      Coolant impurities can corrode/damage the fuel
                                                      element matrix.


7.6.7.    Summary

A total of thirteen parameters, characteristics and phenomena were identified to be of high importance
during normal operating conditions for kernel, coatings and the fuel element, as listed in Table 66.




                                                                                                         173
TABLE 66. OPERATING PARAMETERS OF HIGH IMPORTANCE
 Layer                                               Parameter
 Kernel                                              Carbon monoxide production
 Buffer                                              Pressure
                                                     Cracking
                                                     Temperature gradient
 IPyC                                                Cracking
                                                     Condensed phase diffusion
                                                     Gas phase diffusion
 SiC                                                 Fission product corrosion
                                                     Cracking
                                                     Condensed phase diffusion
                                                     Gas phase diffusion
 OPyC                                                Gas phase diffusion
 Fuel element                                        Condensed phase diffusion



7.7.     FUEL FAILURES DURING NORMAL OPERATIONS

During normal operating conditions, it is expected that the integrity of the coating layers is maintained.

7.7.1.     German fuel

For the German fuel, among approximately 380 000 UO2 and 80 000 (Th,U)O2 particles subjected to
testing, there were no in-pile failures, and only a few particles were considered 'damaged' due to
experimental anomalies [10]. Gas release was attributed solely to as-manufactured defects and heavy
metal contamination.

Similarly, accelerated irradiation tests conducted for German LEU UO2 TRISO particles showed no
particle failures for 754 000 particles; however, at high burnups (14% FIMA) and temperatures (1700°C)
some releases were observed [108].

Based on numerous studies, it has been concluded [108] that the German fuels had low as-manufactured
particle defect fractions, low particle failure fractions during irradiation and during post-irradiation
heating tests at postulated accident temperatures.

7.7.2.     Chinese fuel

During irradiation tests in Russia, it was observed that two of the irradiated spheres had one or two
exposed kernels from the initial stages of irradiation, aligning with the free-uranium measurements
obtained during the manufacturing of early production batches. Similarly, performed on two Chinese
pebbles irradiated in the HFR Petten reactor, the 85mKr R/B ratio for the capsule was approximately 8 ×
10-8 [108]. The calculated release fraction of 85mKr from a single coated particle is 3.26 × 10-3. In a
capsule containing two pebbles (~16,600 particles), the release fraction from a single failed particle is
1.96 × 10-7 [108]. This suggests that there was no complete particle failure during the irradiation, and
the observed fission gas release is attributed to uranium impurities in the carbonaceous matrix of the
pebbles and the graphite cups used for pebble retention. The early batches had a free-uranium content
(measured by the burn-leach procedure) of typically 10-4, whereas the last 15 batches were normally 10-
5
  and lower [108].

For the development of HTR-PM (with a capacity of 210 MWe) in China, irradiation testing of five
HTR-PM fuel spheres was performed in the Petten High Flux Reactor (HFR). The free uranium fraction
in the pebbles decreased from 5 × 10-4 for the HTR-10 (existing prototype reactor) to 6 × 10-5 for the
HTR-PM. According to neutronics calculations, the total fast fluence levels were estimated between

174
3.79 and 4.95 × 1025 n/m2 (E >0.1 MeV), and burnup was between 11.1 % FIMA and 13.7% FIMA.
Measured 85mKr R/B values during the last cycle were between 2.4 and 3.3 × 10-9, indicating no particle
failure [108]. Based on the preliminary post-irradiation experiments, the dimensional shrinkage in all
five pebbles was between 0.88% and 1.25% [108].

7.7.3.    US fuel

In most experiments of US fuel performed prior to the year 2000, a significant fraction of the TRISO-
coated particles experienced failure of one or more layers. Failures of the coating layers were ascribed
to various factors [10], including: (a) SiC failure, (b) kernel migration (amoeba effect), (c) fission
product attack on the SiC layer, (d) irradiation-induced IPyC cracking and/or debonding leading to
cracking in the SiC layer, and (e) carbon matrix-OPyC interaction and irradiation-induced OPyC failure.
The PyC-related mechanisms are strongly influenced by the anisotropy and porosity in the coatings.
Anisotropy has a significant impact on the shrinkage and swelling behaviour of the PyC layers under
irradiation.

Figure 117 shows the frequency of layer failures observed during PIE of early US coated particle fuel
from different irradiations [10].




 FIG. 117. Failures observed during PIE of US coated particle fuel from different irradiations (courtesy of INL).



Later under the AGR Program (with the objective to advance fabrication and characterization
technologies and generate irradiation and annealing performance data necessary for licensing TRISO
particle fuel for the NGNP and upcoming HTGRs) in the US, irradiation experiments were performed,
and low-frequency SiC layer failure (i.e., failure of the SiC layer with at least one PyC layer remaining
intact) was identified [108]. SiC failure was due to the buffer shrinkage contributed to IPyC fracture:
IPyC fracture was due to the stress from the buffer pulling away from the IPyC and the IPyC fracture
exposed the SiC layer to concentrated chemical attack of fission products (notably Pd), causing
degradation through the entire layer. Very low fractions of TRISO failure (i.e., failure of all three dense
coating layers such that fission gas is released) were observed [108].

Table 67 shows the specifications for particle defects and failure fractions for NGNP at the core outlet
temperature of 750°C [6]. The design value of TRISO failure fraction during normal operating
conditions at the core outlet temperature of 750°C is ≤ 2.0 × 10-4.




                                                                                                            175
TABLE 67. SPECIFICATIONS FOR PARTICLE DEFECTS AND FAILURE FRACTIONS FOR NGNP
 Parameter                              Maximum expected                 Design
 As manufactured fuel quality
 Heavy metal contamination              ≤ 1.0 × 10-5                     ≤ 2.0 × 10-5

 Defective SiC                          ≤ 5.0 × 10-5                     ≤ 1.0 × 10-4
 In-service TRISO failure
 Normal operation                       ≤ 5.0 × 10-5                     ≤ 2.0 × 10-4
 Accidents                              ≤ 1.5 × 10-4                     ≤ 6.0 × 10-4


The TRISO failure fraction in a fuel with UCO kernel after the AGR-1 and the AGR-2 capsule
irradiation tests was ≤ 2.3 × 10-5 [108]. This represents an approximately nine-fold reduction compared
to the standard reactor design specifications for acceptable in-service TRISO failures during normal
operational conditions (2 × 10-4).

Figure 118 [108] shows the SiC layer and TRISO particle failure fractions for combined AGR-1 and
AGR-2 UCO results during irradiation and during annealing tests. The combined (AGR-1 + AGR-2)
SiC failure fractions in a fuel with UCO kernel were ≤ 3.6 × 10-5 during irradiation [108]. Note that
historic reactor performance requirements have not included specifications for SiC layer failure.




 FIG. 118. SiC layer and TRISO particle failure fractions (upper limit at 95% confidence) for combined AGR-1
 and AGR-2 UCO results during irradiation and during annealing tests (courtesy of EPRI).



There were no observed TRISO or SiC failures in the AGR-2 UO2 fuel compacts following the
irradiation. Despite a higher occurrence of SiC failures in annealing tests compared to UCO, there were
no instances of TRISO failures in the three annealing tests conducted at 1600°C, 1700°C, and 1800°C
[108].



176
Densification of the buffer layer and swelling of the kernel with related formation of gas filled bubbles
were commonly observed [108]. The buffer layer experienced partial or complete debonding from the
IPyC layer in most particles. This debonding was induced by buffer densification and volume shrinkage,
resulting in the formation of a void between the buffer and IPyC layer. In the particles in which the
buffer and IPyC layers remained completely bonded, the buffer densification resulted in the inner
diameter increase while the kernel swelled to fill the increasing volume. Buffer fracture was common,
and it was often accompanied by expansion of the kernel (i.e., kernel extrusion) into the gap formed at
the point of fracture. Buffer failure fraction of 86% was observed for the compacts irradiated at a
temperature of ~1100°C, whereas that of 1–2% was observed for those irradiated at a temperature above
1200°C, which is believed to be due to greater magnitude of thermal creep occurring at the higher
temperatures, which relaxes stresses developed due to buffer densification and shrinkage [108].
However, buffer fracture seems not to pose a threat to the particle integrity, as there were very low SiC
and TRISO coating failure fractions.

In the case where there was a buffer and IPyC layer separation and buffer fracture, no outer dense coating
layer failure was observed, even in cases where the kernel was in direct contact with the IPyC layer
[108]. When the buffer-IPyC interface remained intact, the fracture of the buffer layer coincided with
the fracture of the IPyC layer. This often led to debonding of the IPyC layer from the SiC layer [108].
Without a buffer fracture, the partial debonding of the buffer-IPyC layer led to development of sufficient
stress in the IPyC layer to cause fracture in some particles.

Caesium fractional release from compacts containing only particles with intact SiC was very low. The
total Cs release from the fuel compacts will increase depending on the extent of SiC layer failure. The
releases of Eu and Sr were modest through intact coatings, and they were significantly retained in the
fuel matrix, though at higher irradiation temperatures (up to a time-average maximum of 1360°C), the
releases of Eu and Sr became higher. Silver release was notably high, aligning with historical patterns.
Interestingly, there was no widespread evidence of Pd attack or corrosion of SiC, even though
measurable amounts of Pd were detected outside of the SiC layer [108].

7.7.4.    Japanese fuel

Based on the first core irradiation in the HTTR, the measured R/B ratio of 88Kr at full power and at the
coolant outlet temperature of 950°C was 1.0 × 10-8, corresponding to gaseous diffusion from heavy
metal contamination and no significant in-reactor fuel particle failures [108].

From the first batch core loading of HTTR, the TRISO particle design was slightly modified (i.e., larger
buffer layer: 90 vs 60 m in the original core loading, and slightly larger SiC layer: 35 vs. 25–30 m)
to operate at higher burnups (5–10% FIMA vs 2.4% FIMA which was the end-of-life core average
burnup in the original core loading and 3.6% FIMA was the design limit peak burnup) [174]. The fuel
compacts utilizing UO2 fuel kernels, featuring a slightly modified particle design, underwent irradiation
in the 91F-1A capsule at the Japan Materials Testing Reactor (JMTR) operated by JAERI and in the
HRB-22 capsule at the HFIR operated by ORNL [175]. The maximum burnup and the fast neutron
fluence were about 10% FIMA and 3 × 1025 n/m2, respectively [175]. Two through-coatings failed
particles were detected at the beginning of irradiation for the HRB-22 capsules [175]. Post-irradiation
examinations revealed the absence of kernel migration and SiC corrosion [174]. Within the
deconsolidated coated fuel particles irradiated in the 91F 1A capsule, only one failed particle was
identified, indicating that the OPyC layer experienced cracking due to tensile stress [174]. In addition,
in the 91F-1A capsule irradiation test, it was estimated one fuel particle failure based on comparison of
measured and calculated R/B ratios of 88Kr. In the HRB-22 capsule irradiation test, four fuel particle
failures were observed during irradiation. Calculation results showed [174] that no tensile stresses acted
on the SiC layers even at the end of irradiation, and no SiC layer failure occurred in the intact particles
even in a particle with thin buffer layer with failed OPyC layer. In conclusion, the presumed failure
mechanisms were identified to be additional through-coatings failure of as-fabricated SiC failed
particles, and an excessive increase of internal pressure by the accelerated irradiation [174].



                                                                                                       177
The preliminary calculation findings indicate [175] that solely relying on mean fracture stress values for
PyC and SiC does not allow for predicting particle failures, defined as the failure of all three load-
bearing layers. In contrast, incorporating statistical variations in fracture stresses and particle
specifications, as accomplished in the STAPLE code, enables the prediction of failures.

When high fracture stresses were employed for each of the three load bearing layers (IPyC, SiC and
OPyC), namely 400 MPa, up to 8% FIMA, stresses in the SiC were always compressive, and neither of
the PyC layers had failed [175]. However, experimentally, failures were observed. Therefore, for the
failure of all three load bearing layers, one or both PyC layers must have fractured first. Setting the
fracture stress of a PyC layer to 50 MPa resulted in early failure [175]. If the IPyC layer failed
prematurely, the stress in the SiC layer at 8% FIMA became tensile, reaching 25 MPa. Premature OPyC
layer failure increased the stress slightly to 36 MPa, while simultaneous IPyC and OPyC failure raised
the tangential stress in the SiC layer at 8% FIMA to 125 MPa [175]. Clearly, failure of all three load-
bearing layers is most likely if both the IPyC and OPyC layers fail first.

The compact contained 4400 particles, and in the calculation for better statistics, ten times that number
of particles were used. Figure 119 [175] illustrates the number of calculated failed particles as a function
of burnup, showing that 1 and 2 failures occurred at around 7.5 and 8% FIMA respectively, consistent
with observations of 12 particle failures towards the end of irradiation.




   FIG. 119. Calculated number of fuel failures for the fuels irradiated in JMTR and HFIR (courtesy of JAEA).



Similarly, Fig. 120 shows the predicted failure fractions as a function of fuel burnup level for thorium
and depleted uranium, based on Ref. [176]. Predicted fuel failure fraction exceeds the predefined safety
limit of 10-4 when the fuel achieves a burnup of 8% FIMA. In the analysis, the dominant failure mode
for TRISO particles was expected to be failure of the SiC layer, and Weibull theory was used for
predicting failure probabilities. Weibull statistical strength theory represents a distribution of SiC
strengths within a population of TRISO particles and allows failure probability predictions for this
population:

                                                                ,   _
                                     𝑃 = 1 − exp − ln 2                                                 (20)
                                                                ,   _


where Pf is the failure probability of the SiC layer, t,SiC_calc is the maximum calculated tangential stress
in SiC (MPa), which can be assumed to be equal to the tangential stress at the inner surface of the SiC,
t,SiC_ms is the SiC Weibull mean strength (MPa), and m is the SiC Weibull modulus [176].

178
Assuming that the manufacturing results for each parameter conform to a truncated Gaussian
distribution with user-specified values for the standard deviation and upper and lower truncation bounds,
the TRIUNE code was utilized for calculating failure probabilities and simulating the lifetime history of
each particle. At each time step, following the completion of stress-strain-displacement calculations,
Weibull failure probabilities were computed for each particle. The effective predicted batch failure
fraction (Batch FF) for the entire particle population is then determined as [176]:

                                                              ∑
                                                 Batch FF =                                                 (21)

where Batch FF represents the overall predicted failure fraction for a batch comprising N particles
(specified by the user), 𝑃 stands for the Weibull failure probability of the particle with the number n.

A failure fraction limit of 10-4 was adopted to ensure that radiation source terms, resulting from radiation
escaping from the particles and passing through the pebbles into the coolant, do not surpass a predefined
threshold [176].




         FIG. 120. Calculated failure fraction as a function of burnup for Th-based and depleted uranium fuels.



Furthermore, additional modifications in the HTTR particle design were made (e.g. increase in the buffer
thickness: 95 μm), such that it closely resembled the standard TRISO particle design from the German
programme [108]. Based on the irradiation tests of this fuel to a burnup of >9% FIMA in the WWR-K
reactor (Kazakhstan), no in-pile particle failures occurred, and R/B data indicated a few exposed kernels,
which were postulated to be related to as-fabricated SiC defects [108].

7.7.5.       Summary

As discussed in Section 7.4, the operating parameters would affect the fuel performance: high
temperature, large temperature gradient, high burnup, high power density and high particle packing
fraction would adversely affect the fuel performance. Such differences have been identified for fuel
compacts to be used in prismatic block HTGRs and spherical elements to be used in pebble bed HTGRs.
Compared to the US fuel compacts, the German pebbles were being operated at lower burnups (10%
FIMA for German pebbles vs 20% FIMA for US compacts), fast fluence (4 n/m2 vs 5x1025 n/m2), power
density (4 W/cm3 vs 10 W/cm3), packing fraction (10% vs 40%) and fuel time average temperatures
(1100°C vs 1250°C). Therefore, the US fuel compacts have been exposed to harsher conditions.




                                                                                                              179
The German pebbles exhibited minimal as-manufactured particle defects and low particle failure
fractions both during irradiation and post-irradiation heating tests at anticipated accident temperatures.
Conversely, in the case of Chinese pebbles, the releases were attributed to as-manufactured defects,
specifically uranium impurities present in the carbonaceous matrix of the pebbles.

During the initial stages of US fuel compact development, a significant number of fuel failures occurred,
attributed to various factors, including: (a) SiC failure, (b) kernel migration (amoeba effect), (c) fission
product attack on the SiC layer, (d) irradiation-induced cracking and/or debonding of the IPyC layer
resulting in SiC layer fractures, and (e) graphite matrix-OPyC interaction leading to irradiation-induced
OPyC failure. Under the most recent AGR fuel development program, SiC failure was observed due to
the buffer shrinkage contributed to IPyC fracture, and the fracture in the IPyC layer was ascribed to
stress induced by the buffer pulling away from the IPyC due to buffer shrinkage. This IPyC fracture
exposed the SiC layer to concentrated chemical attack from fission products, particularly Pd, resulting
in degradation throughout the entire layer. Cs was significantly retained in the kernel and the release
was low in a particle with intact SiC layer. The Eu and Sr releases through intact SiC layer were modest,
though at higher irradiation temperatures (up to a time-average maximum of 1360°C), the release of Eu
and Sr became higher. High silver release was consistent with historical patterns, yet there was no
pervasive Pd attack or corrosion of SiC observed, despite the presence of substantial amounts of Pd
outside the SiC layer.

Release from the early design of the Japanese fuel were attributed to the heavy metal contamination of
the matrix and no significant in-reactor fuel particle failures were observed. Later, the design was
slightly modified (e.g. thicker buffer layer) for fuels to operate at higher burnups. OPyC layer crack by
tensile stress was observed for one particle. For the other fuel failures, based on calculations, it was
concluded that additional through-coating failure of as-fabricated SiC failed particles, and an excessive
increase of internal pressure by the accelerated irradiation were identified to be the failure mechanisms.
The release fraction of fission gases increases with burnup due to the irradiation-enhanced diffusion.

Fuel failures may be expected to increase when the fuel reaches a burnup of 78% FIMA due to the
internal pressure increase and the changes in the SiC layer tangential stresses from compression to
tension, depending on particularly the layer thicknesses (i.e., buffer and SiC), and when the fuel is
exposed to high temperatures exceeding 1600°C (which will be discussed in the next section) due to the
degradation of the SiC layer by CO attack or increased fission product attack.

7.8.     FUEL FAILURES UNDER ACCIDENT CONDITIONS

Four classes of accident conditions were considered in [14]:

       — Core heat up due to the loss of helium pressure and flow, resulting in the fuel achieving a peak
         temperature of roughly 1600°C. Note that a temperature of 1800°C was considered to envelope
         phenomena of interest.
       — Reactivity insertion due to rod ejection accident (that was considered to be the basis for the
         accident conditions). A sudden reactivity addition could result in locally high fuel temperatures
         and/or fuel damage.
       — Air ingress, resulting from the complete severing of the horizontal vessel between the reactor
         vessel and the power conversion system vessel, is followed by depressurization and air diffusion
         into the core. To mitigate the depressurization accident with air ingress, it is crucial to control
         or limit the oxidation rate and exposure duration. This can be achieved by delaying the entry of
         air into the core until the core temperatures have sufficiently reduced and by restricting the air
         flow rate through the core. It is essential to keep fuel temperatures and reactant flow rates within
         limits to prevent fuel particle damage. Core matrix degradation occurs rapidly at temperatures
         exceeding 1600°C. The loss of protective matrix material may expose fuel particles, leading to
         chemical attack and the release of retained fission products into the coolant. Sustained air ingress
         with high carbon reaction rates is only possible if a self-sustaining flow of air is established
         while the fuel is still at a relatively high temperature. Once the OPyC is breached, SiO2 is


180
     produced as SiC oxidizes, forming a layer on the particle that impedes further reaction.
     However, in an oxygen-limited atmosphere above 1300°C, SiO2 may convert to volatile SiO,
     allowing the SiC to SiO reaction to continue unabated.
   — Water ingress due to failure of a heat exchanger tube with reactor depressurization: the failure
     of the pressure boundary and depressurizing the core with a heat exchanger failure would allow
     water entry under low driving pressure.

Table 68 lists the behaviour of kernel and coating layers during the four postulated accidents:
depressurization – core heat up, reactivity insertion, air and water ingress accidents. Table 69 through
Table 74 list the parameters of interest identified for the kernel and the coating layers under the four
postulated accidents. The parameters with high importance were marked with ‘X’ in the tables.


 TABLE 68. BEHAVIOUR OF KERNEL AND COATING LAYERS DURING ACCIDENTS
           Depressurization (core
 Layer                                   Reactivity insertion        Air ingress             Water ingress
           heat-up)
           The temperatures in the       In a reactivity insertion   It is expected that     If the fuel particle
           fuel are expected to be       accident, the abrupt        the kernel will         remains intact
           below the melting point of    deposition of energy        behave similarly as     during a water
           the kernel material. The      leads to a rapid increase   in the case of a core   ingress accident,
           diffusion of fission          in the kernel               heat up accident, if    the behaviour of
           products from the kernel      temperature, causing the    the fuel particle is    the kernel is similar
           will be increased at high     sudden release of fission   intact; however, it     to that during a
           temperatures during a         products that were          can be oxidized by      core heat up event.
           heat up accident, having      trapped within the          oxygen or CO (the       However, when the
           an impact on the integrity    grains and crystal          oxygen is               kernel is exposed,
           of the SiC, which is the      structure. Additionally,    converted to CO by      it can undergo
           primary barrier to the        there is a possibility of   the large amount of     oxidation by water.
           release of fission            kernel melting during       carbon in the           This oxidation
           products. In particular,      this event. Sudden          reactor system) if      process alters the
           noble metals are of           release of fission          the kernel is           structure of the
           interest as they are known    products will result in a   exposed. In the         kernel, leading to a
           to attack the SiC layer. If   sudden pressure             course of oxidation,    rapid release of a
           the time at temperature is    increase or pressure        the structure of the    significant portion
           long enough and if SiC is     pulse, over-pressurizing    kernel changes and      of its stored fission
           corroded during normal        and breaking the coating    it releases much of     product inventory.
           operation, the SiC layer      layers, and further         its stored fission      The extent of this
 Kernel
           may fail by the additional    increasing the              product inventory       effect seems to be
           diffusion of the fission      temperature of the          relatively quickly.     influenced by the
           products at higher            coatings. Based on          It is possible that a   burnup level.
           temperatures. In addition,    experiments, the energy     catalyst can            Exposed kernels
           CO that migrates through      deposition rate for fuel    increase reaction       are particularly
           cracks in IPyC can attack     damage is in the range      rates under certain     vulnerable to water
           SiC and increase the          of 1000–2000 J/g.           conditions.             vapour, reacting
           stresses in the layers. As                                                        swiftly and
           the temperature increases,                                                        releasing fission
           the oxygen potential of                                                           products at a faster
           the kernel may change,                                                            rate, while intact
           shifting the equilibrium.                                                         particles experience
           The vapour pressure of                                                            minimal impact.
           the volatile species is                                                           Therefore, under
           expected to increase.                                                             water ingress
                                                                                             conditions, the
                                                                                             predominant fuel
                                                                                             releases are
                                                                                             governed by the
                                                                                             releases from
                                                                                             exposed kernels,


                                                                                                               181
TABLE 68. BEHAVIOUR OF KERNEL AND COATING LAYERS DURING ACCIDENTS
         Depressurization (core
Layer                                   Reactivity insertion        Air ingress             Water ingress
         heat-up)
                                                                                            especially at
                                                                                            moderate
                                                                                            temperatures. The
                                                                                            behaviour is
                                                                                            contingent on the
                                                                                            partial pressure of
                                                                                            water, and the
                                                                                            potential influence
                                                                                            of catalysts on
                                                                                            reaction rates under
                                                                                            specific conditions
                                                                                            remains uncertain.

         Similar to the normal          Since the buffer layer      For an intact           The buffer layer
         operating conditions,          provides the expansion      particle, the buffer    functions similarly
         during a core heat up          space for any gases         will behave             to its role in a core
         accident, the buffer layer     suddenly released from      similarly as in the     heat up accident for
         is to provide void volume      the kernel during the       case of a core heat     an intact particle.
         for gases in order to          accident, it affects the    up accident;            However, when
         control the gas pressure in    response of the coated      however, once           exposed, it
         the fuel particle. It also     fuel particle to a          exposed, it will be     provides minimal
         provides little retention of   reactivity event, which     oxidized, and the       resistance to the
         fission products.              could result in a short     oxidizer will be        transport of fission
Buffer                                  pressure pulse that could   quickly transported     products and may
                                        damage the coating.         to the kernel. The      undergo slow
                                                                    buffer in an            oxidation upon
                                                                    exposed particle        exposure to water.
                                                                    provides little         Additionally, the
                                                                    resistance to fission   buffer layer
                                                                    product transport.      facilitates the rapid
                                                                    A catalyst can          transport of water
                                                                    increase reaction       vapour to the
                                                                    rates under certain     kernel.
                                                                    conditions.
         Generally, the IPyC layer      During the pulse, the       For an intact           During water
         maintains the SiC layer in     particle pressure may       particle, the IPyC      ingress, the
         compression.                   increase the stresses in    will behave             considerations for
         Nevertheless, if the IPyC      the IPyC layer. The         similarly as in the     the IPyC are akin
         layer breaks or cracks, it     particle integrity can be   case of a core heat     to those during a
         can lead to elevated           maintained by               up accident;            core heat up event,
