Repository: charles-azam/eng-bench

# NSTF-Bench

Can a coding agent do engineering analysis? NSTF-Bench asks one hard question instead of many
easy ones: given a bounded evidence pack about **Argonne's NSTF** — a half-scale, 26-metre
passive reactor-cavity cooling facility that a US national lab instrumented and measured for 33
months — predict what the lab measured, blind, with calibrated uncertainty.

The agent receives geometry, materials, instrument locations, and the electrical heater program.
It does **not** receive the thermal duty (it must derive it from an energy balance), any measured
outcome, or network access to the facility's publications. It must leave a calculation note and a

File: triso/sources/TECDOC-1674_full.txt (part 15 of 46)
                                     IAEA-TECDOC-1674 n Advances in High Temperature Gas Cooled Reactor Fuel Technology
       gas and cold gas activities.

Due to a complete retention inside the experimental devices and assuming a constant activity
concentration in the hot coolant, the integrated helium mass flow could be taken to derive
coolant concentrations and release rates. Original purpose of the cold gas filter was the
measurement of dust fractions in the coolant and dust-borne activities of selected isotopes.
Early measurements showed graphite dust concenrations in the range of 4–40 μg/Nm3 [160].

Source of the coolant activity was to a large extent the heavy metal contamination in the
matrix material of the fuel elements whose level has changed significantly over the long
operation time of the AVR [110]. BISO fuel exhibited with ~10-3 a comparatively high level
of matrix contamination. The measured coolant activities in the early years of AVR operation
were around 1100 GBq (30 Ci).

The testing of TRISO coated fuel in the AVR started as early as 1974 with the fissile particles
contained in the GFB-2 variant and, at a larger scale, in 1977 with the GFB-3/4/5 variants.
The insertion of mixed oxide TRISO fuel began in 1981 (GO-2), finally followed by the
modern LEU TRISO fuel (GLE-3, GLE-4) since 1982.

The first TRISO fuel contamination showed already a lower level of ~10-4. Modern TRISO
fuel reduced this level further to the range of contamination with natural uranium (~10-5)
making the fraction of fissile material as low as ~10-7. This improvement was verified as one
of the reasons for the particularly low coolant activity measurements on the level of 740 GBq
(20 Ci) in the final years of operation (Fig. 5.8).




           FIG. 5.7. Positions of fission product related experiments in the AVR reactor.




                                                                                            209
After raising the average coolant outlet temperature to 950°C, fission gas activity stabilized at
a level of 1100–1500 GBq (30–40 Ci) or 30 GBq/MW (0.8 Ci/MW) [110]. Activity
concentrations valid for full power stationary AVR operation at 950°C, as were measured in
the time period 1984–1987 are listed in the following Table 5.1 [153]. The increase of
liberated activity with increasing average helium exit temperatures is shown in Fig. 5.9.

TABLE 5.1. COOLANT ACTIVITIES IN THE AVR DURING STATIONARY OPERATION AT
950°C
                      Radionuclide                                    Activity concentration (Bq/m3)
                           H-3                                                   3.7 × 107
                          C-14                                                   1.9 × 107
                          I-131                                                  5.2 × 102
                         Cs-137                                                  3.0 × 102
                          Sr-90                                                  2.0 × 102
                        Ag-110m                                                  4.9 × 101
                          Co-60                                                  1.0 × 101
                    Total fission gases                                          4.6 × 108



5.1.3.    THTR-300

During THTR-300 operation, the coolant activity was continuously monitored by beta
counting devices to control the fuel quality and detect immediately relative changes and in
more detail by gamma spectroscopy of gas samples. Figure 5.10 gives an example for the gas
release of short-lived Xe and Kr isotopes into the primary circuit at partial load operation and
the comparison with respective calculations [161].




         FIG. 5.8. Coolant outlet temperature and activity measurements during the AVR operation history.




210
                FIG. 5.9. AVR coolant activity vs. medium coolant exit temperature.


Measurements of the specific coolant activity as the sum of nine noble gas nuclides, covering
an estimated 90% of the total activity, over the total operating time is shown in Fig. 5.11. A
steep rise can be recognized at about 100 efpd (marked with ‘SWKP’) which was found to
coincide with a very high occurrence of damaged fuel elements and a fracture of many BISO
coated particles, respectively [50]. Still the measured activity is generally considered to be in
good agreement with respective model predictions, not significantly affected by the
comparatively high fraction of broken balls.




        FIG. 5.10. Calculated and measured inert gas release in the THTR-300 at 40% load.




                                                                                             211
         FIG. 5.11. Specific coolant activity (sum of nine noble gas nuclides) in the THTR-300.

5.1.4.   HTTR

5.1.4.1. Introduction

In the safety design requirements for the HTTR fuel, it is specified that ‘the as-fabricated
failure fraction shall be less than 0.2%’ and ‘the additional failure fraction shall be little
through the full service period’ [102, 162]. For the safe operation of the HTTR, the
continuous and reliable measurement of the coolant activity is required to allow the evaluation
of the fuel performance and the radiological assessment of the plant during normal operating
conditions [102]. The fission gases are released from the through-coatings failed particle (i.e.
there are no intact layers) and from the uranium contamination in the fuel compact matrix
[163]. Since the released fission gases do not precipitate on the inner surface of the primary
coolant system piping, their concentrations in the primary coolant reflect the core average
through-coatings failure fraction and the fuel matrix contamination fraction. Therefore the
failure fraction should be evaluated quantitatively during operation.

In order to measure the radioactivity, the primary coolant radioactivity (PCR) instrumentation
of the safety protection system, the fuel failure detection (FFD) system and the primary
coolant sampling system have been installed in the HTTR.
5.1.4.2. Measurement items and experimental results

(a) PCR instrumentation

The PCR instrumentation is one of the process instrumentations used for the reactor
protection system, which consists of three identical channels due to the design requirement for
redundancy and physical separation. Figure 5.12 is the diagram of the PCR instrumentation
[162].




212
                                                                                                                         Reactor pressure vessel




                            Ionization chambers
                                                                                       Auxiliary cooler




                          Primary coolant                                                                                                To main cooling system
                         purification system



                     FIG. 5.12. PCR measurement of safety protection system.

The PCR instrumentation assembly consists of three ionization chambers for gamma ray
detection which are located between the auxiliary cooling system (ACS) and the primary
helium purification system. The sampler has a inner volume of about 200 L, through which
the helium gas of the primary helium purification system passes at a flow rate of about 200
kg/h, corresponding to 0.4% of the total flow rate. Each ionization chamber has a detection
response to gamma energy in the range of 60 keV to 3 MeV with a sensitivity of 7 × 10-6
(Sv/h)/(MBq/m3). The signals from the ionization chambers are transferred to the plant
computer, in which the PCR is calculated with the factor corresponding to the accuracy of the
ionization chamber for 1 MBq/m3 of 88Kr. The upper limit of the detectors is 3 × 105 MBq/m3.
The signals are used to initiate a reactor scram under abnormal operating conditions. The
scram level is 7 × 104 MBq/m3, corresponding to the concentration of fission gases released
from 1% of failed particles. The PCR was measured continuously during the rise to power
tests of the HTTR. An example of the measured value in the phase three test of the HTTR is
shown in Fig. 5.13 [164, 165]. During the rise to power test, all signals were less than 1 × 103
MBq/m3.
                                                                     1E-2
                                                                     1x10
                                                                             4                                                                  100




                                 Primary coolant activity (MBq/m )
                                3
                                                                     8E-3    3
                                                                     8x10                                                                       80




                                                                                                                                                     Reactor power (%)
                                                                     6E-3    3
                                                                     6x10
                                                                                 Detection limit                                                60
                                                                     4E-3 3
                                                                     4x10
                                                                                                                                                40
                                                                     2E-3    3
                                                                     2x10

                                                                                                                                                20
                                                                     0E+0


                                                                     -2E-3                                                                      0
                                                                       2001/10/22   2001/11/17   2001/12/13   2002/1/8   2002/2/3    2002/3/1

                                                                                                   Operation Date

             FIG. 5.13. PCR signals in safety protection system in the phase three test.

(b) Fuel failure detection (FFD) system

The fuel failure detection (FFD) system was employed in the HTTR to prevent the additional
abnormal failure of coated fuel particles during normal operation. The detection of fuel failure
is more difficult compared with that for conventional metal cladded fuel because the amount
of fission products released from the failed fuel to the primary coolant system are far smaller
than that in LWRs. To solve this problem, the FFD system measures short-lived fission gases
released into the primary coolant. Figure 5.14 shows the diagram of the FFD system [162]. In
this system, the primary coolant from two of seven regions in the hot plenum are transferred
automatically via the precipitating wiring, around which such isotopes as 88Kr and 138Xe are
gathered and detected by two NaI (Tl) scintillation counters.



                                                                                                                                                                         213
                                                                                                                                            Reactor pressure vessel
                                                                               Controller


                                                                                 Amp.
                                                                                                                Line selector


                                                            Precipitator
                      Primary helium
                        purification
                          system
                                                            Precipitator




                                                     Compressor                                                                 Sampling line                  Hot plenum region




                                              FIG. 5.14. Fuel failure detection system.

For example, the result from the No. 1 fuel region during the phase three test of the rise to
power test is shown in Fig. 5.15 [164, 165]. The (S/N) ratio of the FFD system seemed quite
good because of its low noise level. In addition, Fig. 5.16 shows the signal from the No. 1
region for the reactor power during the phase-three test [164, 165]. The signal varied in
proportion to the reactor power, which increased linearly up to 60% reactor power and
exponentially thereafter.
                                                          250                                                                                             100


                                                          200                                                                                             80




                                       Count rates (s )                                                                                                         Reactor power (%)
                                   -1
                                                          150                                                                                             60


                                                          100                                                                                             40


                                                           50                                                                                             20


                                                            0                                                                                             0
                                                           2001/10/22                2001/11/17    2001/12/13      2002/1/8      2002/2/3      2002/3/1

                                                                                                       Operation Date

      FIG. 5.15. Count rates of the FFD system in the phase-three rise to power test of the HTTR.
                                                                               200



                                                                               150




                                                            Count rates (s )
                                                            -1



                                                                               100



                                                                                50



                                                                                0
                                                                                     0            20       40       60                 80          100
                                                                                                         Reactor power (%)


        FIG. 5.16. Count rates of the FFD system versus reactor power in the phase-three test.

(c) Primary coolant sampling system

The primary coolant sampling measurement is the only way to determine the fission product
gas concentrations. A sample of the primary coolant gas is obtained in a bottle using the grab
sample apparatus. Figure 5.17 schematically shows a grab sample line [164, 165].




214
                              FIG. 5.17. Schematic showing grab sample line.


Grab samples can be taken from ten sampling points in the primary cooling system, such as
core inlet, core outlet, primary coolant purification system inlet, etc. Any sampling point can
be selected manually by the sampling point selector. In rise to power tests, primary coolant
was sampled from the core outlet, which is the nearest point from the fuel region. Pressure of
the primary coolant was decreased from 4 to 0.2 MPa (gauge) prior to entering the sampling
bottle. The inner volume of the bottle is approximately 1 L, corresponding to about 3 Nl of
the sampled gas. Table 5.2 shows the calculated inventories in the sampling line.


TABLE 5.2. HELIUM GAS INVENTORY OF SAMPLING LINES
                                                     Inner volume      Pressure       He inventory
Line
                                                          (L)        (MPa in gauge)       (Nl)
Core outlet to VC31                                       1.70          Abs. 4.0          68.0
                                                                a
VC31 to bottle                                           0.18             0.2             0.4
a
       calculated value using length and inner diameter of piping.


The helium gas inventory of the sampling line is larger than the volume of the sample, so
sampled gas is not taken directly from the core outlet. Each section of the line should be
purged before a sample is taken; that is, the sampling line at 4 MPa (gauge) and the line at 0.2
MPa (gauge). In the rise to power test, the flow rates of the first and the second purging were
16.7 and 6 Ndm3/min, respectively. Both the first and the second purging times were
determined by the confirmation test, at more than 10 min and more than 5 min, respectively.
Finally, the cooling time from the core outlet to the bottle was about 10 min.

Soon after the sampling, the type and activity of radioactive fission gas in the grab sample
was identified by the energy analysis system using gamma spectroscopy. The gamma rays
were detected by an intrinsic Ge detector. The detector was calibrated by simulated standards
using both 133Xe and a solid mixture of isotopes enclosed in bottles with identical volume and
geometry [165]. The acquisition time for the spectrum was 500 s for very short-lived species
such as 89Kr (3.18 min), 135m Xe (15.65 min), 137Xe (3.83 min) and 138Xe (14.17 min), and




                                                                                                 215
2000 s for short-lived species such as 85m Kr (4.48 h), 87Kr (76 min), 88Kr (2.8 h), 133Xe (5.29
d) and 135Xe (9.1 h), with a 30 min cooling interval.

Every sampling was performed after the reactor achieved a steady state condition because of
the (R/B) measurement discussed below. The measured concentrations of the fission gas i in
the primary coolant Cimeas were calculated by the following equation [164, 165]:

                           ASV
        C meas             i                                                                                                                                                        (5.1)
         i              P1atm  Psmp 
                   V                 
                    SV      P        
                             1atm    

where

ASV is the measured radioactivity (corrected automatically with the acquisition time) (Bq);
  i
V    is the inner volume of a bottle (m3);
 SV
P    is the pressure of a sampled gas (Pa);
 smp
P1atm is the pressure at room temperature (atm).

Each value of Cimeas is shown in Figs 5.18 and 5.19 as a function of the reactor power [164].
The results revealed that the detected fission gas nuclides in the primary coolant were 85mKr,
87
   Kr, 88Kr, 133Xe, 135Xe, 135mXe, and 138Xe, and concentrations were less than 0.1 MBq/m3.

                                                                                                                  -2
                                                                                                         5×10
                                                                                                                                ■： 85mKr




                                                                     Primary coolant activity (Bq/cm )
                                                                    3
                                                                                                                  -2                  87
                                                                                                         4×10                   △：         Kr
                                                                                                                                      88
                                                                                                                                ●：         Kr
                                                                                                                  -2
                                                                                                         3×10


                                                                                                                  -2
                                                                                                         2×10


                                                                                                                  -2
                                                                                                         1×10


                                                                                                              0
                                                                                                                       0        20              40    60       80        100
                                                                                                                                           Reactor power (%)


  FIG. 5.18. Primary coolant activity concentrations of krypton isotopes during rise to power tests.
                                                                                                         -2
                                                                   5×10




                               Primary coolant activity (Bq/cm )
                               3                                                                                                     133
                                                                                                         -2                □：              Xe
                                                                   4×10                                                              135
                                                                                                                           ▲：              Xe
                                                                                                                                     135m
                                                                                                                           ◇：               Xe
                                                                                                         -2                          138
                                                                   3×10                                                    ●：              Xe

                                                                                                         -2
                                                                   2×10


                                                                                                         -2
                                                                   1×10


                                                                       0
                                                                                                          0                20           40       60                 80         100
                                                                                                                                      Reactor power (%)

      FIG. 5.19. Primary coolant activity concentrations of xenon isotopes during rise to power test.




216
The concentration of 88Kr varied in proportion to the reactor power, similar to what was
observed for the FFD signal in Fig. 5.16. Figure 5.20 shows the relation between FFD count
rates in the central hot plenum region and 88Kr concentrations obtained by the primary coolant
sampling. The relation is linear. It means that the FFD system properly measured the daughter
nuclides of short-lived fission gases such as 88Kr.
                                                                    250


                                                                    200
                                                                                  -1                  3
                                                                                 (s ) = 3907 x (Bq/cm )




                                              FFD count rate (s )
                                              -1


                                                                    150
                                                                             Measured value

                                                                    100


                                                                     50


                                                                     0
                                                                      0.00     0.01     0.02     0.03     0.04   0.05
                                                                                                 88        3
                                                                                Concentration of Kr (Bq/cm )

    FIG. 5.20. Correlation of the FFD system coun trate and fission gas concentration by sampling.


5.1.4.3. Evaluation of (R/B) values

Fractional releases of short-lived fission gases can be expressed in terms of the (R/B), because
the radioactive equilibrium is established quickly in the primary coolant circuit by a flow rate
of 45 t/h under normal operating conditions (This corresponds to 1 minute per one
circulation.). 88Kr is a candidate to investigate the fuel and the fission gases behaviour in the
HTTR, because there is no secondary production from the precursor and it has a sufficiently
short lifetime (2.8 h). Sampling measurements were performed more than two days after the
reactor achieved the target power. That is about five times longer than the lifetime of 88Kr,
when the radioactivity can reach more than 98% of the equilibrium value [164, 165].

The release rate of 88Kr, R, is calculated from the differential equation of the radioactive
equilibrium as follows:

        A(t )  A R ( sat ) (1  e  t )                                                                               (5.2)

        dA(t )
                A R ( sat ) e t                                                                                     (5.3)
         dt

              dA(0)     A(t )
        R                                                                                                             (5.4)
                      1 e
                             ( t t )
               dt                       smp     a




where

           is the decay constant of 88Kr, = 6.88 × 10-5 (s-1);
                                   88
 AR ( sat ) is the radioactivity of Kr (Bq);
ta          is the time when the reactor power has been steady (s);
tsmp is the time when the sampling was done (s).




                                                                                                                         217
                                            88
A(t ) is the radioactivity of                    Kr in the primary circuit at equilibrium, calculated by the
following equation:

        A(t )  C satVHe                                                                               (5.5)

where

C sat   is the radioactive concentration of 88Kr (Bq/m3).

C sat takes into consideration the decay which occurs during transporting of the gas in the
sampling line as follows:

                  C meas
        C sat                                                                                         (5.6)
                  e  t
                      1




where

t1  is the time taken to transport the sample from the core outlet to the bottle (s);
VHe is the inventory of the primary circuit (m3), written as

                  Pinitial  293K
        VHe                      VRPV                                                                 (5.7)
                  P1atm  393K

where

VRPV is the inner volume of the primary circuit (m3);
Pinitial is the initial pressure of the primary coolant (Pa), at pre-operation with homogeneous
          temperature of 393K.

On the other hand, the birth rate of 88Kr, B, is calculated from the number of fissions at the
reactor power according to following equation:

                              Wop
        B  N f Y                    Y                                                              (5.8)
                           3.2  10 11

where

Wop is the reactor power measured by the neutron detectors (W);
Nf is the number of fissions at the reactor power Wop;
Y   is the fission yield of 88Kr (= 3.58%) [166].

The fission energy was assumed as 200 MeV in this equation.

The measured (R/B) of 88Kr as a function of the reactor power are plotted in Fig. 5.21 [164,
165]. These are constant at 2 × 10-9 up to 60% reactor power and then increase to 7 × 10-9 at
full power.




218
                                     -8
                               1×10




               (R/B) of 88Kr
                                     -9
                               5×10




                                 0
                                          0   20        40        60        80        100
                                                     Reactor power (%)

                               FIG. 5.21. Measured (R/B) of 88Kr during rise to power tests.


5.1.5.   DRAGON

Helium samples were taken from the primary circuit for gas analysis, initially Xe and Kr
isotopes. The purge system, in the first core applied to all fuel rods, but later only to the
central rods with the experimental fuel, served initially the purpose to keep the coolant clean.
With the employment of retaining coated particle fuel, it became more or less obsolete, but
served then as a diagnostic means to monitor fission gas release from the fuel experiments and
individual fuel specimens, respectively. Later DRACULE probe monitoring of coolant borne
activities and helium purge from the individual fuel elements; was a sampling device for both
hot gas from the core and cold gas downstream a heat exchanger.

With the insertion of the 2nd charge fuel in the Dragon reactor starting in April 1967 and due
to the fact that now ~70% of the fuel remained unpurged, the quantity of gas-borne activities
rose to an equilibrium level of 56 GBq. Table 5.3 shows the measured R/B for fuel (via
purge) and for coolant (via primary circuit) of some fission gas isotopes [167]. The mean
purge factor is the ratio of both R/B values.

Iodine release from Dragon fuel elements could not be identified directly due to condensation
in the sampling lines. But from MTR testing, a similar release behaviour between xenon and
iodine could be deduced, i.e. no significant holdup in the matrix material.

Figure 5.22 shows the R/B of 133Xe measured via the purge system for an experimental fuel
rod which was operated at 1800°C, much higher than the nominal fuel temperature of 1250°C.
Under these severe conditions, the increase in the gas release was relatively slow [168].




                                                                                               219
TABLE 5.3. FISSION GAS ACTIVITIES IN THE DRAGON REACTOR
Isotope                           R/B fuel                R/B coolant            Mean purge factor
 st
1 charge
Xe-133                           1.22 × 10-4                1.8 × 10-6                  65
                                             -4                        -6
Xe-135                           1.10 × 10                  1.5 × 10                    72
                                             -4                        -6
Kr-85m                           0.65 × 10                  1.2 × 10                    53
 nd
2 charge
Xe-133                           8.81 × 10-6               3.75 × 10-6                  2.4
                                             -6                        -6
Xe-135                           7.31 × 10                 2.34 × 10                    3.1
Kr-85m                           2.81 × 10-5               6.97 × 10-6                  4.0




                    FIG. 5.22. 133Xe R/B for experimental fuel operated at 1800°C.

5.1.6.    Peach Bottom

The Peach Bottom Atomic Power Station Unit 1, owned and operated by Philadelphia Electric
Company, was a 40 MW(e) HTGR prototype plant. Peach Bottom was the first HTGR to
generate electricity and the first to operate at modern steam conditions (540°C at 10 MPa
(1450 psi)) with high thermal efficiency (37%). The plant had an overall lifetime availability
of 88%. The heart of the nuclear steam supply system was a helium cooled, graphite
moderated, 115 MW(th) reactor operating with a 700°C gas outlet temperature on a thorium–
uranium fuel cycle.

Peach Bottom began operation in June 1967 with Core 1 and continued until October 1969
accumulating 452 efpd. After the installation of a second core of 804 fuel elements, reactor
operation was resumed in July 1970 and terminated in October 1974 after additional 899 efpd.
Radioactivity in the main coolant system was controlled by drawing a purge stream of helium



220
through the fuel elements to the external fission product trapping system. The system
consisted of a series of low temperature delay beds and fission product traps to remove and
permit decay of fission products. A dehydrator, an oxidizer, and a liquid–nitrogen cooled
charcoal trap removed moisture, chemical impurities, and the 85Kr from the main coolant
system.

Core 1 operated only about half of its design life. The premature installation of a second core
was necessitated by the development of cracks in the graphite sleeves surrounding the fuel
compacts of 90 of the fuel elements. The cracked sleeves were caused by swelling of the fuel
compacts and rupture of the monolayer coatings on fuel particles. The existence of cracked
elements was detected by an increase in circulating primary coolant activity which eventually
reached a level of ~10 000 GBq (270 Ci). Although this activity level was well below design
activity of 4225 Ci (~156 000 GBq), it was considered prudent to replace the core in view of
the accelerating rate of fuel element cracking. The new fuel particle contained in Core 2 was
(U,Th)C2 kernels coated with a double layer of pyrolytic carbon (BISO) consisting of an inner
low density carbon coating and an outer high density carbon coating. During the entire Core 2
lifetime, the primary coolant has been remarkably clean. Primary circuit activity never
exceeded 37 GBq (1 Ci) confirming the improved fission product retention characteristics of
the Core 2 fuel particles [169].

Surveillance of fission product release and behaviour was intensified during Core 2 operation
to permit a wider range of measurements to be made. In addition to monitoring the noble gas
content of the fuel element purge system and the coolant circuit, the programme was extended
to include measurements of coolant impurities (including dust) by means of sampling probes
in the Loop 1 circuit when entering or exiting the core and steam generator. Monitoring
stations were established to measure deposited activity concentrations on the primary circuit
surfaces of Loop 1. Gaseous release from Core 2 was predominantly from contamination. The
coolant sampling probes were designed to withdraw samples of helium under isokinetic
conditions, separate the molecular and particulate impurities, and classify the latter with
respect to size [170]. Figure 5.23 shows the reactor plant and the locations of coolant
sampling probes and gamma activity monitoring stations [169]. Even at EOL, with a
calculated failure fraction of 0.9%, only 15% of the predicted release was from failed
particles.

Levels of contamination in Core 2 fuel were high (4.3 × 10-3 fraction of free uranium) relative
to the current fuel specification of ~10-4. (With the fuel element purge system, there was no
incentive to impose tight specifications on Peach Bottom fuel.)




                                                                                           221
                      FIG. 5.23. Measuring positions in Peach Bottom plant.


Verification of HTGR design methodology for fission gas release was performed by
comparing actual Peach Bottom operating data from Core 2 with design code predictions for
noble gas release into the purge stream using the PERFOR code. The calculated and measured
R/Bs (release rate into purge divided by birth rate in the fuel) for the reference nuclides 85mKr
and 138Xe are compared in Fig. 5.24 [169]. The agreement is excellent and well within design
margins (by a factor of ~5).

Gaseous release into the primary coolant was a factor of 5000 less than into the purge. To
further confirm performance predictions, a series of fuel compacts recovered from spent fuel
elements was re-irradiated in the GA TRIGA reactor to determine the release characteristics
of individual compacts; despite some scatter, these results were also consistent with
calculations.

From the measurements of large dust-associated fractions of caesium, it was concluded that
caesium behaviour in the coolant circuit was primarily governed by entrainment of deposited
caesium released during Core 1 operation, i.e. that the steam generator surfaces might have
acted more like a source than a sink for caesium [169].




 FIG. 5.24. Comparison of measured and calculated fission gas release from Peach Bottom Core 2.




222
5.1.7.   Fort St. Vrain

The release of fission products from the reactor core is monitored routinely as a part of the
reactor surveillance programme [171]. Considerable analytical instrumentation has been
installed in FSV to measure directly the circulating and plateout activity in the primary circuit.
The instrumentation includes a continuous activity monitor, grab sample systems to measure
fission gases, including selected iodine isotopes, and plateout probes to measure the coolant
concentrations of condensible species, especially iodines and fission metals. Additional
information has been obtained by radiochemical examination of components removed from
the primary circuit, including spent fuel elements and helium circulators in need of repair.

The FSV primary circuit remained remarkably clean after 657 efpd of operation. The peak
circulating activity of 16 240 GBq (439 Ci), measured at 100% power during Cycle 3
operation, was almost two orders of magnitude below the FSAR design activity of 1.14
million GBq (30 900 Ci).

As an indication of the excellent fuel performance experienced to date, the release rate-to-
birth rate ratio (R/B) for 85mKr has remained approximately constant at about 7 × 10-6 since
the initial rise to power. In fact, the 85mKr R/B actually decreased slightly after the first two
refuelings when spent fuel from the initial core was replaced with new fuel with lower levels
of as-manufactured, heavy metal contamination.

FSV has experienced water ingress into the primary circuit occasionally followed by lengthy
