Repository: charles-azam/eng-bench

# NSTF-Bench

Can a coding agent do engineering analysis? NSTF-Bench asks one hard question instead of many
easy ones: given a bounded evidence pack about **Argonne's NSTF** — a half-scale, 26-metre
passive reactor-cavity cooling facility that a US national lab instrumented and measured for 33
months — predict what the lab measured, blind, with calibrated uncertainty.

The agent receives geometry, materials, instrument locations, and the electrical heater program.
It does **not** receive the thermal duty (it must derive it from an energy balance), any measured
outcome, or network access to the facility's publications. It must leave a calculation note and a

File: triso/sources/TECDOC-2090_full.txt (part 15 of 20)
                                                                                                             IAEA TECDOC SERIES                  No. 2090
         localized stresses in the      accommodating the           however, once           with the additional
         SiC layer. Moreover, a         particle pressure.          exposed (i.e., the      factor of chemical
         crack in the IPyC layer                                    OPyC and SiC            attack. If the OPyC
         can expose the SiC layer                                   layers are              and SiC layers
         to CO, potentially causing                                 damaged), the IPyC      remain intact, the
IPyC     corrosion at elevated                                      undergoes a             IPyC will not be
         temperatures during                                        chemical reaction.      exposed to a new
         accidents. Full debonding                                  This layer serves as    environment.
         of the IPyC may result in                                  the final barrier for   However, if the
         a change in the pressure                                   gases (metals           other layers
         loading. Decomposition                                     would have              become damaged
         or chemical reactions of                                   initiated diffusion     or cracked, the
         the IPyC layer are not of                                  through the layer),     IPyC would be
         importance for a core heat                                 and thus, the failure   exposed to water
         up accident. Similar to the                                of this layer results   and susceptible to a
         normal operating                                           in the release of       chemical reaction.
         conditions, dimensional                                    any contained           Given that this


182
TABLE 68. BEHAVIOUR OF KERNEL AND COATING LAYERS DURING ACCIDENTS
        Depressurization (core
Layer                                  Reactivity insertion        Air ingress             Water ingress
        heat-up)
        stability is important for a                               gases and exposes       layer serves as the
        core heat up accident.                                     the kernel to the       final barrier for
        Metallic fission products                                  oxidizing               gases (metals will
        will diffuse through the                                   environment,            have started
        layer at a greater rate, but                               triggering              diffusing through
        the gaseous diffusion                                      subsequent              the layer), its
        should still be small for                                  reactions within the    failure would result
        an intact layer.                                           kernel.                 in the release of
                                                                                           any stored gases
                                                                                           and expose the
                                                                                           kernel to the
                                                                                           oxidizing
                                                                                           environment,
                                                                                           initiating
                                                                                           subsequent
                                                                                           reactions within the
                                                                                           kernel.
        The integrity of the layer     The SiC layer has to        Under air ingress       Under water
        can be compromised by          remain undamaged            conditions, the SiC     ingress conditions,
        pressure, corrosion, and       despite the induced         layer behaves           the SiC layer
        decomposition. Pressure        stresses. In the event of   similarly to a core     behaves similarly
        can be managed through         a substantial internal      heat up accident        to a core heat up
        particle design, corrosion     pressure pulse, the         until the OPyC is       accident until the
        by sequestering most           fracture toughness of       subjected to            OPyC is subjected
        fission products, and          SiC becomes crucial.        chemical attack. If     to chemical attack.
        controlling operating          The temperature of the      the OPyC weakens        As the OPyC
        temperature to mitigate        layer during and after      and fails, the stress   weakens and fails,
        Pd attack (and CO attack       the incident is a           state of the SiC        the stress state of
        in case of IPyC cracking).     significant factor, as      may change,             the SiC may
        Decomposition can be           elevated pressures and      potentially leading     change, potentially
        addressed by restricting       layer temperatures          to failure if the SiC   leading to failure if
        the maximum accident           around or above 1600°C      has been weakened       the SiC has been
        temperature. Above             could lead to failure.      by other factors.       weakened by other
        1600oC, porosities start                                   Following OPyC          factors. The SiC
        developing in SiC,                                         loss, the SiC is        would then be
        indicating that thermal                                    exposed to air and      exposed to water
        decomposition                                              CO. Depending on        and possibly some
SiC
        mechanisms are active,                                     the conditions,         generated CO.
        and above 2000oC,                                          either SiO2 or SiO      Thinning of this
        thermal decomposition of                                   (lower oxygen           layer can result in
        SiC is a dominate failure                                  content) can form.      particle failure due
        mechanism. Corrosion of                                    SiO2 is non-volatile    to SiC failure as
        SiC layer during normal                                    and impedes the         pressure vessel, and
        operation can weaken the                                   reaction rate, as the   penetration of the
        SiC layer and can cause                                    reactant has to         layer will lead to
        the failure under the                                      diffuse through it.     the release of
        greater pressure at                                        On the other hand,      metallic fission
        accident temperatures.                                     SiO is gaseous and      products and
        Silver and radiological                                    does not provide        expose the IPyC to
        important fission products                                 this protection. The    oxidation.
        diffuse through the SiC,                                   specific details of
        as the temperatures                                        the reacting
        increase and the time at                                   environment
        temperature becomes                                        determine the
        significant. Accident                                      damage and rate of
        releases tend to increase                                  damage to the SiC
        with peak accident                                         layer. Thinning of


                                                                                                             183
TABLE 68. BEHAVIOUR OF KERNEL AND COATING LAYERS DURING ACCIDENTS
          Depressurization (core
Layer                                     Reactivity insertion       Air ingress             Water ingress
          heat-up)
          temperature, and larger                                    this layer can result
          releases occur above                                       in particle failure
          1600oC. SiC can be                                         due to SiC failure
          attacked by both fission                                   as the pressure
          products and fabrication                                   vessel, and
          impurities.                                                penetration of the
                                                                     layer will lead to
                                                                     the release of
                                                                     metallic fission
                                                                     products and
                                                                     expose the IPyC to
                                                                     oxidation.


          The OPyC maintains the          The OPyC layer is to       In the presence of      In the presence of
          SiC layer in compression,       support the SiC during a   air ingress, the        water ingress, the
          and the rupture or              power pulse to keep it     OPyC initially          OPyC initially
          cracking of the OPyC can        from exceeding its         behaves similarly       functions similarly
          result in heightened local      ultimate stress            to its role in a core   to its role in a core
          stresses in the SiC,                                       heat up scenario.       heat up scenario,
          increasing the risk of its                                 However, over           followed by
          failure. For a core heat up                                time, it experiences    erosion. The loss of
          accident, the                                              erosion. The loss of    OPyC due to
          decomposition or                                           OPyC due to             chemical attack has
          chemical reactions of the                                  chemical attack has     a comparable
          OPyC layer are not                                         a comparable            effect, with the
          critical, though                                           impact, with the        additional
          dimensional stability                                      added consequence       consequence that
          remains important.                                         that the SiC layer is   the SiC layer is
OPyC      During a core heat up                                      now vulnerable to       now exposed to
          accident, metallic fission                                 attack.                 attack.
          products may diffuse
          through the layer at an
          accelerated rate, but the
          gaseous diffusion is
          anticipated to be minimal
          for an intact layer. There
          is a possibility that fission
          products trapped within
          the layer (intercalation)
          could be released at
          higher temperatures.
          Additional interaction
          between the OPyC and
          the matrix is not expected.


TABLE 69. PARAMETERS, CHARACTERISTICS AND PHENOMENA OF HIGH IMPORTANCE TO
ACCIDENT CONDITIONS FOR KERNEL
                                                Depressurization        Reactivity                       Water
                                                                                        Air ingress
                                                 (core heat-up)         insertion                        ingress
ALL ACCIDENTS
Maximum fuel temperature:
Temperature affects chemical reactions                  X                   X                X             X
and fission product diffusion.
Time at temperature:                                    X                   X                X             X


184
 TABLE 69. PARAMETERS, CHARACTERISTICS AND PHENOMENA OF HIGH IMPORTANCE TO
 ACCIDENT CONDITIONS FOR KERNEL
                                                       Depressurization           Reactivity                         Water
                                                                                                   Air ingress
                                                        (core heat-up)            insertion                          ingress
 Diffusive releases are determined based on
 time at temperature. Time at temperature
 has an impact on the amount of material
 reacted and fission product release.
 Thermodynamic state of fission products:
 Chemical form of fission products affects
 their diffusion/mobility. The chemical state
 of fission products, which is a function of
 temperature for oxidizing elements,
                                              X                                        X                X               X
 determines the vapour pressure and how
 they migrate. The goal is to tie rare earth
 elements and limit CO production.
 Energy transport:
 Determines kernel temperature and fission
 product diffusion from the kernel.
 Oxygen flux:
 Oxygen diffusion can increase at high
 temperatures. A substantial repositioning
 of oxygen has the potential to alter the
 oxygen potential and, consequently, the
 chemical species of fission products within
 the kernel.
 Grain growth:
 Grain growth is expected to occur19 at high
 temperatures, affecting the fission product
 diffusion from kernel to the kernel-buffer
 interface: “Grain growth could release
 fission products from the grain to the grain
 boundary region, thus enhancing
 transport.”
 Buffer carbon-kernel interaction:
 Some interaction between the kernel and
 the buffer carbon is possible at high
 temperatures: the kernel periphery may
 react with the buffer carbon.
 DEPRESSURIZATION AND REACTIVITY ACCIDENTS
 Condensed phase diffusion:
 Higher temperatures increase the diffusion
 rate. Diffusion of fission products is
 affected by how the accident phenomena
                                              X                                        X
 progress (e.g. grain growth, occurrence of
 kernel melting).
 Gas phase diffusion
 Higher temperatures increase the diffusion   X
 rate.
 REACTIVITY ACCIDENTS
 Energy deposition (total):                                                            X



19   In Ref. [14], it was indicated “grain growth may increase fission product transport”, though the reason was not explained.
     In the conventional UO2 pellets, larger grains would provide longer mean free path to fission product diffusion to the grain
     boundaries and hence delays the fission product release, as grain boundaries provides an easy path for fission product/gas
     release. However, in TRISO, if the grain size becomes as large as the kernel size, the diffusion of fission products to the
     kernel-buffer interface will be facilitated, and hence fission product transport is increased.


                                                                                                                            185
TABLE 69. PARAMETERS, CHARACTERISTICS AND PHENOMENA OF HIGH IMPORTANCE TO
ACCIDENT CONDITIONS FOR KERNEL
                                               Depressurization   Reactivity                  Water
                                                                               Air ingress
                                                (core heat-up)    insertion                   ingress
Energy deposition determines the fuel and
core temperature.
Energy deposition rate:
Energy deposition rate determines the
likelihood of impulsive fuel damage and
system response time.
AIR/WATER INGRESS ACCIDENTS
The kinetics of chemical attack by air or
water will govern the rates at which fission
products are released.

Chemical attack by air / water – catalysis:
Some fission products or impurities can
increase the reaction rate.
Chemical attack by air / water – changes in
chemical form of fission products:
The availability of oxygen may elevate the
oxygen potential of the kernel, leading to
alterations in the chemical form of fission
products, thereby influencing transport
properties.
AIR INGRESS ACCIDENTS
Chemical attack by air – changes in
graphite properties:
Modifications in the characteristics of
graphite (or PyC) have the potential to
impact the transport of fission products or
the liberation of entrapped fission
products.
Chemical attack by air – holdup reversal:
Structural and chemical changes to the
kernel may release stored fission products.
Chemical attack by air – temperature
distribution:
The temperature of the kernel and
surrounding material will affect reaction
rates and the transport of fission products.
WATER INGRESS ACCIDENTS
Chemical attack by water – changes in
kernel properties:
Structural and chemical changes to the
kernel may release stored fission products.



TABLE 70. PARAMETERS, CHARACTERISTICS AND PHENOMENA OF HIGH IMPORTANCE TO
ACCIDENT CONDITIONS FOR THE BUFFER LAYER

Parameters, characteristics and                Depressurization                              Water
                                                                  Reactivity   Air ingress
phenomena                                      (core heat-up)                                ingress

ALL ACCIDENTS




186
TABLE 70. PARAMETERS, CHARACTERISTICS AND PHENOMENA OF HIGH IMPORTANCE TO
ACCIDENT CONDITIONS FOR THE BUFFER LAYER

Parameters, characteristics and                   Depressurization                              Water
                                                                     Reactivity   Air ingress
phenomena                                         (core heat-up)                                ingress

Gas phase diffusion
The fission product transport through the
buffer layer is expected to be high at
                                                         X                X
accident temperatures. This layer offers little
impedance to the transport of fission
products.
Response to kernel swelling:
The buffer layer must be weak enough that it                              X
will deform to accommodate the kernel.
Condensed phase diffusion
The fission product transport through the
buffer layer is expected to be high at
accident temperatures. This layer offers little
impedance to the transport of fission
products.

Maximum fuel gaseous fission product
uptake: The buffer layer is designed to have
sufficient free volume to accommodate the
fission products, and to withstand the
pressure.
Layer oxidation:
Any oxygen released from the kernel will
oxidize a small portion of the buffer.
In addition, in the case of water ingress, the
buffer will be oxidized from the outside if
the particle is cracked or broken.

Thermal gradient:
The gradient may influence the transport of
fission products to the other layers.
1) During core heat up conditions, the
     gradient across the buffer is much less
     than normal operation. Thermal gradient
     can cause carbon transfer from side to
     other side of the kernel.
2) During reactivity insertion accident,
     gradients can be high for a high energy
     pulse.


Irradiation and thermal shrinkage:
Irradiation and thermal shrinkage can cause
cracks in the buffer layer. Due to these
cracks, fission products can locally
accumulate (at higher temperatures) on the
IPyC.

AIR/WATER INGRESS ACCIDENTS
Chemical attack by air/water- kinetics:
The reaction rates will control the fission
product release rate.


                                                                                                          187
TABLE 70. PARAMETERS, CHARACTERISTICS AND PHENOMENA OF HIGH IMPORTANCE TO
ACCIDENT CONDITIONS FOR THE BUFFER LAYER

Parameters, characteristics and                  Depressurization                              Water
                                                                    Reactivity   Air ingress
phenomena                                        (core heat-up)                                ingress

Chemical attack by air/water – changes in
chemical form of fission products:
The variation in chemical form of the fission
products may change their transport.
Chemical attack by air/water – changes in
graphite properties:
Changes in the graphite (or PyC) properties
may influence the fission product transport
and release.
Chemical attack by air/water – holdup
reversal:
Fission products stored in the buffer may be
released quickly if the buffer structure is
attacked.
Chemical attack by air/water – temperature
distribution:
The temperature determines reaction rates
and transport.
AIR INGRESS ACCIDENTS
Chemical attack by air- catalysis:
Some impurities or fission products may
increase the reaction rate.


TABLE 71. PARAMETERS, CHARACTERISTICS AND PHENOMENA OF HIGH IMPORTANCE TO
ACCIDENT CONDITIONS FOR THE IPYC LAYER

Parameters, characteristics and                 Depressurization                               Water
                                                                    Reactivity   Air ingress
phenomena                                       (core heat-up)                                 ingress

ALL ACCIDENTS
Gas phase diffusion
Gaseous fission products are generally
maintained by IPyC. High local accident                 X                X           X
temperatures and chemical attack can
increase the diffusion rate.

Cracking:
Cracks can change the stress distribution.
In the case of air/water ingress, if other              X                            X             X
layers are broken, cracking will allow the
oxidizer to the kernel.

Pressure loading (CO):
High CO production will result in high
pressures. High pressures can challenge
                                                        X                X                         X
IPyC layer. The IPyC can help keep the
SiC in compression if the bonding between
layers is strong.



188
TABLE 71. PARAMETERS, CHARACTERISTICS AND PHENOMENA OF HIGH IMPORTANCE TO
ACCIDENT CONDITIONS FOR THE IPYC LAYER

Parameters, characteristics and               Depressurization                              Water
                                                                 Reactivity   Air ingress
phenomena                                     (core heat-up)                                ingress

Pressure loading (fission products):
High pressure could challenge this layer.
The IPyC products can help keep the SiC                               X
in tension if the bonding between layers is
strong.
Layer oxidation:
In some cases, internal oxidation of the
layer can be significant. IPyC cracks can
allow CO to the SiC, resulting in corrosion
                                                                                  X             X
of SiC (inside out).
In the case of air/water ingress accident,
cracks in the OPyC and SiC will allow
oxidation of the IPyC (outside in).
Condensed phase diffusion
Metallic fission products are not well
retained. In addition, high local accident
temperatures and chemical attack can
increase the diffusion rate.
Stress state (compression/tension):
Breaking or debonding of IPyC results in
changes in stress distribution of the
particle, and hence failures.
Intercalation/trapping:
The IPyC can accumulate fission products
during normal operation that can be
released during an accident.
Chemical attack of the IPyC may allow
release of trapped fission products.
AIR/WATER INGRESS ACCIDENTS
Chemical attack by air/water- kinetics:
The reaction rates will control the fission                                       X             X
product release rate.
Chemical attack by air/water – changes in
chemical form of fission products:
The changes in chemical form of the                                               X             X
fission products may change transport
properties.
Chemical attack by air/water – temperature
distribution:
The temperature of the IPyC and                                                   X             X
surrounding materials determines reaction
rates and transport.
Chemical attack by air/water - catalysis:
Some impurities or fission products may
increase the reaction rate.




                                                                                                      189
TABLE 71. PARAMETERS, CHARACTERISTICS AND PHENOMENA OF HIGH IMPORTANCE TO
ACCIDENT CONDITIONS FOR THE IPYC LAYER

Parameters, characteristics and                 Depressurization                                 Water
                                                                     Reactivity    Air ingress
phenomena                                       (core heat-up)                                   ingress

Chemical attack by air/water – changes in
graphite properties:
Changes in the graphite (or PyC)
properties may influence the transport or
release of fission products.

Chemical attack by air/water – holdup
reversal:
Serious damage to the IPyC will allow
access to the buffer and its relatively large
inventory of fission products.



TABLE 72. PARAMETERS, CHARACTERISTICS AND PHENOMENA OF HIGH IMPORTANCE TO
ACCIDENT CONDITIONS FOR THE SIC LAYER

                                                  Depressurization    Reactivity                 Water
Parameters, characteristics and phenomena                                          Air ingress
                                                  (core heat-up)      insertion                  ingress
ALL ACCIDENTS
Gas phase diffusion
Fission product diffusion is low through the              X                            X             X
SiC even at accident temperatures.
Condensed phase diffusion:
Silver can diffuse through SiC at temperatures
above 1100°C.
Thermal deterioration or decomposition:
Above 1600-1800°C, SiC begins to
decompose and its ability to retain fission
products is greatly reduced.
Fission product corrosion:
Some fission products may migrate into the
SiC and corrode it. This corrosion process is a
function of temperature and can begin during
normal operation. Pd is of main concern,
though other fission products can also cause
corrosion of SiC layer.
Heavy metal diffusion:
The diffusion of fissile material can change
the core configuration. A concern is major
particle cracking and the expulsion of the
kernel material during the pulse.
Layer Oxidation:
Attack of the SiC layer by CO can be due to a
failed OPyC at high temperatures or due to
IPyC failure (e.g. cracks at high temperatures)
(inside out). The formation of either SiO or
SiO2 can determine the rate at which the SiC
is eroded.



190
TABLE 72. PARAMETERS, CHARACTERISTICS AND PHENOMENA OF HIGH IMPORTANCE TO
ACCIDENT CONDITIONS FOR THE SIC LAYER

                                                  Depressurization   Reactivity                 Water
Parameters, characteristics and phenomena                                         Air ingress
                                                  (core heat-up)     insertion                  ingress
Fission gas release through undetected
defects:
In order to release gases, both PyCs have to be
cracked in addition to a failed SiC. The SiC
                                                         X
can be attacked by fission products and
fabrication impurities. Undetected defective
SiC could have poor accident behaviour not
apparent during normal operations.
Fission gas release through failures (e.g.
cracking):
Failure of the SiC will allow the release of             X               X            X             X
metallic fission products even with intact
PyCs.

Thermodynamics of the SiC fission product
system:
At the higher temperatures of interest, SiC is
just stable to oxidation in its intact particle
                                                         X
environment, though SiC is known to be
attacked by some noble metals. At higher
burnups and temperatures, other chemical
concerns may arise.
Sintering:
Accident temperatures can result in
microstructural changes: change the crystal or
grain structure of the SiC layer.
AIR/WATER INGRESS ACCIDENTS
Chemical attack by air/water- kinetics:
The reaction rates will determine the rate of                                         X
fission product release.
Chemical attack by air/water – changes in
chemical form of fission products:
                                                                                      X             X
The variation in chemical form of the fission
products may change their transport.
Chemical attack by air/water – temperature
distribution:
The temperature of the SiC and surrounding                                            X             X
materials determines reaction rates and
transport.
Chemical attack by air/water - catalysis:
Some impurities or fission products may
increase the reaction rate.
Chemical attack by air/water – changes in SiC
properties:
Changes in the SiC properties may influence
the transport or release of fission products.




                                                                                                          191
TABLE 72. PARAMETERS, CHARACTERISTICS AND PHENOMENA OF HIGH IMPORTANCE TO
ACCIDENT CONDITIONS FOR THE SIC LAYER

                                                   Depressurization   Reactivity                 Water
Parameters, characteristics and phenomena                                          Air ingress
                                                   (core heat-up)     insertion                  ingress

Chemical attack by air/water – holdup
reversal:
Significant harm to the SiC layer will permit
entry to the IPyC layer, which exhibits
relatively poor retention of metallic fission
products.




TABLE 73. PARAMETERS, CHARACTERISTICS AND PHENOMENA OF HIGH IMPORTANCE TO
ACCIDENT CONDITIONS FOR THE OPYC LAYER

                                                   Depressurization   Reactivity                 Water
Parameters, characteristics and phenomena                                          Air ingress
                                                   (core heat-up)     insertion                  ingress

ALL ACCIDENTS
Gas phase diffusion:
                                                          X                             X
Gaseous fission product diffusion is low.

Condensed phase diffusion:
Metallic fission product diffusion is high.

Layer Oxidation:
The OPyC is the most exposed layer. It would
be the first layer subjected to oxidation (sound                                        X            X
particle). Cracked layers may allow CO to the
OPyC or coolant impurities may attack it.
Stress state (compression/tension):
Debondig of OPyC from SiC results in
changes in stress distribution but the effect is
not as significant as that of IPyC debonding
from SiC, though failure will increase the
likelihood of SiC failure.
Cracking:
Cracks can lead to higher probability of SiC
                                                          X
failure. Gaseous will be released if the other
layers fail.
Trapping:
Chemical attack of the OPyC may allow
release of trapped fission products.
Intercalation:
Chemical attack of the OPyC may allow
release of trapped fission products.
Fission gas release through failures (e.g.
cracking):
Failure of the SiC will allow the release of              X                             X
metallic fission products even with intact
PyCs.




192
TABLE 73. PARAMETERS, CHARACTERISTICS AND PHENOMENA OF HIGH IMPORTANCE TO
ACCIDENT CONDITIONS FOR THE OPYC LAYER

                                                    Depressurization   Reactivity                 Water
Parameters, characteristics and phenomena                                           Air ingress
                                                    (core heat-up)     insertion                  ingress

Thermodynamics of the SiC fission product
system:
At the higher temperatures of interest, SiC is
                                                           X
just stable to oxidation in its intact particle
environment, though SiC can be attacked by
some noble metals.
Sintering:
Accident temperatures can result in changes of
the crystal or grain structure of the SiC layer.
AIR/WATER INGRESS ACCIDENTS
Chemical attack by air/water- kinetics:
The reaction rates will control the fission                                             X            X
product release rate.
Chemical attack by air/water – changes in
chemical form of fission products:
                                                                                        X            X
Changes in chemical form of the fission
products can change transport properties.
Chemical attack by air/water – temperature
distribution:
The temperature of the SiC and surrounding                                              X            X
materials determines reaction rates and
transport.
Chemical attack by air/water - catalysis:
Some impurities or fission products may
increase the reaction rate.
Chemical attack by air/water – changes in
graphite properties:
Changes in the graphite properties may
influence the transport or release of fission
products.
Chemical attack by air/water – holdup
reversal:
Attack of the OPyC may result in the release
of any stored fission products.



TABLE 74. PARAMETERS, CHARACTERISTICS AND PHENOMENA OF HIGH IMPORTANCE TO
ACCIDENT CONDITIONS FOR THE FUEL ELEMENT

Parameters, characteristics and                    Depressurization                               Water
                                                                       Reactivity   Air ingress
phenomena                                          (core heat-up)                                 ingress

ALL ACCIDENTS
Irradiation history:
Matrix behaviour (shrinkage) is related to
time temperature history, and particularly                X
temperatures and fast fluence, changing its
chemical reactivity.



                                                                                                         193
 TABLE 74. PARAMETERS, CHARACTERISTICS AND PHENOMENA OF HIGH IMPORTANCE TO
 ACCIDENT CONDITIONS FOR THE FUEL ELEMENT

 Parameters, characteristics and                  Depressurization                              Water
                                                                     Reactivity   Air ingress
 phenomena                                        (core heat-up)                                ingress

 Gas phase diffusion:
 In the matrix, gas diffusion is high. Chemical
                                                                          X           X            X
 attack can increase the transport of gases
 outside the fuel element.
 Condensed phase diffusion:
 Metallic diffusion varies, with less volatile
 metals exhibiting a high degree of retention
 in the matrix material.
 Transport of metallic fission products
 through fuel element-chemical form:
 The chemical form of fission product
                                                         X                            X            X
 controls its transport behaviour. Significant
 retention of metallic fission products has
 been observed.
 AIR/WATER INGRESS ACCIDENTS
 Chemical attack by air/water- kinetics:
 The reaction rates will determine the rate of                                        X            X
 fission product release.
 Chemical attack by air/water – changes in
 chemical form of fission products:
                                                                                      X            X
 Changes in chemical form of the fission
 products can change transport properties.
 Chemical attack by air/water – temperature
 distribution:
 The temperature of the SiC and surrounding                                           X            X
 materials determines reaction rates and
 transport.
 Chemical attack by air/water - catalysis:
 Some impurities or fission products may
 increase the reaction rate.

 Chemical attack by air/water – changes in
 graphite properties:
                                                                                      X
 Changes in the graphite properties can affect
 the transport and release of fission products.

 Chemical attack by air/water – holdup
 reversal:
 Damage of the matrix material can enhance
 the release of fission products.



7.8.1.    Summary of parameters of high importance identified for accident conditions

Parameters, characteristics and phenomena were identified to be of high importance during
depressurization/ core heat up accident for kernel, coatings and the fuel element, as listed in Table 75.
In addition, several parameters were identified by the majority (but not by all the experts) as of high
importance, including [14]:

    — For the kernel, buffer carbon-kernel interaction below and above 1600°C;
    — For the buffer layer, layer oxidation below and above 1600°C;

194
   — For the SiC layer, thermal deterioration or decomposition of SiC layer and fission product
     corrosion of the SiC layer above 1600°C.


A consensus on their importance of several other parameters for the depressurization/ core heat up
accident was not reached; these parameters include [14]:

   — For the kernel, oxygen flux;
   — For the buffer layer, condensed phase diffusion and thermal gradient.

A total of 12 parameters, characteristics and phenomena were identified to be of high importance during
reactivity initiated accident for kernel, coatings and the fuel element, as listed in Table 76. Several
parameters were identified by the majority (but not by all the experts) as of high importance, including
[14]:

   — For the kernel, gas phase diffusion, energy transport – conduction within the kernel;
   — For the buffer layer, maximum fuel gaseous fission product uptake;
   — For the fuel element, condensed phase diffusion.

A consensus on the importance of several other parameters for the reactivity initiated accident was not
reached; these parameters include [14]:

   — For the kernel, buffer carbon-kernel interaction;
   — For the buffer layer, condensed phase diffusion and thermal gradient;
   — For the IPyC layer, stress state (compression/tension);
   — For the OPyC layer, gas phase diffusion.



TABLE 75. DEPRESSURIZATION/HEATUP ACCIDENT PARAMETERS OF HIGH IMPORTANCE

 Layer                                 Parameter
 Kernel                                Condensed phase diffusion
                                       Gas phase diffusion
                                       Maximum fuel temperature
                                       Time at temperature
                                       Energy transport
                                       Thermodynamic state of fission products
 Buffer                                Gas phase diffusion
 IPyC                                  Cracking
                                       Gas phase diffusion
                                       Pressure loading
 SiC                                   Fission product release through failures (e.g. cracking)
                                       Fission product release through undetected failures
                                       Gas phase diffusion
                                       Thermodynamics of the SiC fission product system
 OPyC                                  Cracking
                                       Gas phase diffusion
 Fuel element                          Irradiation history
