Repository: charles-azam/eng-bench

# NSTF-Bench

Can a coding agent do engineering analysis? NSTF-Bench asks one hard question instead of many
easy ones: given a bounded evidence pack about **Argonne's NSTF** — a half-scale, 26-metre
passive reactor-cavity cooling facility that a US national lab instrumented and measured for 33
months — predict what the lab measured, blind, with calibrated uncertainty.

The agent receives geometry, materials, instrument locations, and the electrical heater program.
It does **not** receive the thermal duty (it must derive it from an energy balance), any measured
outcome, or network access to the facility's publications. It must leave a calculation note and a

File: triso/sources/TECDOC-1674_full.txt (part 16 of 46)
                                     IAEA-TECDOC-1674 n Advances in High Temperature Gas Cooled Reactor Fuel Technology
drying-out periods, and an adverse effect on fuel performance might have been expected.
Laboratory tests have demons trated that water can react wi th the exposed kernels of failed,
carbide based fuel particles, and the result of this fuel hydrolysis in an out of pile environment
is an order of magnitude increase in the fission gas release rate from failed carbide particles.
The periodic water ingresses in FSV have resulted in no discernible increases in fission gas
release upon return to power.

5.2. POST-IRRADIATION TEST METHODS FOR UNLOADED FUEL ELEMENTS
     FROM THE REACTOR
5.2.1.   AVR

5.2.1.1. Sampling of AVR fuel for post-irradiation examination

Apart from the previously described in-core measurements in the AVR, PIE was conducted
regularly on single fuel spheres, mainly in the Hot Cells at FZJ. Both random and especially
selected fuel element samples from the AVR were taken and separated during removal from
the core. Sample size was between 33 and 50 spheres with a total number of 92 samples over
the whole operation time. Guidelines were established according to which a specific PIE
programme was executed. It included

        measurements of 133Xe and 85Kr equilibrium release from single fuel elements during
         heating tests at constant temperatures of 1050 and 1250°C, respectively, used as
         indicator for coated particle failure;
        measurements of burnup;
        measurements of concentration profiles of solid fission products in the fuel-free zone;
        metallographic investigations to study the integrity of particles.

After removal from the AVR core, measurements with individual fuel spheres were possible.
During operation of the reactor, neither single fuel spheres nor a single fuel element type can



                                                                                              223
be individually analysed. Only integral statements on the fuel performance over the total core
can be given via coolant activity measurements.
5.2.1.2. Release of metallic fission products from the AVR core

Solid fission products were typically deposited on the fuel element surfaces and partially
remobilized as dust and transported through the primary circuit. In 1974, after raising the
average coolant outlet temperature from 850 to 950°C, a relatively high level of strontium
contamination was identified in the AVR core, which has caused a maintenance problem
since. The AVR was even quoted as having ‘the worst beta contamination of any nuclear
installation in the world’ [172]. The origin of this strontium could be traced back to enhanced
release from carbidic fuel (GK) with (Th,U)C2 HTI BISO coating (UCC, T, GK) and at
temperatures > 900°C having reached a maximum burnup of 17% FIMA [173].

The coolant activity increase observed from mid 1975 was presumed to originate from
particle failure. It were the routine 1250°C heating tests with all fuel types which eventually
identified the small charge of GLE-1 spheres as being responsible for the enhanced activity
release. During PIE heating at temperatures < 1200°C, no failures were observed. The failure
rate, however, increased significantly when heated at temperatures above 1250°C. When
reaching 1500°C, even more than 25% of the particles were found destroyed [110]. As a
consequence, it was decided to remove all poor quality GLE-1 fuel elements from the core.
The trial not being perfect, however, the circulation strategy was changed so not to re-
circulate GLE-1 spheres to the outer core with its higher temperatures. The bulk of this
variant was not removed until 1982. The effect of the complete removal on the coolant
activities can clearly be seen from the previous Fig. 5.8.

Activities of metallic fission products released into the primary circuit of the AVR vs.
operation time are shown in Fig. 5.25 [153]. Table 5.4 lists the fractional release of AVR fuel
at EOL [154].

The ‘irradiated microsphere gamma analyser’, IMGA, is a PIE system to characterize the
performance of a large population of coated particles measuring radioisotope inventories of
individual coated particles by detecting γ radiation. Among the fuel spheres examined at the
ORNL with the IMGA method was the AVR irradiated GLE-3 sphere 76/20 used as a control
sphere (vs. irradiated and heated spheres). From the electrolytically deconsolidated AVR ball,
some 5000 individual coated particles were given to the IMGA system. The main result was
characteristic of no particle failure. No statistical evidence of caesium release from the
individual particles and no significant particle-to-particle variation in fission product retention
was observed [174].




224
FIG. 5.25. Activities of different radionuclides accumulated in the AVR primary circuit over operation
time.


TABLE 5.4. END-OF-LIFE FRACTIONAL RELEASE OF FISSION PRODUCTS FROM AVR
FUEL
Radionuclide                                               EOL fractional release from AVR core
Cs-137                                                                   2 × 10-3
Cs-134                                                                   1 × 10-4
Sr-90                                                                    1 × 10-2
Ag-110m                                                                  4 × 10-2
I-131                                                                    9 × 10-6


5.2.1.3. Fission product profiles in the fuel-free zone

The fuel-free zone of spheres was examined with respect to the long-lived isotopes of
caesium, strontium, silver, and others. The procedure of profile measurement was usually
such that a 6 mm wide groove was made over the whole circumference of the sphere in 10
steps of 0.4 mm each. Activities for these single graphite powder specimens were then
measured and calculated back to the date of discharge from the reactor.

Figure 5.26 shows for the nuclide 137Cs the profiles discovered in GLE-1 spheres with (top
curve) and without (bottom curve) defective/failed particles [175]. Surface concentrations are
generally higher (for normal particle performance) than further inside the ball. Activity
transported with the coolant was obviously deposited on the fuel element surfaces in colder
core areas. In contrast, a high concentration level well inside the ball indicates the presence of
defective/failed particles having released part of their radionuclide inventory into the matrix
material. The 110mAg profiles were found to be strongly varying for different spheres with
sometimes high, sometimes low activities. No burnup dependence on the release behaviour
was observed.




                                                                                                  225
                1 E‐1




                1 E‐2



                                                                                                 GLE‐1, 6.3% FIMA,
                1 E‐3                                                                            with failed particles




                             Cs relative concentration
                1 E‐4                                                                            GLE‐1, 4.3% FIMA,
                                                                                                 without failed
                                                                                                 particles

                1 E‐5



                            137

                1 E‐6


                                                         Distance from sphere surface (mm)
                1 E‐7
                        0                                 1               2                  3        4                  5


FIG. 5.26. Caesium profiles in the fuel-free zone of AVR fuel elements with and without failed coated
particles.


The above typical fission product profiles were also observed in other fuel types and even
identified in a moderator sphere. Figure 5.27 shows a comparison of the measured caesium
activity ratios (surface over depth of 3.9 mm) [176]. Deviations were only found for silver.




 FIG. 5.27. Activity ratios 137Cs/134Cs between a GO-THTR sphere and a moderator graphite sphere.


5.2.1.4. End-of-life performance of the modern fuel in the AVR

The AVR fuel reloads of particular importance relative to modern LEU UO2 TRISO particle
performance are GLE-3 and GLE-4. All of these fuel elements were manufactured to high
quality requirements. For a seven year period from 1982 to 1988, these fuel elements were
inserted into the AVR and experienced real-time HTGR operating conditions. At periodic
intervals over this period, a number of irradiated elements would be randomly drawn from the




226
core for post-irradiation evaluation and accident condition testing. In seven years of
irradiation, a total of 240 GLE-3 and GLE-4 elements were withdrawn and evaluated at FZJ.
Peak burnups of the withdrawn elements were 9.8% FIMA for the GLE-3 elements and 13%
FIMA for the GLE-4 elements. Peak accumulated fast fluence was ~2.9 × 1025 n/m2 (E > 16
fJ) for the GLE-3 elements and ~2.3 × 1025 n/m2 (E > 16 fJ) for the GLE-4 elements. PIE
included measurements of fission product inventory (burnup), of out-of-reactor gas release,
and accident simulation testing.

To assess the EOL performance of GLE-3 and GLE-4 AVR fuel elements, a methodology
was developed based upon fission gas release measurement during the temperature increase in
the early phase of accident condition testing [177]. The heatup process begins at room
temperature, progresses over a series of heating ramps to specific temperatures (300°C,
1050°C, and 1250°C) and hold periods until the desired accident simulation temperature is
reached. Two of these hold points, 1050°C, and 1250°C, are designed to equilibrate the
irradiated fuel particles in the fuel element at or near their prior irradiation temperature. This
allows the fuel to develop a stable internal environment before being heating to an elevated
temperature, not previously experienced by the fuel particles. The 1050°C hold point was
considered the mean working temperature for fuel specimens from accelerated MTR
irradiation tests, and the 1250°C hold point was considered the typical working temperature
for AVR fuel elements.

During heating, the test facility is purged with a sweep gas and continuously monitored for
release of the long-lived 85Kr noble fission gas. Detection of any significant activity in the
sweep gas is an indicator of failed or defective fuel particles present in the irradiated fuel
element.

Table 5.5 is a detailed list of 29 GLE-3 fuel elements that have been subjected to accident
simulation testing. Of these, 24 from the list were used to analyse AVR EOL irradiation
performance. Five were excluded because of the lack of detailed 85Kr release data at testing
temperatures near those expected in the AVR. Eleven of the GLE-3 elements were ultimately
subjected to isothermal tests from 1600°C or 1800°C, six elements were subjected to a
simulated HTR-Modul design basis depressurized event temperature profile up to 1620 or
1700°C; and seven elements were subjected to ramp tests ranging from 1900 to 2500°C.

The 85Kr fractional release data in Fig. 5.28 are indicative of the EOL fuel performance for
the GLE-3 elements irradiated in the AVR. For the eleven GLE-3 elements subjected to
isothermal accident tests, the release data were measured at the 1250°C hold period during the
ramp-up to test temperature and are directly representative of EOL AVR performance. For
those elements subjected to a constant heating ramp to temperatures > 1900°C, only release
data in the temperature range of 1250°C to ~1400°C were used to estimate EOL performance.
And finally, for those elements subjected to a design-basis HTR-Modul depressurization
event temperature profile, only the release data along the temperature curve where the furnace
temperature was between 1490°C to 1500°C were used as representative of EOL AVR
performance [178].

Based on the 85Kr fractional release data from 24 accident simulation tests, the EOL
performance of the GLE-3 fuel elements at the time of discharge from the AVR are excellent.
Most of the release data, with few exceptions, are < 10-6 in the temperature range of 1250°C
to well beyond 1400°C. The 85Kr release fraction of a single LEU UO2 TRISO particle at
these temperatures is ~6.1 × 10-5 and those measured from the 24 separate GLE-3 elements
are all > 10 times to > 1000 times less. The AVR GLE-3 elements fractional release data also




                                                                                              227
compares well with 85Kr release data obtained from accident simulation testing of MTR
Irradiation and HTR-Modul proof tests specimens [178].

Collectively, the 24 type GLE-3 elements represent a population of ~393 600 LEU UO2
TRISO coated particles, and with no in-reactor failures their EOL performance is
representative of a failure fraction of ≤ 7.6 × 10-6 at the upper 95% confidence limit [178].

5.2.2.   THTR-300

Unlike the AVR reactor, the THTR-300 was fueled with only one type of fuel element and
coated particle design. Also fuel temperatures were lower than in the AVR under normal
operating conditions with the average coolant temperature being 750°C at the steam generator
inlet.




228
TABLE 5.5. NOBLE GAS 85Kr RELEASE FRACTION MEASUREMENTS DURING ACCIDENT
SIMULATION TESTS ON AVR TYPE GLE-3 FUEL ELEMENTS
                                        Burnup          Measurement temperature
      Fuel element                                                                Kr-85 release fraction
                                       (% FIMA)          of Kr-85 release (°C)
Isothermal accident simulation tests
       AVR 70/33                         1.6                     1250                   3.8 × 10-6
    AVR 73/21 (ITU*)                     2.5                      n.i.                 n.d.r. < 1600
       AVR 71/22                         3.5                     1250                   4.5 × 10-8
    AVR 74/18 (ITU*)                     4.8                     1600                   5.9 × 10-6
       AVR 74/10                         5.5                     1250                  < 8.0 × 10-7
       AVR 74/11                         6.2                     1250                   1.3 × 10-7
       AVR 76/18                         7.1                     1250                   1.6 × 10-8
       AVR 88/41                         7.6                     1250                   1.3 × 10-8
       AVR 88/33                         8.5                     1250                  < 4.2 × 10-8
       AVR 82/20                         8.6                     1250                   5.5 × 10-8
       AVR 88/15                         8.7                     1250                   6.3 × 10-8
        AVR 82/9                         8.9                     1250                   1.3 × 10-8
HTR-Modul depressurized loss-of-coolant event profile
       AVR 91/31                         9.0                     1500                   1.0 × 10-8
       AVR 89/13                         9.1                     1490                   6.7 × 10-8
       AVR 85/18                         9.2                     1495                   2.6 × 10-8
        AVR 90/5                         9.2                     1495                   5.3 × 10-8
        AVR 90/2                         9.3                     1495                   9.2 × 10-8
       AVR 90/20                         9.8                     1500                   5.7 × 10-8
Ramp accident simulation tests
        AVR 71/7                         1.8                     1250                   3.1 × 10-7
       AVR 70/19                         2.2                     1200                   1.9 × 10-6
        AVR 74/8                         2.9                     1250                   1.4 × 10-7
       AVR 73/12                         3.1                     1250                  < 1.4 × 10-7
        AVR 74/6                         5.6                     1250                   1.3 × 10-7
       AVR 76/28                         6.9                   1250/n.i.               n.d.r. < 1750
       AVR 76/19                         7.3                     1250                   2.3 × 10-7
       AVR 76/27                         7.4                     1250                   4.6 × 10-7
       AVR 80/16                         7.8                   1250/n.i.               n.d.r. < 1900
       AVR 80/14                         8.4                   1250/n.i.               n.d.r. < 1900
       AVR 80/22                         9.1                   1250/n.i.               n.d.r. < 1600

n.i.   not included in EOL AVR evaluation.
n.d.r. no detectable release.




                                                                                                       229
                                                                                        Isothermal Tests 1600C to 1800C

                                                                                        Depressurized Accident
                                       1.E-03
                                                                                        Simulation
                                                                                        Ramp Tests / 1900C to 2500C

                                                                                        MTR and Module Proof Tests
                                                            One UO2 Particle
                                                                                        One UO2 Particle Inventory
                                       1.E-04                  Inventory




               Kr Fractional Release
                                       1.E-05




                                       1.E-06

               85



                                       1.E-07




                                       1.E-08
                                                0   1   2      3      4        5    6       7      8        9         10   11
                                                                          Burnup (% FIMA)

FIG. 5.28. Noble gas 85Kr release fraction monitored during accident simulation testing of AVR type
GLE-3 fuel elements and accelerated MTR and HTR-Modul proof tests.Measurements by the FZJ and
the JRC-ITU.

Apart from the experience gained from THTR operation, the investigation of the irradiation
behaviour of THTR fuel elements was done in respective experiments in MTRs and, as a
mass test, in the AVR reactor. The THTR reactor itself was not designed for an intentional
discharge of fuel elements for testing purposes. Correspondingly, PIE work was conducted on
those spheres tested in the MTRs and on random samples of THTR type fuel taken from the
AVR. There were never fuel elements discharged from the THTR to be taken for further PIE.

5.2.3.    HTTR

5.2.3.1. Introduction

The future research and development concerning the HTGR development is scheduled in a
wide range mainly using the HTTR. The R&D subjects aiming at improving the performance
and economy of HTGR are concerned mainly with the advancement of basic HTGR
technologies and improvement of the core performance. The R&D using the HTTR is
scheduled in a wide range

         to establish the technology basis on HTGRs;
         to upgrade present HTGR technologies;
         to establish high temperature nuclear process application technologies;
         to make the innovative basic research on high temperature engineering.

R&D of HTGR fuel is carried out to establish the technology basis on HTGRs and to upgrade
the present HTGR technologies.




230
5.2.3.2. Post-irradiation test programme for the HTTR fuel

For the R&D of HTGR fuel, it is important to improve fission product retention capability of
the fuel with a high power density and a high burnup durability under long term high
temperature operation [98, 99]. A modified SiC TRISO coated fuel particle is selected as a
high burnup fuel. In order to achieve higher burnups up to 10% FIMA, thickness of the buffer
and SiC layers is increased in the design. At the same time, the kernel diameter is somewhat
reduced to mitigate the internal pressure in a coated fuel particle increased by the higher
burnup. Furthermore, HTGR fuels in the next generation are required for higher temperature
utilization and an enhanced safety. For the higher temperature utilization of the HTGR fuels, a
key issue is adoption of a new coating material, which is more refractory than SiC used in the
conventional coated fuel particles. Since zirconium carbide (ZrC) is one of the promising
materials to meet this requirement, development works on the ZrC coating have been
conducted at JAEA [179, 180]. The works are going to be upgraded in an engineering scale
including production, property and irradiation studies.

On the background described above, JAEA will proceed R&D works in the field of HTGR
fuel by the following steps:

STEP-1:      Confirmation of irradiation performance of the first loading fuel of the HTTR;

STEP-2:      Study on irradiation performance of high burnup SiC coated fuel particle;

STEP-3:      Development of ZrC coated fuel particle.

The future post-irradiation programme concerning the first loading fuel of the HTTR is
scheduled using the HTTR fuel handling facilities and the Hot Laboratory in Japan Materials
Testing Reactor (JMTR).

The post-irradiation test of the first loading fuel of the HTTR is carried out to confirm its
irradiation performance and to obtain data on its irradiation characteristics in the core. Hot
cells were prepared in the HTTR reactor building to handle spent fuels. General equipments
such as those for consolidation of fuel compacts and for handling of coated fuel particles were
also installed in the Hot Laboratory of the JMTR.

The fuel assembly of the HTTR is so-called a pin in block type of hexagonal graphite block
containing fuel rods. The fuel assemblies will be transferred to the spent fuel storage pool in
the reactor building by the fuel handling machine. The irradiated fuel assembly will be
disassembled to the fuel rods and a graphite block in the HTTR cells. Then the fuel rods are
transferred to the Hot Laboratory of the JMTR by a cask for the post-irradiation examination.
In the Hot Laboratory, the following post-irradiation examinations will be carried out:

       Appearance observation of the fuel rods and the fuel compacts to confirm no abnormal
        crack and corrosion occurs;
       Dimension measurement of the fuel rods and the fuel compacts to confirm no
        abnormal swelling or shrinkage.
       Fuel failure fraction measurements to confirm there is no abnormal additional failure
        during irradiation.
       Burnup measurement, X ray radiography, ceramography, etc., will also be carried out
        to obtain detail irradiation characteristics.




                                                                                              231
Figure 5.29 shows the flows of fuel failure fraction measurements. Since fission products are
almost completely retained by the coating layers, the dominant sources of fission product
release are failed particles and contaminated uranium in the fuel compact matrix [163].


                                      Fuel assembly

                                                            Disassembling in the hot cells
                                                              (HTTR reactor building)
                                          Fuel rod
                                                           Transport to the hot laboratory
                                                            Disassembling in the hot cell
                                                                      (JMTR)
                                      Fuel compact

                                                                Electrolytic disintegration

                                   Coated fuel particle
                                                                     HNO3 leaching
                                                                  Calorimetric analysis
                                Exposed uranium fraction



                             Through-coating failure fraction


                           FIG. 5.29. Flows of fuel failure fraction measurements.


The through-coatings failed particle and uranium contaminated uranium in the fuel compact
matrix determine the fission gas concentration in the primary coolant during operation. From
this point of view, the free uranium fraction is one of the most important post-irradiation test
items. On the other hand, since the as-fabricated SiC failed particle does not have the
mechanically strongest coating layer, SiC, the as-fabricated SiC failed particle is predicted to
result in the through-coatings failed particle by internal pressure during operation. The intact
particle is predicted not to fail in the HTTR operating condition [163]. It means that the as-
fabricated SiC failure fraction determines the additional through-coatings failure fraction, i.e.
increase in fission gas concentration in the primary coolant during operation. The free
uranium fractions of the fuel compacts were measured by electrochemical deconsolidation
followed by acid leaching [102].
5.2.3.3. Post-irradiation test facility

(a) Hot cells in the HTTR reactor building

Three hot cells named ‘high temperature irradiation materials inspection cells’ are prepared in
the HTTR reactor building as shown in Fig. 5.30 [181].




232
                 FIG. 5.30. High temperature irradiation materials inspection cells.


The No. 1 and No. 2 cells are designed mainly to dismantle irradiated fuel rods from the fuel
assembly. The No. 3 cell is provided for analysis of gaseous fission products and preparation
of maintenance works. The irradiated fuel assembly is brought in/out through an opening
located on the top of the No. 2 cell. Shiel ding wall of the No. 1 and the No. 2 cells is 95 cm of
concrete and 35 cm of steel to handle an irradiated fuel assembly up to 33 GW•d/t which
contains 3.7×1015 Bq of activity. Shielding wall of the No. 3 cell is 60 cm of concrete. There
are three shielding windows as shown in Fig. 5.31.




                 FIG. 5.31. High temperature irradiation materials inspection cells.

(b) Hot laboratory in the JMTR

There are three kinds of beta, gamma cells in the JMTR hot laboratory, i.e. concrete cells with
microscope lead cells attached, lead cells and steel cells. A lead cell and two concrete cells
will be prepared to carry out post-irradiation tests for HTGR fuel development. Tables 5.6 and
5.7 show the items and major apparatuses for the PIE of the first loading fuel of the HTTR.




                                                                                              233
5.2.3.4. Preliminary post-irradiation examination of the first loading fuel of the HTTR

Preliminary post-irradiation examinations were carried out to confirm post-irradiation
examination techniques. Irradiated fuel compacts of the accelerated irradiation test of the first
loading fuel of the HTTR were used, of which the irradiation test as 94F-9A capsule
irradiation test in the Japan Materials Testing Reactor (JMTR) was performed to confirm the
intactness of the first loading fuel during the HTTR operation [182–184]. Fuel compacts
irradiated has same dimensions as the first loading fuel and 7.8 wt% of 235U enrichment.
Table 5.8 shows irradiation conditions of 94F-9A capsule.

Figure 5.32 shows the items of post-irradiation examination. Irradiation capsule is dismantled
and fuel compacts are taken out. Visual observation is carried out by periscope. Dimensions
of outer diameters and axial lengths of fuel compacts are measured by laser micrometer and
electric micrometer, respectively, to measure dimensional shrinkage of fuel compacts by fast
neutron irradiation. Weights of fuel compacts are measured by electric balance. Fuel
compacts are dissoluted by electric deconsolidation method and acid-leaching with HNO3.
After that leaching solutions are divided to coated fuel particle and leaching solution. Gamma
measurements of coated fuel particles and leaching solution are carried out to measure failure
fraction of each fuel compact. If it suggests failed particles exists by failure fraction
measurement, X ray radiograph will be carried out to find them. To observe fission product
distribution in the cross-section of coated fuel particle, ceramography, scanning electron
microscope (SEM) observation and electron probe micro analysis (EPMA) is carried out.


TABLE 5.6. INSPECTION ITEMS IN THE HTTR REACTOR BUILDING
Transport of fuel block                                  Fuel handling machine
Disassembling of fuel rod                                Hot cell in HTTR reactor building
                                                         Manipulators
Visual inspection                                        Periscope
Fuel rod canning                                         Inner capsule
                                                         Loading cask
Leak test                                                Leak detector




234
TABLE 5.7. ITEMS AND MAIN APPARATUSES FOR THE PIE OF THE HTTR FIRST-
LOADING FUEL
PIE items                                                                                   Major apparatuses
Transport of fuel rod                                                     Transport cask
                                                                          Loading lift
Disassembling of fuel compact                                             Cutter
                                                                          Manipulators
Dimension measurement                                                     Linear scale
                                                                          Periscope
Disassembling of fuel compact                                             Electrolytic deconsolidate
                                                                          Coated fuel particle handling device
Burnup measurement                                                        Ge detector
                                                                          Fission product inventory measurement
X ray radiography                                                         X ray radiograph
                               a
Failure fraction measurement                                              Electrolytic deconsolidate
                                                                          Acid leaching test
                                                                          FP inventory measurement
Ceramography                                                              Polisher
                                                                          Optical microscope
Non-destructive failure fraction measurement b                            Sweep gas furnace
a
        The free uranium fractions of the fuel compacts are measured by the deconsolidation followed by the acid
        leaching. The SiC failure fractions are measured by the burn/leach method.
b
        Post-irradiation heating test identifies failed fuel. We are developing the post-irradiation heating method
        of a fuel rod and analytical method to quantify failure fraction by measuring released 85Kr from a heated
        fuel rod.


TABLE 5.8. IRRADIATION CONDITIONS OF 94F-9A CAPSULE
                                                       Lower capsule                     Upper capsule
                        Compact No.         94FP1-3                    94FP1-7               94FP2-7             94FP2-9
Irradiation temperature (°C)                                                     1300–1350
Irradiation time (h)                                                               8733
Fast neutron fluence
                                                 1.4                     1.6                    2.0                1.8
(1025 n/m2, E>0.18 MeV)
Burnup (% FIMA)                                          5.5 (lower)                     7.0 (upper)




                                                                                                                           235
                 FIG. 5.32. Flowsheet of preliminary post-irradiation examination.


5.2.4.   Peach Bottom

As part of the Peach Bottom EOL programme, gamma scanning of 55 driver fuel elements, 21
fuel test elements, 3 reflector elements, and a control rod and sleeve was performed on-site
[169]. The major components of the gamma-scanning equipment were a collimator, a charge
machine, a Ge(Li) gamma spectrometer, and associated electronic data acquisition equipment.
The charge machine driver mechanism was modified to slow movement of the element past
the collimator slit (Fig. 5.33) and gamma rays passing through the slit were monitored using a
high resolution Ge (Li) detector [169]. The signal from the detector was transmitted to a pulse
height multichannel analyser (MCA) and a series of single-channel analysers. The MCA-
accumulated gamma ray spectra were stored on magnetic tape for subsequent computer
analysis and data processing. Ten different isotopes were monitored.




236
    FIG. 5.33. Test arrangement for gamma scanning Peach Bottom test and driver fuel elements.


Normalized axial and radial 137Cs, 140La, and 95Zr profiles in the core were successfully
determined from the gamma scans. The 137Cs profiles were subsequently shown to be in good
agreement with predicted axial and radial time-averaged power distributions. Also, 140La and
95
   Zr profiles predicted corresponding power profiles at EOL reasonably well. Of the isotopes
analysed, only 137Cs and 134Cs were found to migrate and redistribute within the hotter
elements as is shown for an example in Fig. 5.34 [169]. Redistribution is made by the purge
flow which is diverted from the upflowing primary coolant through the top of the fuel
elements flowing downwards and sweeping the fuel compact surfaces before arriving at the
fission product traps and the external cleanup system, respectively.

Fission gas release measurements were made on archive and irradiated Peach Bottom fuel
compacts to provide BOL and EOL noble gas release values. The determinations of 85mKr
R/B at 1100°C were made using a TRIGA reactor King furnace facility. The R/B data
determined were then employed to refine fission gas release predictions and to check
calculated particle failure fractions. Relative caesium sorption determinations were made on
archive sleeve graphite, spine graphite, and matrix material. In addition, the diffusivities of
caesium in fuel element sleeve and spine graphite archive materials were determined and
subsequently employed to refine fuel element and total core metallic release predictions. The
major results and conclusions from the radiochemical studies can be summarized as follows:




                                                                                                 237
               FIG. 5.34. 137Cs inventory vs. axial core position for fuel element F03-01.


    Specific activities in the primary circuit ranged from ~1–8 μCi/cm2 (40–300 kBq/cm2)
     for 137Cs. A decrease in caesium activity in the direction of coolant flow was indicated
     as anticipated, together with an increase in the 137Cs/134Cs ratio.
    The specific activity levels of 90Sr obtained from leach solution radiochemistry were in
     the range of 0.02–0.3 kBq/cm2, several orders of magnitude lower than caesium
     activities. Activation of leach samples indicated no detectable 129I, indicating that the
     fuel element purge system was effective in controlling iodine release.
    Compared with H-327 graphite, Peach Bottom fuel element spine graphite was slightly
     less sorptive and sleeve graphite slightly more sorptive of caesium. Peach Bottom
     compact matrix material was about 12 times more sorptive than bulk H-327 graphite
     and about 6 times more sorptive than bulk Peach Bottom sleeve graphite. Peach Bottom
     fuel element spine graphite was 3 to 4 times more permeable to caesium than H-451
     graphite, whereas the sleeve graphite was 10 to 20 times less permeable.


5.2.5.   Fort St. Vrain

The 842 MW(th)/330 MW(e) Fort St. Vrain (FSV) reactor, owned and operated by Public
Service Company of Colorado (PSCo), was the second HTGR built and operated in the USA
[185, 186]. The reactor operated between 1976 and 1989 for about 875 efpd [187]. The
reactor core was rated at 842 MW(th), but it was operated well below that rating for much of
its lifetime due to chronic water ingress problems associated with the water bearings used in




238
the helium circulators [188]. For a short time period the reactor operated at 100% design
power and achieved a thermal efficiency of 39%.

Figure 5.35 is a cut-away view of the FSV prestressed concrete reactor vessel (PCRV)
showing the main primary circuit components. The PCRV acted as a pressure vessel,
containment, and biological shield. The primary coolant circuit was wholly contained within
the PCRV with the core and reflectors located in the upper part of the cavity, and the steam
generators and circulators located in the lower part. The helium coolant flowed downward
through the reactor core and was then directed into the reheater, superheater, evaporator, and
economizer sections of the 12 steam generators. From the steam generators, the helium
entered the four circulators and was pumped up, around the outside of the core support floor
and the core barrel before entering the plenum above the core. The superheated and reheated
steam was converted to electricity in a conventional, steam cycle, power conversion turbine
generator system.

The FSV reactor core was composed of 247 columns of fuel elements, with six fuel elements
stacked in each column. The core cross-section in Fig. 5.35, right, shows the locations of the
columns in the core, surrounded by one row of replaceable reflector elements, which were in
turn surrounded by the permanent reflector blocks. Axial reflector blocks were also located
above and below the core. The core columns were grouped into 37 refueling regions with the
flow in each region controlled by an adjustable inlet flow control valve on the top of the core
to maintain a uniform core outlet temperature as power generation per region changed due to
fuel burnup and the attendant control rod repositioning. About one sixth of the 37 regions
were refueled each reactor year. The elements in the central column of each of the refueling
regions contained two holes for insertion of control rod pairs, and one hole for insertion of
reserve shutdown pellets.

Two spent FSV fuel elements, one discharged after one cycle of operation and the other after
two cycles, have undergone post-irradiation examination in the GA hot cells. The emphasis
during these PIEs has been on gamma scanning and on assessing the mechanical integrity of
the fuel elements, and the PIEs confirmed the satisfactory structural performance of these
elements. Selected fuel rods and fuel particles from these elements were examined by
standard PIE techniques, including sectioning and metallography. There was evidence of
limited in-pile failure of the IPyC and OPyC coatings of the TRISO particles, but these types
of failures do not result in fission product release. A small number of fuel particles were
observed to have completely failed coatings, but these appear to be as-manufactured failures
rather than in-service failures because the kernels of these particles had been at least partially
