Repository: charles-azam/eng-bench

# NSTF-Bench

Can a coding agent do engineering analysis? NSTF-Bench asks one hard question instead of many
easy ones: given a bounded evidence pack about **Argonne's NSTF** — a half-scale, 26-metre
passive reactor-cavity cooling facility that a US national lab instrumented and measured for 33
months — predict what the lab measured, blind, with calibrated uncertainty.

The agent receives geometry, materials, instrument locations, and the electrical heater program.
It does **not** receive the thermal duty (it must derive it from an energy balance), any measured
outcome, or network access to the facility's publications. It must leave a calculation note and a

File: triso/sources/TECDOC-2090_full.txt (part 16 of 20)
                                                                                                             IAEA TECDOC SERIES                  No. 2090
                                       Transport of metallic fission products – chemical form




                                                                                                    195
TABLE 76. REACTIVITY INSERTION ACCIDENT PARAMETERS OF HIGH IMPORTANCE

 Layer                                        Parameter
 Kernel                                       Condensed phase diffusion
                                              Maximum fuel temperature
                                              Time at temperature
                                              Energy deposition (total)
                                              Thermodynamic state of fission products
 Buffer                                       Gas phase diffusion
                                              Response to kernel swelling
 IPyC                                         Gas phase diffusion
                                              Pressure loading (fission products)
                                              Pressure loading (CO)
 SiC                                          Fission product release through failures (e.g. cracking)
 OPyC                                         None
 Fuel element                                 Gas phase diffusion



Parameters, characteristics and phenomena were identified to be of high importance during air ingress
accident for kernel, coatings and the fuel element, as listed in Table 77. Several parameters were
identified by the majority (but not by all the experts) as of high importance, including [14]:

    — For the kernel, buffer carbon-kernel interaction;
    — For the buffer layer, layer oxidation;
    — For the SiC layer, layer oxidation;
    — For the OPyC layer, cracking;
    — For the fuel element, condensed phase diffusion, chemical attack by air – catalysis.


A consensus on their importance of several other parameters for the air ingress accident was not reached;
these parameters include [14]:

    — For the kernel, chemical attack by air – kinetics, chemical attack by air – change in chemical
      form of fission products;
    — For the buffer layer, gap phase diffusion, condensed phase diffusion, maximum fuel gaseous
      fission product uptake, thermal gradient, chemical attack by air – change in chemical form of
      fission products;
    — For the IPyC layer, pressure loading (fission products), pressure loading (CO), stress state
      (compression/tension);
    — For the SiC layer, fission product corrosion;
    — For the fuel element, chemical attack by air – holdup reversals.




196
TABLE 77. AIR INGRESS ACCIDENT PARAMETERS OF HIGH IMPORTANCE
 Layer                                                    Parameter
 Kernel             Maximum fuel temperature
                    Time at temperature
                    Thermodynamic state of fission products
 Buffer             None
 IPyC               Gas phase diffusion
                    Layer oxidation
                    Cracking
                    Chemical attack by air: kinetics
                    Chemical attack by air: changes in chemical form of fission products
                    Chemical attack by air: temperature distribution
 SiC                Gas phase diffusion
                    Fission product release through failures (e.g. cracking)
                    Chemical attack by air: temperature distribution
                    Chemical attack by air: kinetics
 OPyC               Gas phase diffusion
                    Layer oxidation
                    Chemical attack by air: kinetics
                    Chemical attack by air: temperature distribution
                    Chemical attack by air: changes in chemical form of fission products
 Fuel element       Gas phase diffusion
                    Transport of metallic fission products through fuel element – chemical form
                    Chemical attack by air: kinetics
                    Chemical attack by air: temperature distribution
                    Chemical attack by air: changes in chemical form of fission products
                    Chemical attack by air: changes in graphite properties



A total of twenty-two parameters, characteristics and phenomena were identified to be of high
importance during water ingress accident for kernel, coatings and the fuel element, as listed in Table 78.
Several parameters were identified by the majority (but not by all the experts) as of high importance,
including [14]:

    — For the kernel, buffer carbon-kernel interaction;
    — For the buffer layer, layer oxidation;
    — For the IPyC layer, gas phase diffusion;
    — For the SiC layer, chemical attack by water – kinetics;
    — For the OPyC layer, cracking;
    — For the fuel element, condensed phase diffusion, chemical attack by water – changes in graphite
      properties.


A consensus on their importance of several other parameters for the water ingress accident was not
reached; these parameters include [14]:

    — For the kernel, chemical attack by water – kinetics, chemical attack by water – change in
      chemical form of fission products;
    — For the buffer layer, gas phase diffusion, condensed phase diffusion, maximum fuel gaseous
      fission product uptake, thermal gradient;
    — For the IPyC layer, pressure loading (fission products), stress state (compression/tension),
      chemical attack by water – changes in graphite properties;
    — For the SiC layer, layer oxidation;
    — For the OPyC layer, chemical attack by water – changes in graphite properties;
    — For the fuel element, chemical attack by air – holdup reversals.



                                                                                                      197
TABLE 78. WATER INGRESS ACCIDENT PARAMETERS OF HIGH IMPORTANCE
 Layer                                                    Parameter
 Kernel             Maximum fuel temperature
                    Time at temperature
                    Thermodynamic state of fission products
 Buffer             None
 IPyC               Pressure loading (CO)
                    Layer oxidation
                    Cracking
                    Chemical attack by water: kinetics
                    Chemical attack by water: changes in chemical form of fission products
                    Chemical attack by water: temperature distribution
 SiC                Gas phase diffusion
                    Fission product release through failures (e.g. cracking)
                    Chemical attack by water: temperature distribution
                    Chemical attack by air: changes in chemical form of fission products
 OPyC               Layer oxidation
                    Chemical attack by water: kinetics
                    Chemical attack by water: temperature distribution
                    Chemical attack by water: changes in chemical form of fission products
 Fuel element       Gas phase diffusion
                    Transport of metallic fission products through fuel element – chemical form
                    Chemical attack by water: kinetics
                    Chemical attack by water: temperature distribution
                    Chemical attack by water: changes in chemical form of fission products



7.8.2.    Fuel failures under accident conditions (corresponding to core heat up)

Figure 121 [6] shows the fractional release of 85Kr of German UO2 fuel at temperatures up to 2100C
[6]. No TRISO failures were observed at the temperature of 1600°C, however, TRISO failures occurred
after short periods at 1800°C. At the test temperature of 1600°C (see Fig. 122 [6]), no TRISO failures
were observed at burnups lower than 10% FIMA, but failures were observed at burnups at ~14% FIMA.
Cs release as a function of burnup and temperature is shown in Fig. 123: at 1600°C and burnup <10%
FIMA, Cs release remained relatively low, however, increasing burnup and temperature increases SiC
layer degradation and Cs release.

Prior to 2000 in US, selected TRISO fuels irradiated in the HFIR at ORNL were subjected to heating
tests. HRB-15B capsule included various fuel types of UO2, UC2, UCO, UO2*(1), and UO2*(2) fuel
particles. The irradiation was performed for 169 EFPDs at an accelerated condition up to fuel burnup of
2125 % FIMA. The PIE of irradiated fuel particles revealed some SiC layer was cracked in each TRISO
coated fuel type but mostly in the UCO particles [3,4,10]. Subsequent heating tests were conducted at
temperatures up to 1500C. Ten particles of each fuel type were annealed for 11,866 h at 1500C [10].
Caesium and silver were released from the UO2 and UC2 fuel particles as shown in Figure 124 (a) and
(b). These releases exhibited a maximum for the particles with SiC of a columnar grain structure as
shown in Fig. 104. The fashion of releasing caesium and silver from the UO2 fuel particles supported a
diffusional release mechanism through the SiC layer.

Individual UO2 TRISO fuel particles deconsolidated from a compact of Japanese manufacture were
heated at 1700C for 270 h and at 1800C for 222 h at ORNL [31]. The fuel underwent irradiation at
HFIR in the HRB-22 capsule, reaching a burnup of 4.8% FIMA and a fast neutron fluence of 2.1×1025
n/m2 over 89 EFPDs, with a time-averaged maximum temperature of 1100C. Releases of silver,
caesium, europium, and krypton were monitored over time, as illustrated in Figures 125 and 126 for
batches of 25 particles at each temperature [10] The krypton release in Fig. 126 showed that one particle
failed early in the heating with a release of antimony.

198
As shown in Table 67, the design value of TRISO failure fraction for fuels developed for NGNP during
accidents is  6.0 ´ 10-4 [6]. Based on annealing testing of US AGR-1 and AGR-2 fuels in the
16001800°C range, no TRISO failures in a fuel with UCO kernel were observed in any of the 1600°C
annealing tests. Combining the results gives a total TRISO failure fraction in a fuel with UCO kernel of
6.6 × 10-5 [108]. This is a factor of 9 lower than typical reactor design specifications for allowable
failures during 1600°C accidents (6 x 10-4). Fractional release of 134Cs from compacts containing only
intact particles at l600°C was < 6 × 10-5. When a SiC layer in a particle failed, some of the Cs from that
particle was released. TRISO failure fraction in a fuel with UCO kernel for the tests at 1800°C after the
AGR-1 and AGR-2 irradiations was 3.0 ×10-4. Conversely, the combined (AGR-1 + AGR-2) SiC
failure fractions in a fuel with UCO kernel were 1.7 × 10-4 and 1.3 × 10-3 during annealing testing
at 1600°C and l800°C, respectively [108]. In spite of the much higher frequency of SiC failure observed
for the irradiated AGR-2 UO2 fuel compacts during annealing tests relative to UCO, no TRISO failures
were observed in the three annealing tests (i.e., tests at 1600, 1700 and 1800°C) [108]. Releases of Ag,
Sr, and Eu observed at 1600 and 1700°C is ascribed to the diffusion of these fission products in the fuel
matrix during irradiation. Subsequently, these elements are released from the matrix upon exposure to
high-temperature heating [108]. In summary, the findings suggest a minimal incremental release of
annealing-critical fission products under accident conditions.




         FIG. 121. Temperature effect on 85Kr fractional release of German UO2 fuel (courtesy of INL).




                                                                                                         199
FIG. 122. Burnup effect on 85Kr fractional release of the German UO2 fuel at the temperature of 1600°C
(courtesy of INL).




  FIG. 123. Burnup and temperature effects on 137Cs fractional release of German UO2 fuel (courtesy of INL).




200
                           (a)                                                      (b)

FIG. 124. Release of Cs (a) and Ag (b) from various types of TRISO-coated fuel particles at 1500C (courtesy of
INL).




 FIG.125. Time-dependent fractional releases of fission products during the ACT3 annealing test at 1700C for
 270 h, obtained by the online measurements of fission gas release and intermittent measurements of metallic fission
 product release (courtesy of INL).



                                                                                                              201
 FIG. 126. Time-dependent fractional releases of fission products during the ACT4 heating test at 1800C for
 222 h, obtained by the online measurements of fission gas release and intermittent measurements of metallic
 fission product release (courtesy of INL).



7.8.3.    Fuel failures under accident conditions (corresponding to reactivity insertion accident)

A rapid escalation in reactor local or core-wide power resulting from a surge in reactivity can stem from
malfunctions in the control system, inadvertent control rod ejection, or sudden alterations in the core's
internal configuration, such as pebble compaction in a pebble bed reactor [20]. Notably, a pebble bed
reactor exhibits low excess reactivity due to continual fuel cycling, while the prismatic core design
initially features excess reactivity and burnable poisons that diminish as the core approaches the end of
its operational life. In the event of a sudden power pulse, there is a risk of damaging the fuel element
and fuel particles, potentially leading to a substantial release of fission products from the fuel. For pulse
durations on the order of seconds, it is assumed that a portion of the fuel may fail through the cracking
of PyC and SiC layers, while the kernel and buffer layers remain intact [20].

The UO2 kernel melting and central vaporization for coated particles with an energy deposition of 2300
J/g UO2 were observed for the Japanese fuel compacts after pulse testing (1030 ms): uranium vapour
penetrated the cracks in the coating layers, though at lower energies, the particle remained almost
unchanged, but layer cracking was observed [20].

    — Two sets of pulse tests (i.e., short pulses and long pulses) were performed by in a Russian
      research reactor [20]: a pulse of duration (half width peak) of 0.7 seconds with an energy
      deposition of 26,000 J/g UO2 into spherical fuel elements resulted in no failure (i.e., intact) of
      fuel elements.
    — A pulse lasting 30 s, with an energy deposition of 90,000 J/g UO2, led to the failure of the coated
      particles and the fragmentation of the fuel element spheres. In addition, Russian scientists
      performed a set of short pulse (12 ms) tests with energy deposition of 100 to 1700 J/g UO2:
      they observed coating cracking at < 1050 J/g UO2 and kernel restructuring at > 1300 J/g UO2.



202
A distinct investigation aimed at identifying the necessity for in-pile testing data to support the licensing
of TRISO fuel in non-HTGR applications (e.g. LWRs, microreactors, nuclear thermal propulsion, and
salt-cooled reactors) revealed that temperature transients might occur much faster than in HTGR
DLOFC accidents (e.g. 0.05C/s in a HTGR DLOFC versus up to 1000C/s in a non-high temperature
reactor using TRISO fuel) [156]. Notably, significant fuel particle failures were observed at energy
depositions exceeding 1400 J/g fuel due to kernel melting, while fuel compact graphite matrix failures
were observed above 2300 J/g fuel [156]. It is essential to recognize that failure thresholds and
mechanisms may differ for particles with fuel materials distinct from UO2 (e.g. UCO and UN), particles
with different irradiation histories, and particles with different structural configurations (layers and
relative thickness). Although historical tests have predominantly identified kernel melting as the primary
failure mechanism, it is acknowledged that other mechanisms, such as thermal stresses between coating
layers during rapid temperature increases, leading to crack propagation and delamination of coating
layers, may also be possible.

The failure fraction of particles was generally observed to be ~0.01 at an energy deposition of 1000 J/g
UO2 and 1.0 at 1700 J/g UO2 (the trend of failure fraction as a function of energy deposition is shown
in Fig. 127) (refer to Ref. [156] for details). At the highest energy deposition, ~2300 J/g UO2, the fuel
compact graphite matrix exhibited cracking on the surface and failed due to stresses within the compact.
Recent in-pile tests using fresh UO2 kernels (7.26% 235U enrichment) demonstrated consistent failure of
coated fuel particles above 1400 J/g UO2, coinciding with the point at which the kernels melted.




                  FIG. 127. Failure fraction of fuel particles as a function of energy deposition.




                                                                                                        203
                   8.     FUEL MODELLING AND CODE DEVELOPMENTS

8.1.    MODELLING OF COATED PARTICLE FUEL PERFORMANCE

This section describes important fuel models that are necessary in evaluating the integrity and
performance of coated particle fuel for use in high-temperature gas cooled SMRs.

8.1.1. Fuel burnup and depletion

Fuel burnup and depletion analysis for a reactor core provides information on the time-dependent
variation of fuel burnup, flux and fluence, and the production and depletion of fission product nuclei.
The fuel burnup and depletion can be evaluated using various reactor core analysis computer codes such
as MCNP-MOCUP-ORIGEN2 [177–179] and MCCARD [180]. The calculated fuel burnup and fast
fluence are used as input to material property correlations of a fuel material in order to determine the
specific values of the material properties during the operation of the reactor. The nuclide inventory is
used as a fission product source term for design and annealing analyses. A chemical equilibrium
calculation using the nuclide inventory gives the fission yields of gas species over time that are used in
the evaluation of gas pressure build-up in a coated particle.

8.1.2. Pressure build-up in a coated particle

Excess oxygen generated in a kernel is a major contributor to the build-up of the internal gas pressure
of a particle. There exist some models which predicts the free oxygen release from an oxide kernel [181–
188].

A thermochemical equilibrium calculation using the nuclide inventory generated in the kernel and buffer
can produce the yields of gas species in a particle. This method is applicable to any type of kernel i.e.,
nitride, oxy-carbide, and even oxide kernel. The Booth model is capable of estimating the release
quantity of gas atoms from the kernel into the void volume within the kernel and the buffer [189]. The
void volume, constituting the open-pore space in the kernel and the buffer, undergoes changes with
burnup due to solid and gaseous swelling of the kernel. This swelling leads to densification of the buffer,
resulting in a reduction of the void volume. The gas pressure within the void volume can be
approximated using the ideal gas law or other relevant equations of state (e.g. [190]). Figure 128 shows
an example of the calculation process of the internal gas pressure (that employs the HSC ChemistryTM
Software [191] and the Microsoft Excel).




                         FIG. 128. Calculation process of gas pressure in a particle.


204
8.1.3.   Failure of pressure-bearing layers

Gas pressure built up in a buffer of a particle develops tangential stresses on the coating layers of the
particle. The calculated stresses are used to determine the integrity of pressure-bearing layers of the
particle. A coating layer is considered failed if the tangential stress acting on the layer exceeds the
ultimate tensile strength (UTS) of the material. During irradiation, a coating layer experiences elastic,
plastic, thermal, creep deformation together with irradiation-induced dimensional change [192,193].
Gas pressure due to fission gases, CO, and CO2 applies to the inner surface of the innermost layer, whilst
an ambient pressure acts on the outer surface of the outermost layer by a matrix material surrounding
the particle.

Three mathematical formulas are used in expressing the mechanical state of coating layers: a stress-
strain relation, a strain-displacement relationship, and an equilibrium equation.

The stress-strain relation for a shell-like coating layer at fluence f can be represented in the following
matrix equation:

                              [𝐶]{𝜎} = {𝜀} − {𝜀 } − {𝜀 } − {𝜀           } − {𝜀 }                        (22)

where

                                               {𝜎} = {𝜎    𝜎 }

                                               {𝜀} = {𝜀    𝜀 }

                                           {𝜀 } = 𝜀         𝜀

                                           {𝜀 } = 𝜀         𝜀

                                          {𝜀    } = {𝜀       𝜀      }

                                           {𝜀 } = {𝜀        𝜀 }

                                                      1    −2𝜈
                                            [𝐶] =                                                       (23)
                                                      −𝜈   1−𝜈

             σ is the stress (MPa),
             ε is the total strain (dimensionless),
             εpl is the plastic strain (dimensionless),
             εth is the thermal strain (dimensionless),
             εsw is the irradiation-induced dimensional change (dimensionless),
             εcr is the irradiation creep strain (dimensionless),
             E is the modulus of elasticity (MPa),
             ν is the Poisson’s ratio (dimensionless),
             the subscripts r and θ indicate the radial and circumferential directions, respectively.


The irradiation creep strain vector is given as follows [194]:

                                            {𝜀 } = ∫ [𝐴]{𝜎} 𝑑𝜏                                          (24)

where


                                                                                                         205
                                                        1   −2𝜇
                                            [𝐴] = 𝐾                                                (25)
                                                       −𝜇   1−𝜇

K is the irradiation creep coefficient [MPa (1025 n/m2; En > 0.18 MeV)]-1,

μ is the Poisson’s ratio in irradiation creep,

𝜙 is the neutron flux.


The PyC layer experiences elastic deformation, thermal expansion, irradiation-induced creep and
irradiation-induced dimensional change under fast neutron irradiation, however, does not experience
plastic deformation [192]. At fluence up to 5×1026 n/m2, β-SiC swells in small amount which is
insignificant compared with PyC dimensional change [195]. The SiC layer has been assumed to
experience only elastic deformation and thermal expansion under the fast neutron irradiation condition
of a conventional HTGR. The new coating layer candidate material, ZrC, has an additional plastic
deformation property unlike PyC and SiC [193].

For a spherical shell layer, the strain-displacement relationship and the equilibrium equation are
expressed by the following two equations [196]:

                                                  𝜀
                                                  𝜀    =                                           (26)


                                                 + (𝜎 − 𝜎 ) = 0                                    (27)

where u is the radial displacement (μm) and r is the radial coordinate (μm).

In an HTGR compact whose matrix material is graphite, a very small amount of ambient pressure, for
example 0.1 MPa, is applied to the outer surface of the outermost layer of a particle. A stiffer compact
matrix material like dense SiC put more ambient pressure on the outer surface of the outermost layer of
the particle. The existing models for predicting stresses in coated particles were extended in [197] to
treat stresses induced by the matrix graphite and neighbouring particles in a pebble.

8.1.4. Kernel migration

In oxide, carbide or oxy-carbide fuel, the kernel of a particle can move in the direction of increasing
temperature. This phenomenon, known as the amoeba effect, results from the transport of carbon from
the hot side of the kernel to the cool side in the presence of a temperature gradient. The failure of the
coating layers of a coated fuel particle is assumed to occur when the kernel touches the coating layers.
The following equation expresses the kernel migration within a particle [198]:
                                                                     ( )
                                     𝑥   (𝑡) = ∫ 𝐾𝑀𝐶(𝑡) [ ( )]             𝑑𝜏                      (28)

where

          𝑥    is the kernel migration distance (m),
          KMC(T) is the kernel migration coefficient (m2 K/s),
          dT/dx is the temperature gradient across the particle (K/m),
          T is the average particle temperature at time t (K), and
          t is the total time (s).
Table 79 shows Arrhenius-type kernel migration coefficients, taken from Ref. [198].

206
TABLE 79. KERNEL MIGRATION COEFFICIENTS
                                            𝑸
                         𝑲𝑴𝑪 = 𝑲𝑴𝑪𝟎 𝒆 𝑹𝑻 ,        R = 8.3145 J/(mol K),   T = temperature (K)
                         KMC0 (m2 K/s)                            Q (J/mol)
 UO2 (Dragon)            8.106×10-7                               24 737
 UO2 (FZJ)               1.053×10-6                               34 742
 UC2 and UCO             4.811×10-1                               299 217


8.1.5. Fission product attack

High concentrations of silver will attack SiC, however, at the low concentrations typical of operating
fuel particles, silver can escape from a particle by diffusing through an intact SiC [199,200]. It has been
known that, in all fuel kernel types, palladium is released from the kernel and moves to the inner surface
of the SiC layer [201,202]. Rare earths such as lanthanum, cerium, praseodymium, and neodymium
mostly form immobile, refractory oxide compounds in oxide-based kernels, such as ThO2, UCO, and
UO2, whose O/U ratios are 1.1 or more [201,202]. They are released and migrate down the thermal
gradient in UC2 kernel or kernels whose O/U ratios are less than 1.1. In UC2 kernel or kernels whose
O/U ratios are less than 1.1, palladium corrodes the SiC layer at rates faster than the REs at temperatures
below 1400°C. But the reverse is true at temperatures above 1400°C [201]. The normal operation
temperature of an HTGR is much less than 1400°C. Therefore, palladium is the main corroder of the
SiC layer.

The fission product palladium is generated in a kernel during irradiation. Palladium isotopes are
produced more in low-enriched uranium kernels than in high-enriched uranium kernels because the
fission yield of palladium from plutonium is much larger than that from uranium. The palladium atoms
in a kernel diffuse out of the kernel, and then, they transport to the SiC layer through the buffer and
IPyC layers. The Pd-SiC interaction starts to occur at the inner surface of the SiC layer. Very small
precipitates or nodules of a noble metal compound occur along SiC grain boundaries and inside the SiC
grains [200,203]. The nodules move SiC by dissociating SiC at the leading edge of a nodule through the
following possible chemical interaction [204]:

                                            2Pd + SiC  Pd2Si + C

and by re-forming SiC at the trailing edge. The presence of other fission product elements in an operating
particle could inhibit the repair process. This leads to local corrosion and thinning of the SiC layer [26].

The rate of SiC corrosion by palladium typically depends on irradiation temperature, kernel composition,
palladium concentration, other fission product compositions, and SiC properties. A correlation
describing the Pd-SiC reaction has to include the effects of the above factors. The threshold amount of
palladium for the Pd-SiC reaction has not been clearly observed [201,204]. It can be assumed that the
SiC begins to corrode once a small amount of palladium reaches the inner surface of the SiC layer. It
was suggested in [204] that, in a UO2 kernel, the release from a kernel limits the Pd-SiC interaction rate.
They concluded qualitatively that the SiC corroded even in the small number of palladium atoms, and
the corrosion depth of SiC is proportional to the one third power of the number of palladium atoms.

The following corrosion rate of SiC through a data base of SiC attack by fission products compiled from
irradiation and out-of-pile heating tests was introduced in [205]:

                                         𝜈̇ = 5.872 × 10 𝑒                                            (29)

where 𝜈̇ is the corrosion rate (m/s), T is the temperature (K), R is the gas constant (8.3145 J/mol.K).

Equation (29) was made by using SiC attack data which had been obtained by covering in-pile and out-
of-pile tests, REs and Pd attack, accelerated and real time irradiations, HEU and LEU fuel [205].


                                                                                                        207
Equation (29) describes only the temperature dependence of the corrosion rate, but not the enrichment
or heavy metal burnup dependence of the reaction rate.

No reaction was found on the ZrC TRISO particles heated in the palladium vapour as a result of out-of-
pile heating tests of 18302150 K [206]. No fission product attack was found [206] in (1) the ZrC
TRISO UC4.6O1.1 particles irradiated at 1523K to 86%, (2) the ZrC-TRISO UO2 and UC2 particles
irradiated at 13281403 K to 24.928.8% FIMA, (3) the ZrC-TRISO UO2 particles irradiated at
16731923 K to 4.5% FIMA.

8.1.6. Thermal decomposition

At very high temperatures above 2000℃, the SiC layer decomposes into its constituent elements: the
silicon vaporizes, leaving a porous carbon structure [207]. The SiC thinning rate due to the thermal
decomposition is given as follows [198]:

                                             𝑘(𝑇) =       𝑒                                             (30)

where k is the SiC thinning rate (s-1), T is the temperature (K), R is the gas constant (8.3145 J/mol-K).

Equation (30) is useful to evaluate how much the SiC layer of individual particles is thermally
decomposed.

Out-of-pile high-temperature heating experiments conducted on unirradiated ZrC-TRISO particles
demonstrated the stability of ZrC itself up to the eutectic point of ZrC-C at approximately 3123 K.
However, the ZrC-TRISO particles could not endure heating above 2773 K, leading to failure induced
by substantial internal pressures [206]. In the post-irradiation heating test involving 101 ZrC-TRISO
UO2 particles sampled from an irradiated fuel compact at 1373 K to 4% FIMA, no failure was detected
during the initial heat-up stage, with one particle failure occurring after maintaining the particles at 2673
K for 100 minutes [206]. No ZrC failure was observed in isothermal post-irradiation heating tests on
ZrC-TRISO UO2 particles carried out at 1873 K for 4500 h and at 2073 K for 3000 h. The IPyC and ZrC
coating layers were damaged in isothermal post-irradiation heating tests carried out at 2273 K for 100
h. The ZrC damage was attributed to the reaction of ZrC with CO gas caused by the failure of the IPyC
layers [206].

8.1.7. Failure analysis for a batch of particles

The current particle manufacturing methods such as gelation of kernel and chemical vapour deposition
of coating layers do not produce uniform particles. The sizes and material properties of the prepared
particle are statistically indicated. The particle quantities with Gaussian statistical distribution are the
diameter of the kernel, the thickness and density of the buffer, and the thicknesses, densities, and BAFs
of coating layers. The particle quantities with Weibull statistical distribution are the coating layer
strengths. They are stochastically independent of each other.

Failure analysis is applied statistically to each individual particle. The failure of a particle occurs due to
mechanical failure, fission product attack, and thermal decomposition during a reactor operation. Many
models for mechanical failure mechanisms have been developed [70]: SiC failure, kernel migration,
pyrocarbon crack, layer debonding, matrix-OPyC interaction. Some researchers [185,208] used the
Monte Carlo method to analyse the SiC failure of TRISOs. The Monte Carlo failure analysis consists of
random particle generation and failure judgement using criteria for various failure mechanisms.

The particle quantities can be generated using uniform deviates whose range is from 0 to 1, where the
uniform deviate is just a random number that comes from a uniform distribution. Two independent
standard normal distribution deviates are produced from two independent uniform distribution deviates
using the Box-Muller method [209]:


208
                                        𝑦 =     −2 ln 𝑅 /𝑅 (2𝑥 − 1)                                      (31)

                                        𝑦 =     −2 ln 𝑅 /𝑅 (2𝑥 − 1)                                      (32)

                                        𝑅 = (2𝑥 − 1) + (2𝑥 − 1)                                          (33)

where

        𝑦 is the standard normal distribution deviate Î (-∞, ∞),
        𝑥 is the uniform distribution deviate Î (0, 1).
A usual random number generator produces 𝑥 and 𝑥 . Then, the particle quantities with normal
distribution can be calculated using a standard normal distribution deviate y:

                                                𝑡 = 𝑡̅ + 𝑦 ∙ 𝑆𝑇𝐷                                         (34)

where 𝑡̅ and 𝑆𝑇𝐷 is the mean value and standard deviation of t, respectively, that are experimentally
given.

The probability distribution for the strength of a particle coating layer is defined by a Weibull
distribution [210]:

                                                              ∙( ⁄     )
                                          𝐹(𝑠) = 1 − 𝑒                                                   (35)

where

        F(s) is the Weibull cumulative distribution function of s,
        s is the strength of a coating layer (MPa),
        smed is the median strength of a coating layer (MPa), and
        m is the Weibull modulus.

Equation (35) gives the following strength of a coating layer:

                                                          (     ( ))   /
                                          𝑠=𝑠         −                                                  (36)

A usual random number generator produces F in (0, 1).

It is judged that the coating layer is broken if the tangential stress calculated using the particle quantities
with normal distribution is greater than the strength calculated using Eq. (36).

8.1.8. Fission product releases from a coated particle

Within a particle embedded in a matrix material, fission products are generated through nuclear fission
in the kernel material and heavy metal contamination in the coating layers, with some being transferred
to adjacent layers through recoil. In the kernel, fission products diffuse through grains to the grain
boundaries and then move through interconnected open pores to reach the kernel surface. Released
fission products from the kernel swiftly migrate to the IPyC layer through the buffer's pores and
subsequently diffuse through the various coating layers. The fission product transport within each layer
of a particle is influenced by various complex mechanisms. While the actual transport behaviour is not
fully understood, a simplified approach using classic Fickian diffusion has been employed due to
incomplete knowledge. The Fickian diffusivity can be correlated to temperature, burnup, or fluence, as
well as the material microstructure.



                                                                                                          209
The fission product transport within a coated fuel particle can be described by the following Fickian
diffusion equation:

                 , ( , )                                                                     , ( , )
                           = 𝐵̇ , (𝑟, 𝑡) + 𝜆     𝐶,    (𝑟, 𝑡)𝜆 − 𝜆 𝐶 , (𝑟, 𝑡) +       𝑟 𝐷,             (37)

 where

      𝐶 is the concentration (mol/m3),
      𝐵̇ is the volumetric birth rate (mol/m3.s),
      𝜆 is the decay constant (s-1),
      𝐷 is the diffusion coefficient (m2/s),
      𝑟 is the radial coordinate (m) – see Fig. 129,
      𝑡 is the time (s),
      the subscript i is the layer of a particle (K for kernel, B for buffer, I for IPyC, S for SiC, O for
      OPyC),
      the subscript j is the j-th nuclide.




                                   FIG. 129. A TRISO particle in a matrix material.



The initial concentration distribution within a particle is described as a function of the radial coordinate,
assuming radial symmetry with a zero diffusion current at the kernel centre. At the particle surface, the
concentration is assumed to be zero. Additionally, at the interfaces between two adjacent layers, it is
assumed that the mass current flowing out from the left layer surface is equal to that entering the right
layer surface. The volumetric birth rate of the fission product in a layer 𝑖 can be expressed by equation:

                                               Ḃ = b Ḃ     , + ∆B
                                                                    ̇     ,                            (38)

 where

      b is the heavy metal contamination fraction,


210
      Ḃ       = 𝜉𝐹̇ /6.023 × 10      is the volumetric birth rate due to nuclear fission (mol/m3s),
      𝜉 is the fission yield (atom/fission),
      Ḟ is the volumetric fission rate (fissions/m3s),
      Ḃ      = 𝜋(ℎ𝑟 − ℎ /12)𝐵̇            ) is the volumetric birth rate due to recoil (mol/m3s) [211],
      ℎ is the recoil length (m) and 𝑟 is the radial position of the outer surface of a layer (m).

The heat within a particle originates from the nuclear fission of fissile materials and gamma heating of
the particle materials. This heat is conducted through the particle materials into a fuel element. For a
conservative calculation, it can be assumed that the temperature distribution within a particle reaches an
equilibrium state instantly. The temperature distribution is then described by the following steady-state
heat transfer equation:

                                       𝑞̇ (𝑟, 𝑡) +         𝑘𝑟     =0                                    (39)

where T is the temperature (K), 𝑞̇ is the volumetric heat generation rate (W/m3), k is the thermal
conductivity (W/m.K).

The thermal current at the centre of the kernel is assumed to be zero due to radial symmetry. The
temperature at the surface of the particle is considered equal to the temperature of the corresponding
part of the fuel element in which the particle is located.

8.1.9. Fission product releases into the coolant

In a fuel region, the fission products are released from the particles and generated from nuclear fissions
in heavy metal contamination in the fuel matrix. Metallic fission products migrate through the fuel
region, traverse the gap in the case of a fuel block, and pass through the graphite region before ultimately
being released into the helium coolant. Gaseous fission products are released from the fuel region into
a gap, flowing through the gap into the mainstream of the coolant. Alternatively, they may enter the
graphite and diffuse into a coolant hole. This migration is primarily governed by the concentration and
temperature within the fuel matrix and structural graphite. Figure 130 represents fission product
concentration within a fuel compact.




                                                                                                         211
         FIG. 130. Concentration profile inside and between a fuel compact and a structural graphite.
