Repository: charles-azam/eng-bench

# NSTF-Bench

Can a coding agent do engineering analysis? NSTF-Bench asks one hard question instead of many
easy ones: given a bounded evidence pack about **Argonne's NSTF** — a half-scale, 26-metre
passive reactor-cavity cooling facility that a US national lab instrumented and measured for 33
months — predict what the lab measured, blind, with calibrated uncertainty.

The agent receives geometry, materials, instrument locations, and the electrical heater program.
It does **not** receive the thermal duty (it must derive it from an energy balance), any measured
outcome, or network access to the facility's publications. It must leave a calculation note and a

File: triso/sources/TECDOC-1674_full.txt (part 17 of 46)
                                     IAEA-TECDOC-1674 n Advances in High Temperature Gas Cooled Reactor Fuel Technology
leached (FSV fuel rods are HCl leached during manufacture to reduce heavy metal
contamination). Moreover, the SiC defect fraction, as determined by metallography, in the
irradiated fuel rods was unchanged from that measured by a burn-leach technique in
unirradiated rods from the same manufacturing lot.




                                                                                              239
                             FIG. 5.35. FSV primary coolant circuit.

Fission gas release rates for 17 fuel rods irradiated in fuel element 1-0743, discharged after
one cycle of reactor operation, were measured by neutron activation of the rods in the GA
TRIGA reactor and compared to R/B measurements for several of these same fuel rods that
had been made prior to irradiation; the results are summarized in Table 5.9 [171]. The R/B of
85m
    Kr for the irradiated rods was nominally lower than forthe unirradiated rods but within one
standard deviation for RIS measurements. The implication is that inservice particle failure
was negligible which is consistent with the metallographic examinations.

In order to assess these two effects, the performance analysis was repeated for (1) the case
with no particle failure wherein the only source of fission gas release is as-manufactured
heavy metal contamination, and (2) the case of nominal failure but no fuel hydrolysis. The
results are shown in Fig. 5.36, and they indicate that excellent agreement with the data was
obtained throughout the first three cycles for both cases [171].




240
TABLE 5.9. FISSION GAS RELEASE MEASUREMENTS FOR FUEL RODS IRRADIATED IN
FSV FUEL ELEMENT 1-0743

               Time-averaged                                 Burnup                  Fission gas release
                                 Fast fluence               (% FIMA)             (R/B of Kr-85m @ 1000°C)
                 max. fuel
Fuel rod ID                      (1025 n/m2,
                   temp.                                                              Pre-           Post-
                                  E>29 fJ)          Fissile         Fertile
                    (°C)                                                          irradiation     irradiation
     12-2            690              0.8             6.1              0.3            —            1.1 × 10-4
     12-7            660              0.8             6.2              0.3            —            1.1 × 10-4
     12-13           625              0.8             6.2              0.3            —            1.1 × 10-4
     47-2            685              0.8             6.1              0.3            —            1.1 × 10-4
     47-7            660              0.8             6.2              0.3            —            1.1 × 10-4
     47-14           625              0.8             6.2              0.3            —            1.1 × 10-4
     189-7           695              1.0             6.2              0.3            —            1.1 × 10-4
     285-2           750              1.1             6.1              0.3            —            1.1 × 10-4
     285-7           720              1.1             6.2              0.3            —            1.1 × 10-4
    285-14           680              1.1             6.2              0.3            —            1.1 × 10-4
     47-8            655              0.8             6.2              0.3
     278-8           745              1.0             6.2              0.3        1.3 × 10-4 a     9.3 × 10-5
     285-8           710              1.1             6.2              0.3
     189-2           720              1.0             6.1              0.3            —            9.2 × 10-5
    189-14           655              1.0             6.2              0.3            —            5.5 × 10-5
    278-12           745              1.0             6.2              0.3            —            8.2 × 10-5
    278-13           670              1.1             6.2              0.3            —            8.8 × 10-5
    Average          690              0.9             6.2              0.3        1.3 × 10-4       1.0 × 10-4
a
        Measured on group of five rods including rods 41-8, 218-8, and 285-8. Rod 157-8, one of the five rods,
        was broken during disassembly and could not be measured tor fission gas release.
—       data not available.




        FIG. 5.36. Comparison of measured 85m Kr release data and predictions for Fort St. Vrain.




                                                                                                           241
5.3. BURNUP MEASURING SYSTEM FOR MODULAR PEBBLE-BED HTGR

In a classical stationary nuclear reactor, fuel elements are simply removed from the core after
a given time which is determined by predictive calculations and long-time operational
experience. In a pebble bed core which employs the multi-pass scheme, the individual
spherical fuel element looses its uniqueness after being inserted into the reactor. Therefore it
is mandatory to determine the burnup of each pebble after it has been extracted from the core
in order to determine whether its design burnup has been reached or whether it has to be
reinserted into the core once again (Fig. 5.37) [189].

Many proposals of how to online measure the pebble’s burnup have be en made; however,
only three proposals have been materialized and put into operation.

(1)       Measuring the attenuation of a neutron beam by a fuel pebble and drawing from these
          measurements conclusions on the fuel’s burnup. This method had been installed in the
          AVR for 17 years. However, when looking at the measured ‘starry sky’ and the keenly
          drawn relationship of burnup (in FIMA) versus neutron count rate (Fig. 5.38), it is
          quite obvious that these measurements did not give reliable data. According to an
          internal AVR report, ~33% of the fuel having reached its very high design burnup were
          not detected as such and had been reinserted into the reactor again. Obviously, this is
          intolerable for a reactor whose s afety depends on the correct identification of each
          fuel’s burnup.




      FIG. 5.37. Principle of the multi-pass fueling scheme of a one-zone modular pebble bed reactor.




242
FIG. 5.38. Neutron absorption method; burnup versus neutron count rate. Note: the count rate differs
only by ~ 1% between 1 and 10% FIMA [192].


(2)       The THTR pebble bed reactor tried to use a different burnup measuring system. It
          employed a small critical reactor, ADIPCA, situated below the pebble bed reactor. Fuel
          elements extracted from the THTR core had to roll through the measuring reactor by
          gravity. The power response of this critical assembly was hoped to be a reliable means
          to determine the fuel’s fissile content. However, due to variables, such as temperature,
          rolling velocity, graphite content of the fuel, the measurement accuracy was not very
          convincing.
(3)       In 1975, a young Jülich engineer (Helmboldt) proposed the known method of gamma
          spectroscopy for on-line measurements in pebble bed reactors. Very soon, the gamma
          line of 137Cs had generally been recognized as the most appropri ate candidate [190,
          191]. Gamma spectroscopy is foreseen for all planned modular pebble bed rectors
          since then.

The isotope 137Cs has unique properties that make it an ideal nuclide to measure burnup.
          137
             Cs has a long half-life (30a) compared to the time a fuel sphere spends in the reactor
          core (~ 1000 d); this results in a Cs-activity that increases linearly with the number of
          fissions and thus the burnup.
         The fission yields of 137Cs for 235U and 239Pu are very nearly the same, so that the
          137
              Cs content is almost independent of the mix of fissile species present in the fuel that
          changes throughout the lifetime of a fuel sphere in the reactor core. The cross-section
          of 137Cs for thermal neutrons is negligible.
          137
             Cs is very abundant since it has high fission yields of 6.3% and 6.5% per fission for
          235
              U and 239Pu, respectively.
         When 137Cs decays the probability of a gamma emission is very high (84.6%).
         While caesium is considered a volatile fission product, modern HTGR fuels guarantee
          retention inside the fuel of better than 10-5, therefore placing no restriction on 137Cs as
          a reliable burnup indicator.

In early 1982, AVR started to replace its old burnup measuring device by the gamma-
spectroscopy method (Fig. 5.39) [192].




                                                                                                 243
             FIG. 5.39. Sketch of the burnup measuring arrangement of the AVR [192].

Here, many peculiar engineering and physical properties of the AVR facilitated the
employment of this method. First, the relatively low power of the reactor needs only very few
fresh pebbles per day. In combination with a low reshuffling number of the fuel, ample time is
available to measure each extracted fuel. More important, however, is the fact that the AVR
fuel extraction chute is very long enabling a long decay time (> 14 d) of the irradiated fuel
before it reaches its measuring position. It turns out that all gamma peaks neighboring the
661.6 keV 137Cs peak (97Nb, 143Ce, 132I) have already completely decayed rendering
measurement very easy (Fig. 5.40).




FIG. 5.40. AVR high burnup fuel element, counting time: 60 s; decay time: > 14 d; input count rate:
~20000 cps; channel width: 0.50 keV [192].




244
When considering gamma spectroscopy for modular HTGRs, it is not as easy to handle as it
had been for the AVR. Several reasons must be cited:

        In the very near vicinity of the 137C peak, one finds several peaks which could overlap
         the Cs peak when measuring systems with a low resolution are used or when not
         already decayed — as in the case of the AVR. Table 5.10 shows the peaks to be
         considered, notably 97Nb, 137Cs, 143Ce and 132I, as well as their half-lifes, their peak
         energies, and their mutual distances when a common Ge(Li)-detector is used (full-
         width-at-half-maximum FWHM = 1.8 keV, 1σ = 0.76 keV).
        Modern modular HTGR designs have a much higher power than the AVR, a much
         shorter extraction tube and a higher number of passes of the fuel element through the
         core. This reduces the decay time considerably and restricts the counting time. For the
         HTR-Modul, these data are: 200 MW, 55 h decay time and ~10s of mean counting
         time since the number of fuel passes was chosen to be a high 15 (similar values are
         found for the Chinese reactor HTR-PM). From Table 5.10, it is obvious that for these
         very stringent conditions no neighboring peak of the Cs peak has totally decayed at the
         time the fuel’s burnup has to be determined.
        For the above severe conditions, the total count rate of the system is dominated by
         short-lived fission products with high energy 1–2.5 MeV gammas. Therefore,
         Compton scattering in the Ge detector produces a broad Compton background which
         decisively determines the accuracy of measuring the content of the Cs peak.

TABLE 5.10. GLOBAL DATA OF RELEVANT GAMMA PEAKS
    Isotopes              Energy      Distance from neighboring peak      T1/2          Intensity
                          (keV)                  (in Sigma)
     Nb-97                    657.9                4.83                  16.8 h          0.982
    Cs-137                    661.6                3.13                  30.1 a          0.846
    Ce-143                    664.0                4.69                  33.6 h          0.058
     I-132                    667.6                —                     78.0 h          0.987

—       data not available.


To evaluate the accuracy of gamma spectroscopy under these severe conditions, the
experiment FRJ2-KA2 had been carried out between 1989 and 1991 at the DIDO reactor in
Jülich. This experiment [193, 194] was explicitly done for the HTR-Modul and shall anew be
investigated in the following.

Due to many reactor problems, the in-core irradiation time had been very long; however, for
evaluating this experiment to its fullest extent in respect of Cs peak determination, it is
important to note that the reactor worked without any interruption for the last 24 days with the
designed power of 22.21 MW. Hence, the crucial content of the fission products 132I, 97Nb,
143
    Ce have definitely reached its saturation values. To a very large extent, this is also true for
the important total gamma radiation of the entire fuel sphere.

One fuel element had been extracted from the research reactor ahead of the planned
irradiation time to be examined by gamma-spectroscopy method after four different decaying
times: 46.7 h, 116.83 h, 180.96 h and 106 days. The measured spectra are shown in Figs 5.41
to 5.44.




                                                                                                 245
FIG. 5.41. FRJ2-KA2 pebble #3 impulse count vs. energy; 20 mm iron shield, counting time: 5000 s;
decay time: 46.7 h; input count rate: 16908 cps; channel width: 0.41 keV.




FIG. 5.42. FRJ2-KA2 pebble #3 impulse count vs. energy; 20 mm iron shield, counting time: 5000 s;
decay time: 116.8 h; input count rate: 11485 cps; channel width: 0.41 keV.




246
FIG. 5.43. FRJ2-KA2, pebble #3, 20 mm iron shield, counting time: 5000 s; decay time: 181h; input
count rate: 9229 cps; channel width: 0.41 ke V.


Using different exact laboratory tests, the fuel power had been determined to have been 1450
W. After a lapse of 106 days, i.e. after practically all distorting peaks adjacent to Cs had been
completely decayed, the burnup of the fuel was determined to be 2.02% FIMA which is
equivalent to 18 900 MWd/t. This value had also been obtained by comparing the fuel's Cs-
radiation with appropriate gage elements.

Note, that relevant data for all four measurements are given, such as integral counts, counting
time, and the integral pulse rates having to be handled by the detector, and especially by the
pre-amplifier and amplifier. Quite obviously, the Cs peak can barely be seen after decay times
of 46.32 h and of 117 hours.

Using a detector with a full-width-at-half-maximum of FWHM = 1.8 keV and a channel
width of 0.41 keV, the figures show — more or less clearly — the following global data
which have been taken from the test records and are collected in Table 5.10.




                                                                                             247
FIG. 5.44. FRJ2-KA2 pebble #3 impulse count vs. energy; counting time: 20000 s; decay time: 2548
h; input count rate: 4090 cps; channel width: 0.41 keV.


TABLE 5.11. GLOBAL TEST DATA OF EXPERIMENT FRJ2-KA2 IN THE DIDO MTR
Mark                                                             I                    II       III
Cooling time (h)                                                46.7                 181     2 548 a
Counting time (s)                                              5 000                5 000    20 000
Throughput (cps)                                               16 908               9 229     4092
                          Isotope       Channel scope
                          Cs-137         1520–1527               —                  9 267    102 733


       Total counts
                          Nb-97          1511–1518            260 153                —         —
                           I-132         1534–1541            862 348           279 372        —
                          Ce-143         1528–1531             33 119                —         —
                       Background        1520–1531            110 328               57 381   65 680
Relative error of Cs-Peak (%)                                    —                   3.8      0.47
Measured dead-time correction factor                           0.880                0.937     0.978
a
       The experiment after 2548 h did not employ the 20 mm thick iron shielding.
—      data not available.




248
From now on, the following further investigations for the burnup measuring system will
consider only the test data for the experiments given in Table 5.11. Due to the very stringent
conditions, the data of the HTR-Modul were taken as reference.

For reasons of easy comparison, the differences of the fuel irradiation experiment FRJ2-KA2
with the data of the burnt-up fuel from the HTR-Modul are — once again — depicted in
Table 5.12.

TABLE 5.12. DIFFERENCES BETWEEN FRJ2-KA2 AND HTR-MODUL
Properties                                   FRJ2-KA2                      HTR-Modul
Fuel power (W)                                 1450                            193
Burnup (GW•d/t)                                18.9                             80
HM content (g/fuel)                             6                               7
Decay time (h)                      46         181       2548                   55
Caesium inventory (GBq)                        14.0                            77.7
Measuring time (s)                 5000        5000     20 000                  10



Four differences are immediately striking:

(1)     The fuel power in the experiment is approximately 7.5 higher than the power of the
        15th pass fuel elements in the HTR-Modul. Since the gamma ray emission of a fuel
        element is — in the first few days — proportional to the fuel’s power and decays with
        a half-life of ~40 h, the Compton background for an HTR-Modul fuel element of its
        15th pass will thus be ~7.5 × 1.15 = 8.6 times lower than in the experiment, if the same
        experimental parameters were observed. The factor 1.15 takes the different decay times
        into account (46.7 h versus 55 h).
(2)     The Caesium inventory of a burnt-up fuel element in the HTR-Modul will be ~5.6
        higher than in the experiment. This increases the Cs peak by the same factor.
(3)     The decay time of the fuel extracted from the HTR-Modul will be nearly the same as
        for the experiment FRJ2-KA2/1 (46.7 h decay time).
(4)     The available mean counting time is ~500 times less than the measuring time in the
        experiment.

When using the same experimental set-up and taking the power ratio of 7.5, one would expect
from experiment FRJ2-K15/1 for the HTR-Modul a total number of throughput-counts to be:

       16,908
               193  2250 counts                                                     (5.9)
        1450

The background counts below the 137Cs peak are expected to be:

                           193   10  0.982
        B  110,328                        33 counts                               (5.10)
                          1450 5000  0.880

When considering the somewhat longer decay time, one obtains for the background counts for
the HTR-Modul:




                                                                                               249
              33
      B           29 counts                                                    (5.11)
             1.15

while by taking the measuring data from FRJ2-KA2/2 (see Table 5.11) for a measuring time
of 10 s, the net count below the Cs peak would be

                              10
      Cs  peak  9267            19 counts                                    (5.12)
                             5000

However, when adjusting for the very different burnups, one finally gets

                              10   2.1
      Cs  peak  9267                 103 counts                             (5.13)
                             5000 0.378

for the net caesium peak of the 15th-pass fuel element.

This would yield an error in measuring the caesium peak of

               103  2  29
      1                    12.3 %                                             (5.14)
                  103 2

Here one must notice that this error would occur only when using an input count rate of 2250
cps as explained above. But even the equipment used in Jülich for the DIDO irradiation
experiment 21 years ago allowed a throughput of at least 17 000 cps. (The preamplifier and
amplifier especially built for the HTR-Modul allowed already input rates of >100 000 cps
[190]).

Using even only the former Jülich equipment to its fullest extend, the counting error could
have been reduced by a factor of

        17,000
                2.75                                                            (5.15)
         2250

By using the DIDO counting facility this would already have yielded in 1990 a counting error
of the Cs peak of

              12.3
      1           4.5 %                                                       (5.16)
              2.75

without having to use the special development of a dedicated preamplifier and amplifier
designed for SIEMENS in 1990 [190, 195].




250
FIG. 5.45. Throughput versus input of the most advanced DSPECPLUS gamma spectroscopy measuring
line (ORTEC) in comparison to the former design DSPEC [196].


Gamma detection systems today have been improved very much, especially the electronic
components such as detector, preamplifier, amplifier, analogous to digital converter and the
multi-channel analyser. The Ge Digital Gamma Spectroscopy Systems DSPECPLUS [196] or
similar signal processors from CANBERRA [197] are widely used. Figure 5.45 shows the
throughput measurements versus the input count rate for two readily available systems. The
maximum throughput of the DSPECPLUS system is about 133 000 cps where the input count
rates amount roughly to 300 000 cps having a short shaping or rise time of 0.2 μs
corresponding to the blue curve in Fig. 5.45. The energy per channel is ~0.27 keV. This is
much better than the equipment used for the FRJ2-KA2 measurements (E = 0.41 keV) and
better than the system dedicated to the HTR-Modul in 1990. At this time, one shall carefully
deal with the interference from neighboring gamma peaks listed in Table 5.10, which, to
unfold overlapped peaks, is not so difficult.

When using a digital spectroscopic system, the point of maximum throughput is the best place
to operate. However, for reasons which will become clear somewhat later, for further
evaluating the minimum 1σ-error of the Cs peak from the system DSPEC PLUS (see Fig. 5.45)
only an input count rate of 100 000 cps is taken. This yields a throughput of ~80 000 cps or a
dead-time correction factor of ~0.80.

When using this modern system, the 1σ error for the caesium peak can be further decreased
by a factor of

        80,000
                5.96                                                             (5.17)
         2250

instead of the above given factor of 2.75.

For the HTR-Modul, this then would finally yield an error in determining the burnup of the
15th pass fuel element to be:

              12.3
      1           2.1%                                                         (5.18)
              5.96




                                                                                           251
Of course, this value covers only the statistical counting error. However, in reality, more
errors have to be accounted for, such as equipment stability, shift of counting channels,
changes in fuel position, etc. These effects will certainly decrease the accuracy.

However, mainly two effects to further decrease the counting statistics — and, thus, to
counterbalance the above mentioned adverse effects — are readily at hand:

(1)      Using larger germanium detectors
(2)      Determine very early in the counting procedure whether the fuel ball in position will
         reach the envisaged counts. If not, then the counting time shall be aborted prematurely.

to (1)     Using larger detectors

           According to the report on FRJ2-KA2 [194], the distance of the collimator from the
           pebble was set to be 2500 mm, the collimator aperture was 0.8 mm. This yields a
           solid angle factor of 6.4 × 10-9. Since the 137Cs inventory of the test fuel was 1.40 ×
           1010 Bq and the Cs peak was determined to yield 102 733 counts in 20 000 s, the
           efficiency of the detector can be obtained to be (see Table 5.11)

            102733
                    1.4  1010  6.4  10 - 9  0.06 (5.19)
             20000

           The used detector had obviously been very small since it detected only ~6% of the
           incident gamma rays stemming from 137Cs.

           Nowadays, one can easily increase this value to ~0.2–0.3 when choosing a larger
           germanium detector. A larger detector increases the peak-to-Compton ratio
           decisively and still maintains a favourable resolution. ORTEC gives an increase of
           this ratio by a factor of 60/40 = 1.5 when increasing the measured efficiency from 5
           to 30%. This would reduce the background by the same factor. (Obviously the count
           rate would increase also; but due to the limitations of the chosen system, the
           throughput must be kept constant; hence the distance between fuel and detector must
           be increased accordingly.) A very rough evaluation shows that a reduction in the
           background by 1.5 would yield an improvement of the 1σ-error of the Cs peak by

             103  1.5  2  29
                                 1.15                                       (5.20)
                103  2  29

           This reveals an opportunity to somewhat improve the burnup measurement.

to (2)     Premature abortion of counting

           Above it was demonstrated from experimental data that one would expect for a
           burnt-up fuel element of the HTR-Modul a net count for the 137Cs peak when using
           the nowadays most advanced counting equipment for gamma spectroscopy of

                                    80,000
            Cs  peak  103                3662 counts                     (5.21)
                                     2250

           The net background below the peak would be expected to be:




252
                         80,000
 Background  29                1031 counts                        (5.22)
                          2250

Obviously, in the evolution of passes, the high background for the 1st pass
(approximately a factor of 2.27 compared to the final 15th pass, about 2340)
gradually decreases, whereas the 137Cs peak gradually increases for each additional
pass (approximately by a factor of 10.3 between the 1st pass and the 15th pass, about
355).

The higher background of the first pass is the reason why — even when using the
DSPECPLUS gamma spectroscopy measuring line — the throughput peak of 133 000
cps (corresponding to an input count rates of nearly 300 000 cps) for the 15th pass
was not used. Obviously, the spectroscopic measurements would freeze for all passes
except for the 15th pass. Therefore only an input count rate of 100 000 cps was used.
The needed dead-time correction for higher counts can easily be accounted for by the
well known live time correction method.

Nevertheless, it is quite apparent that, e.g. the fuel of the first pass will never reach
the expected peak counts of 4693 (= 3662+1031) counts of the 15th pass. Scoping
calculations show that the first fuel element will accumulate only ~2695 (= 2340 +
355) counts in the Cs peak region after a counting time of 10 s.

So it is self-evident that one has not to count for 10 s to find out that this fuel element
has to be reinserted into the reactor once again. After 1 s, one would expect

269 +1σ = 285 counts,                       (5.23)

while for the burnt-up fuel one would expects at least

469 - 1σ = 447 counts.                      (5.24)

Hence, 9 seconds of counting time can be saved for later use for higher burnt-up fuel
elements.

For the second fuel pass, the number of counts expected in the Cs peak region after
10 s is 2933 counts. Here again it is obvious that there is no need to spend 10 s for
deciding that also this element must be reinserted into the reactor.

Here, after 1s, one would expect

293 + 1σ = 310 counts,                      (5.25)

while needing at least 447 counts. Again, one can stop the counting procedure after
one second since the count limit of 4693 can not be reached in 10s. Once again, 9 s
could be ‘saved’.

Similar arguments hold for fuel elements with only few passes. However, the higher
the number of passes the longer one has to count until it is clear whether the fuel
element at the measuring position has to be reinserted into the core or whether it has
reached its design burnup. However, scoping evaluations reveal that when summing
up all the saved counting time from the less burnt-up fuel, one easily gets savings of
 > 50 s. This time can be used for measuring the high burnt-up fuel more accurately.




                                                                                       253
      This obvious and easy to realize counting technique enables to have much more
      counting time for the final passes. A factor of 2 should easily be achievable for the
      last five ‘critical’ passes. Hence, the 1σ-error in determining the critical burnup can
      further be reduced by a factor of 2  1.44 . This factor can be used to offset the
      equipment errors mentioned above.




      FIG. 5.46. Sketch of the burnup measuring arrangement of the HTR-Modul [195].




254
FIG. 5.47. Sketch of the burnup measuring arrangement of the HTR-Modul outside the reactor cavity
in a low noise environment [195].


Figure 5.48 shows the theoretical results obtained by INET [198] for the Chinese HTR-PM
reactor. One reactor unit has a power of 250 MW and is designed for 15 passes and a decay
time of 50 h. These conditions are even slightly more stringent compared to the HTR-Modul
since 5978 fuel elements have to be reshuffled per day compared to 5433 for the HTR-Modul.
The curve shows very clearly that even for these conditions, the 137Cs peak is unmistakably
separated from the neighboring peaks. Its content can readily be determined.

For the used low capacity gamma detection system of 20 000 cps, the error in determining the
Cs peak was estimated in [198] to be 1σ = 3.5%. When using a more modern gamma
spectrometer (see above), this value could easily be improved.

As a conclusion, it can be stated that for the very strict conditions of the HTR-Modul, it was
demonstrated that the goal set initially for the counting error by the German licensing
authorities at 1σ < 5% can be met — it even will fall below the set goals by approximately a
factor of 2 [195]. The 1σ value of counting statistics for a fully burnt-up pebble, a decay time
of 55 h, and an average counting time of 10 s is expected to be 1σ ≈ 2.5%, including not only
statistical counting errors but other equipment errors as well.




                                                                                             255
FIG. 5.48. Predicted gamma spectra for the Chinese HTR-PM (using MCNP, KORIGEN) of a pebble
after its 15th pass having a burnup of 90 000 MWd/t for various decay times.


Since the Chinese HTR-PM reactor is very similar to the HTR-Modul, the above statement
holds also true for this reactor (see Fig. 5.48). It goes without saying that all other proposed
pebble bed reactors with less stringed conditions for the burnup measuring device might do
even better.

It is significant to note that the obtained results reported here had been derived by
experimental results obtained from the German reactor DIDO in Jülich. The experiments had
been explicitly carried out in 1990 for the fuel elements anticipated to be used in the HTR-
Modul. In 1991, Siemens/Interatom [195] obtained very similar results (1σ ≈ 2.1%) by using
only the data of FRJ2-KA2 with a decay time of 181 h where one clearly can see the Cs peak
(see Fig. 5.43 and Table 5.11). In contrast, the above analysis uses many more experimental
results given in Table 5.11. However, it is not surprising that the results match very well.


          6. PROPERTIES AND PERFORMANCE OF MATRIX MATERIALS

6.1. EXPERIENCE AND DEVELOPMENT IN GERMANY

The graphitic matrix material represents an integral part in the development of the fuel
element. It mainly serves as moderator and as structural material protecting the coated
particles from outside attacks. But it has also the task of transporting heat from the coated
particles to the fuel element surface where it is taken up by the coolant. The key properties of
the matrix material are density, strength, and corrosion resistance. Furthermore the neutron
irradiation induced shrinkage during operational conditions should be limited.

6.1.1.   Matrix properties

The principal properties of the two grades of German matrix materials are summarized in
Table 6.1 [59]. Moreover, in special cases, further properties are also investigated.




256
The desire for the highest possible density of the matrix material results from the need for
high mechanical strength of the fuel spheres as structural elements, and also for high thermal
conductivity to keep thermal gradients low. A more general reason is to minimize the volume
of the moderator material required for a given reactor.

The limitation of the graphitization temperature to < 2000°C requires the use of highly
crystalline graphite powder (like natural graphite) as raw material. The mixture of natural
graphite with binder was found to be compressible to 1.8–2.0 Mg/m3, but cracks would occur
during the subsequent heat treatment, most probably due to high pressure from gaseous
products originating from the binder. Therefore a further component in form of a graphitized
powder, which is more difficult to press, was necessary as a filler material with a grain size
not too low to avoid to low the mechanical strength (optimal: 50% of grains sized < 32 μm).

For processability, the elastic properties of the natural graphite and graphitized coke powders
are of most importance as well as the molecular weight of the resin binder. The elasticity
modul and also the thermal expansion coefficient should be low to keep thermal gradients in
the material low.

The BET (‘Brunauer, Emmett, Teller’) surface and porosity are closely associated to the
corrosion of the graphite and can be used to identify the type of corrosion. In the case of
surface corrosion at high temperatures, BET surface is large in the outer 1–2 mm of the fuel
element shell and low elsewhere. In the case of volume corrosion at lower temperatures, BET
surface is large in the total sphere.

Material investigations have confirmed that the corrosion resistance of matrix materials is
influenced both by the type of binder and by the temperature of heat treatment explaining the
differences in the respective data of the table. The porosity of the matrix material, which is
formed during the fabrication process can be classified into micro-pores with ≤ 2 nm
diameter, macro-pores with ≥ 50 nm diameter, and mesopores as a stage in between. Porosity
can be correlated with electrical resistance, thermal conductivity, elasticity modulus, and
permeability of the material as well as with the fission product transport behaviour.

Also corrosion has a certain influence especially increasing the open porosity and the BET
surface, the latter decreasing again at very high burn-offs. A higher temperature at final heat
treatment for the matrix material was found to decrease corrosion rates. With regard to the
operational conditions of temperatures varying between 300–1000°C and of pressures
between 4–9 MPa, in-pore diffusion is the corrosion rate controlling mechanism. Impurities in
the coolant have only a limited effect on the fuel spheres.




                                                                                           257
TABLE 6.1. A3 MATRIX PROPERTIES COMPARED WITH SPECIFICATIONS
Property                                                        A3-3                   A3-27            Required
                                     heat-treated @   1800°C           1950°C          1950°C
Carbon mass (g)                                         n.a.              n.a.           n.a.            ≥ 190
                            3
Geometrical density (kg/m )                            1700              1730            1740            ≥ 1700
                      4          2
Young’s modulus (10 kN/m ) ||                          1020              1000           1070               —
┴                                                       991               970           1020
Thermal expansion coefficient                                                                             ≤5
20–500°C (10-6/K) ||                                   2.80               2.89           2.43
┴                                                      2.92               3.45           2.69
Thermal conductivity (W/(m·K))
@ RT: ||                                                59                 70             69
┴                                                       63                 63             64
@ 1000°C: ||                                            38                 41             44              ≥ 30
┴                                                       38                 37             39
Specific electrical resistance
(10-3 Ω cm) ||                                         1.56               1.46           1.43              —
┴                                                      1.60               1.48           1.48
Falling strength (Number of falls from 4 m height
onto A3-3 spheres until fracture)                       521               437            652              ≥ 50
Corrosion rate (@ 1000°C and 0.1 MPa in helium
with 1 vol.% H2O over 10 h (mg/(cm2·h))                1.19               0.97           0.73            ≤ 1.5
Abrasion (mg/h per sphere)                              —                 1.81           2.89
Anisotropy factor                                       —                 1.19                           ≤ 1.3
Crushing strength (kN) ||                               —                 24.9           23.7             ≥ 18
                                                        —                 23.1           26.3
┴

Impurities (μg/g)                                                 60                      32
                                                       (S:36; Si:6; Ca:4; Cl:3)   (Cl:16; Ca:7; Fe:3)
Ash                                                               50                      30             ≤ 300
B equivalent                                                      —                       —              ≤ 1.3
Li                                                                —                       —              ≤ 0.05

—       data not available.
n.a. not applicable.
|| = parallel, ┴ = perpendicular to the equatorial plane of the matrix sphere.


In a fabrication variant of a cold pre-pressing and a warm final pressing step on laboratory
scale, a higher strength of the matrix material was achieved, but a lower thermal conductivity
compared to the A3-3 standard. A further drawback, as can be seen in Fig. 6.1, were the
relatively large density gradients observed inside the sphere. The difference between
minimum and maximum of 0.3 Mg/m3 was deemed too large such that further R&D efforts
were required.




258
FIG. 6.1. Matrix density (Mg/m3) distribution measured in a graphite sphere manufactured in a warm-
pressing process.


6.1.2.   Irradiation behaviour of A3 matrix
