Repository: charles-azam/eng-bench

# NSTF-Bench

Can a coding agent do engineering analysis? NSTF-Bench asks one hard question instead of many
easy ones: given a bounded evidence pack about **Argonne's NSTF** — a half-scale, 26-metre
passive reactor-cavity cooling facility that a US national lab instrumented and measured for 33
months — predict what the lab measured, blind, with calibrated uncertainty.

The agent receives geometry, materials, instrument locations, and the electrical heater program.
It does **not** receive the thermal duty (it must derive it from an energy balance), any measured
outcome, or network access to the facility's publications. It must leave a calculation note and a

File: triso/sources/TECDOC-2090_full.txt (part 17 of 20)
                                                                                                             IAEA TECDOC SERIES                  No. 2090
The fission product transport within a fuel element can be described by the following Fickian diffusion
equation:

                  , ( , )                                                                 , (   , )
                            = 𝑆̇ , (𝑟, 𝑡) + 𝜆   𝐶,      (𝑟, 𝑡) − 𝜆 𝐶 , (𝑟, 𝑡) +   𝑟 𝐷,                  (40)

      where

      C is the concentration (mol/m3),
      𝑆̇ is the volumetric generation rate (mol/m3.s),
      𝜆 is the decay constant (s-1),
      D is the diffusion coefficient (m2/s),
      r is the radial coordinate (m),
      t is the time (s),
      the subscript i means the layer of a fuel element,
      the subscript j means the j-th nuclide,
      the superscript z is 0 for a slab, 1 for a cylinder, 2 for a sphere.

The initial concentration distribution is expressed by a function of r coordinate. The generation term is
the fission product release rates from the intact, defective and broken particles and the volumetric birth
rate due to nuclear fissions in heavy metal contamination:

                                       Ṡ(r, t) = n ∑     f Ṙ   , +f     Ḃ                            (41)

 where

      n is the particle density (particles/m3),
      i is the failure mode of a particle,
      M is the total number of failure modes of a particle,
      f is the failure fraction,


212
        Ṙ      is the release rate from a particle (mol/s),
        f      is the heavy metal contamination fraction,
        Ḃ          = 𝜉𝐹̇ /6.023 × 10 is the volumetric birth rate due to nuclear fission (mol/(m3.s),
        𝜉 is the fission yield (atom/fission) and Ḟ is the volumetric fission rate (fissions/m3s).

At the centre of a fuel region, the current is assumed to be zero due to radial coordinate symmetry.
Concerning metallic fission products, two boundary layers emerge on both surfaces of a fuel region and
within the graphite gap separating them. A sorption isotherm is established between the vapour phases
[212], facilitating mass transfers across these two boundary layers. If the mass transfers are rapid, the
gas pressures on both sides of a gap equalize. Subsequently, the gas pressures can be described by the
sorption isotherms in the following manner:

                              𝑒     𝐶 , +𝐶 , , 𝐶 ,        =𝑒     𝐶 , +𝐶 , , 𝐶 ,                          (42)

where

        Cm is the mass concentration on the graphite surface (mmol/g),
        Cm,t is the transition mass concentration (mmol/g) = exp(d1-d2T),
        X = A + B/T, y = G + E/T, T is the temperature (K),
        A, G, d1 are the sorption isotherm parameters (dimensionless),
        B, E, d2 are the sorption isotherm parameters (K),
        the subscripts f and g indicate the fuel and graphite, respectively.

For gaseous fission products in the gap, it can be assumed that the rate of flowing out from the fuel is
equal to the rate of entering into the graphite, and the concentrations at the fuel surface and the inner
surface of the graphite are the same.

The concentration of a gaseous fission product is zero at the graphite surface facing the coolant. Metallic
fission products undergo evaporation on the graphite surface adjacent to the coolant. The concentration
on the graphite surface facing the coolant is assumed to achieve sorption isotherm equilibrium with the
vapour pressure on the graphite side of the boundary layer, formed between the graphite surface and the
bulk coolant. The equilibrium relationships can be expressed using a sorption isotherm [213]:

                                           𝑃=𝑒        𝐶 , +𝐶 , , 𝐶 ,                                     (43)

where P is the vapour pressure in the graphite side of the boundary layer (Pa).

For metallic fission products, a mass transfer occurs through the boundary layer into the bulk coolant:

                                               𝐽(𝑟 , 𝑡) = ℎ(𝐶 − 𝐶 )                                      (44)

where

        𝐽 is the current (mol/m2s),
        𝐶 is the mixed mean concentration of a fission product in the coolant and is usually assumed to
        be zero (mol/m3),
        𝐶 is the concentration of a fission product in the graphite side of the boundary layer and is
        calculated by an ideal gas law and the corresponding vapour pressure (mol/m3) = P/(RT),
        R is the gas constant (8.3145 J/mol.K),
            T is the temperature (K), h is the mass transfer coefficient of a fission product in helium coolant

                                                                                                           213
        (m/s),
         𝑟 is the 𝑟 coordinate of graphite surface facing a coolant (m).

It is known that the fission product sorptivity of the graphite increases with exposure to fast neutron
fluence, while for the compact matrix material, the sorptivity does not change [213]. For an irradiated
graphite, the right-hand side in Equations (42) and (43) is replaced with a modified expression [213]:

                                                  , ,                          , ,
                                      e                            +C ,,                              (45)
                                                        , ,


where

        𝐶 , ,    is the mass concentration on the irradiated graphite surface (mmol/g),
        𝑔 = 𝛾 𝜑𝑒         ,
                                          /
        𝑔 = 𝛾 𝜑(10 /𝑇)           𝑒            ,
        𝛾 = the annealing factor (dimensionless) =             (      )   ,
        i = H, F denote the Henrian and Freundlich isotherm regions, respectively,
        𝛼 = −        ,

        𝛽 =𝜅− +              ,
        𝜑 is the fast neutron fluence (n/m2; En > 0.18 MeV),
        𝛼 , 𝛿 , 𝛿 , 𝜅 are constants (dimensionless),
        𝜀 is constant (K-1),
        𝜉, 𝜆 are constants (K),
        𝜃, 𝜇 are constants (K2).

In a fuel element, the heat is generated from nuclear fissions in nuclear materials and heavy metal
contamination, and from gamma heating. It is conducted through the fuel region and the structural
graphite and removed by the coolant. The temperature distribution in a fuel element is described by the
following steady state heat transfer equation:

                                          𝑞̇ (𝑟, 𝑡) +          𝑘𝑟             =0                      (46)

 where

        T is the temperature (K),
        𝑞̇ is the volumetric heat generation rate (W/m3),
        k is the thermal conductivity (W/(m K)),
        r is the r-coordinate (m),
        z is 0 for a slab, 1 for a cylinder, 2 for a sphere.

The thermal current at the centre of the fuel region is assumed to be zero due to radial symmetry. The
thermal current at the fuel surface is calculated as the product of the heat transfer coefficient of the gap
and the temperature difference between the fuel surface and the gap. Similarly, the thermal current at
the graphite surface facing a gap is determined as the product of the heat transfer coefficient of the gap
and the temperature difference between the graphite surface and the gap. Heat at the graphite surface
facing the coolant is transferred to the helium coolant through convection.


214
8.2.    DEVELOPMENT OF COATED PARTICLE FUEL PERFORMANCE ANALYSIS CODES

Computer codes for predicting the performance of coated particle fuels are described in various
references, such as [3,207,212,214]. Table 80 shows some examples of these computer codes.


TABLE 80. AN INTEGRATED SUITE OF COMPUTER CODES FOR PREDICTING THE AMOUNT AND
DISTRIBUTION OF RADIONUCLIDES IN A HTGR
 Code                    Developer        Function                                             Reference
 GARGOYLE                GA, USA          - Radionuclide inventories                           [215]
 ORIGEN-2                ORNL, USA                                                             [179]
 RADC                    GA, USA          -   Overall radionuclide mass balance for            [216]
                                              a plant
 RANDI                                    -   Advanced plant mass balance                      [217]
 TRITGO                                   -   Overall mass balance for tritium                 [218]
 PISA                    GA, USA          -   Mechanical analysis for a coated particle        [219]
                                              fuel
 SOLGASMIX-PV                             -   Thermochemical equilibrium calculation           [220]
 SURVEY                  GA, USA          -   Full-core coated particle fuel failure and       [221]
                                              fission gas release rate
                                          -   Corrosion of fuel element graphite and
                                              hydrolysis of failed fuel particles by coolant
                                              impurities
 COPAR-FD                GA, USA          -   Transient fission product release from           [222]
 TRAFIC-FD                                    coated particle fuels
                                          -   Full-core release of metallic fission products   [223]
                                              and actinides
 SORS/NP1                GA, USA          -   Transient releases of gaseous and metallic       [224]
                                              fission products
 OXIDE-4                 GA, USA          -   Transient response following in leakage of       [225]
                                              steam and/or air into the primary system
 PADLOC                  GA, USA          -   Plate out activity distributions of              [226,227]
                                              condensable fission products
 POLO                    GA, USA          -   Fractional re-entrainment of plate out           [228]
                                              activity in the primary coolant circuit during
                                              depressurization accidents
 MACCS                   SNL, USA         -   Radionuclide transport from the primary          [229]
                                              coolant circuit to the site boundary and the
                                              attendant site-boundary doses during
                                              postulated accidents


IAEA’s Coordinated Research Project (CRP), CRP-6 [5] was conducted to assess some codes for
predicting the performance of coated particle fuels in HTGR through benchmark exercises. Participating
codes are listed in Table 81.




                                                                                                           215
TABLE 81. COATED PARTICLE FUEL PERFORMANCE ANALYSIS CODES PARTICIPATED IN THE
IAEA CRP-6 BENCHMARK EXCRCISES
 Code                  Institution                         Function                                     Reference
 PANAMA                FZJ, Germany                        - Mechanical and failure analysis for        [230]
                                                              TRISOs
 FRESCO II                                                 - Fission product release analysis           [211]
 GETTERa               PBMR, South Africa                  - Fission product inventory and release      
 STRESS3               D.G. Martin, UK                     - Mechanical analysis for failure            
 STAPLE                                                       analysis of a batch of TRISOs
 TRFUEL                Turkey                              - Mechanical and failure analysis for        
                                                              TRISO
 B-2b                  JAEA, Japan                         - Stress calculation for a SiC TRISO         
 FORNAX-Ab                                                 - Fission product release analysis           
 GOLT                  VNIINM, Russia                      - Mechanical and failure analysis for        
                                                              TRISO
 PISA                  GA, USA                             - Mechanical analysis for a TRISO            [219]
 CAPPER                                                    - Analysis of failure and fission gas        [231]
                                                              release
 SORS                                                      - Analysis of release of fission products,   [232]
                                                              transuranics, and other radionuclides
 NRCDIF                NRC, USA                            - Fission product release analysis
 MELDIF                SNL, USA                            - Fission product release analysis           [233]
 PARFUME               INL, USA                            - Integrated code                            [234]
 ATLAS                 CEA Cadarache,                      - Integrated code                            [235]
                       France
 COPA                  KAERI, Republic of Korea            -   Integrated code                          [236]
a GETTER was developed by the German utility consortium HRB (Hochtemperatur Reaktorbau).
b There were no code names at the time of participation.




The normal operation benchmark problems of the IAEA CRP-6 [5] consisted of five parts:

    — The first part deals with simple analytical cases to test simple thermo-mechanical behaviours
      (cases 1 to 3);
    — The second part tests a pyrocarbon layer behaviour (cases 4a to 4d);
    — The third part treats a single particle with more complexity added with each subsequent case
      (cases 5 to 8);
    — The fourth part treats more complicated benchmarks of actual experiments that have been
      completed (cases 9 to 12);
    — The fifth part encompasses planned experiments (case 13).


Table 82 shows fuel characteristics [5] for the normal operation benchmark, case 8. Table 83 shows the
material properties for case 8 [5]. Table 84 shows the internal gas pressure for case 8 [5]. It was assumed
that both burnup and fast fluence accumulated linearly with time. The assumed scenario involved
subjecting the particle to ten temperature cycles, with the temperature initially held at 873 K, then
linearly increasing to 1273 K, followed by an immediate decrease back to 873 K. Each cycle had a
period equal to one-tenth of the total irradiation time, corresponding to 100 days.




216
TABLE 82. FUEL CHARACTERISTICS FOR THE NORMAL OPERATION BENCHMARK, CASE 8
Parameter                             Units                          Case 8: TRISO cyclic temp.
Oxygen to uranium ratio               Atom ratio                     2
Carbon to uranium ratio               Atom ratio                     0
U-235 enrichment                      Weight %                       10
Kernel diameter                       mm                             500
Buffer thickness                      mm                             100
IPyC thickness                        mm                             40
SiC thickness                         mm                             35
OPyC thickness                        mm                             40
Kernel density                        Mg/m3                          10.8
Buffer density                        Mg/m3                          0.95
IPyC density                          Mg/m3                          1.9
SiC density                           Mg/m3                          3.20
OPyC density                          Mg/m3                          1.9
IPyC BAF                                                             1.03
OPyC BAF                                                             1.03
Irradiation conditions
Irradiation duration                  EFPD                           1000
End of life burnup                    % FIMA                         10
End of life fluence                   1025 n/m2; En > 0.18 MeV       3
Constant irradiation temperaturea     K                              873 to 1273 (10 cycles)
End of life internal pressure         MPa                            see Table 83
Ambient pressure                      MPa                            0.1
a
  Temperature increases linearly from 873 to 1273 K for each 100-day cycle and is constant throughout the
particle.


TABLE 83. MATERIAL PROPERTIES FOR THE NORMAL OPERATION BENCHMARK CASE 8
Parameter            Units                Case 8: TRISO cyclic temp.
PyC modulus          MPa                  3.96´104
of elasticity
PyC Poisson’s                             0.33
ratio
PyC Poisson’s                             0.50
ratio in creep
PyC coefficient      K-1                  5.35´10-6
of thermal
expansion
PyC creep            (MPa×1025 n/m2;      Creep coefficient [(MPa×1025 n/m2)-1, En > 0.18 MeV]
coefficient          En > 0.18 MeV)-1     = 4.386´10-4 – 9.70´10-7 T + 8.0294´10-10 T2, T in ℃.
PyC swelling         (DL/L)/(1025 n/m2;   Radial swelling/shrinkage rate [(DL/L)/1025 n/m2]
strain rate          En > 0.18 MeV)       = 4.03266´10-4 j3 – 2.25937´10-3 j2 + 9.82884´10-3 j – 1.80613´10-2
                                          Tangential swelling/shrinkage rate [(DL/L)/1025 n/m2]
                                          = –4.91648´10-4 j3 + 2.32979´10-3 j2 + 1.71315´10-3 j – 1.78392´10-2
                                          where j = (fast neutron fluence)/1025 n/m2 for En > 0.18 MeV.
                                          Note: divide fast neutron fluences for En >0.10 MeV by a factor of
                                          1.10 to obtain fast neutron fluences for En >0.18 MeV.
SiC modulus of       MPa                  3.70´105
elasticity
SiC                                       0.13
Poisson’s ratio
SiC coefficient      K-1                  4.90´10-6
of thermal
expansion




                                                                                                           217
TABLE 84. INTERNAL PRESSURE FOR THE NORMAL OPERATION BENCHMARK CASE 8

 Fast fluence                          Irradiation duration                     Internal pressure
 (1025 n/m2; En > 0.18 MeV)            (EFPD)                                   (MPa)
 0.00                                  0.00                                     0.00
 0.29                                  96.67                                    0.14
 0.30                                  100.00                                   0.02
 0.59                                  196.67                                   0.94
 0.60                                  200.00                                   0.04
 0.89                                  296.67                                   2.59
 0.90                                  300.00                                   0.07
 1.19                                  396.67                                   4.87
 1.20                                  400.00                                   0.10
 1.49                                  496.67                                   7.64
 1.50                                  500.00                                   0.14
 1.79                                  596.67                                   10.79
 1.80                                  600.00                                   0.20
 2.09                                  696.67                                   14.26
 2.10                                  700.00                                   0.26
 2.39                                  796.67                                   17.99
 2.40                                  800.00                                   0.33
 2.69                                  896.67                                   21.96
 2.70                                  900.00                                   0.41
 2.99                                  996.67                                   26.13
 3.00                                  1000.00                                  0.50


The following observations were made from the normal operation benchmark exercises under the IAEA
CRP-6 [5]:

    — As for cases 1 to 7, codes’ predictions were reasonably in agreement with the analytical
      solutions, and between codes;
    — As for case 8 with cyclic temperature history in a pebble bed fuel, the predicted stresses were in
      good agreement between codes;
    — As for cases 9 to 13 with a real irradiation history, codes’ predictions showed discrepancies
      owing to the uncertainties that could largely be attributed to the physical-chemical models
      employed. In the case of German-type particles with low gas pressures, the stress in the SiC
      layer was primarily influenced by the shrinkage of the PyC layer rather than the internal gas
      pressure within the particle.

The accident condition benchmark conducted in the IAEA CRP-6 [5] consisted of three parts:

    — A sensitivity study was conducted to investigate the release of fission products from a fuel
      particle, commencing with a bare kernel and concluding with an irradiated TRISO particle
      (cases 1a, 1b, 2a, 2b, 3a, 3b, 3c, 3d, 3e, 4a, 4b, 4c, 4d, 5a, 5b);
    — The post-calculation of some well documented irradiation and heating experiments (cases 6a,
      6b, 7a, 7b, 8a, 8b, 9);
    — The prediction of heating tests which are planned in future (cases 10, 11).

A total of 24 cases have been suggested.

Tables 85 and 86 show the characteristics of the fuel element and the particles in an accident benchmark,
case 8b [5], which is the heating test HFR-K3/3. Table 87 describes the irradiation time, temperature,
burnup, fast fluence, heating time and temperature information on the irradiation and heating phases of
HFR-K3/3 [5]. Diffusion coefficients used for accident analysis are provided in Table 88. Uranium
inventory fractions (U/Utotal) outside the fuel kernel are 1.0×10-3 in the buffer, 1.0×10-4 in the IPyC layer,
1.0×10-6 in the SiC layer, 1.0×10-6 in the OPyC layer, and 1.0×10-7 in the matrix graphite, respectively.


218
TABLE 85. CHARACTERISTICS OF THE FUEL ELEMENT FOR THE ACCIDENT BENCHMARK CASE
8b
Parameters                                                              HFR-K3
Fuel                                                                    Sphere
Fuel element type                                                       GLE-3 LEU phase 1
Matrix graphite grade                                                   A3-27
Matrix density (kg/m3)                                                  1750
Total fuel element diameter (mm)                                        59.98
Fuel zone diameter (mm)                                                 47
No of coated particle fuels per sphere/compact                          16,350
Packing fraction (%)                                                    -
Heavy metal loading (g/fuel element)                                    10.22
U-235 content (g/fuel element)                                          1.004
Fraction of free uranium                                                3.5×10-5


TABLE 86. CHARACTERISTICS OF THE COATED FUEL PARTICLES FOR THE ACCIDENT
BENCHMARK CASE 8b
Parameters                                                  HFR-K3
Coated particle batch                                       EUO 2308
Kernel composition                                          LEU UO2
Enrichment (U-235 wt.%)                                     9.82
Kernel diameter (μm)                                        497 ± 14.1
Buffer layer thickness (μm)                                 94 ± 10.3
IPyC layer thickness (μm)                                   41 ± 4.0
SiC layer thickness (μm)                                    36 ± 1.7
OPyC layer thickness (μm)                                   40 ±2.2
Kernel density (g/cm3)                                      10.81
Buffer density (g/cm3)                                      1.00
IPyC density (g/cm3)                                        ~ 1.9
SiC density (g/cm3)                                         3.20
OPyC density (g/cm3)                                        1.88
IPyC Anisotropy BAF
OPyC Anisotropy BAF
Fraction of defective SiC                                   4×10-5


TABLE 87. POST-CALCULATION OF A HEATING TEST HFR-K3/3
Case                          Irradiation phase                              Heating phase
            Time        Temperature      Burnup   Fast neutron   Temperature T Time to Time at T
            (EFPD)                       (% FIMA) fluence        (℃)            reach T (h)
                                                  (1025 n/m2,                   (h)
                                                  En > 0.1
                                                  MeV)
8b          359         700(surface)-    10.6     5.9            300              -         0.5
HFR-        (8616 h)    983(centre)                              1050             1.5       5.5
K3/3                                                             1250             0.5       13.5
                                                                 1800             12        25.5
                                                                 300              1         -
                                                                 1050             1.5       19.5
                                                                 1250             0.5       19
                                                                 1800             12        74.5
                                                                                            Total: 187




                                                                                                    219
TABLE 88. DIFFUSION COEFFICIENTS FOR ACCIDENT CONDITIONS
                           a
                               D = i D0,i Qi/(RT)
                           D0,1 (m2/s)             Q1 (kJ/mol)               D0,2 (m2/s)   Q2 (kJ/mol)
 Caesium
    in UO2                 5.6´10-8                209                       5.2´10-4      362
    in buffer              1´10-8                  0
    in PyC                 6.3´10-8                222
    in SiC                 b
                             5.5´10-14 e/5        125                       1.6´10-2      514
    in matrix A3-3         3.6´10-4
    in matrix A3-27        3.6´10-3
 Strontium
    in UO2                 2.2´10-3                488
    in buffer              1´10-8                  0
    in PyC                 2.3´10-6                197
    in SiC                 1.2´10-9                205                       1.8´106       791
    in matrix              1.0´10-2
 Silver
    in UO2                 6.7´10-9                165
    in buffer              1´10-8                  0
    in PyC                 5.3´10-9                154
    in SiC                 3.6´10-9                215
    in irradiated          1.6
 matrix A3-3
 Krypton (Iodine)
    in UO2                 8.8´10-15               54                        6.0´10-1      480
    in buffer              1´10-8                  0
    in PyC                 1´10-30                 0
    in SiC                 1´10-30                 0
    in matrix              6.0´10-6
  aD                                2
     0 = the pre-exponent factor (m /s), Q = the activation energy (J/mol),
     R = the gas constant = 8.3145 (J K-1 mol-1), T = the temperature (K).
  b  = the fast neutron fluence (1025 n/m2; E > 0.1 MeV), which is reactor-specific.
                                              n




Figures 131 and 132 shows the fractional releases of 110mAg and 137Cs from HFR-K3/3 [5], respectively.
Detailed discussion on measured and predicted releases are referred in Ref. [5].




220
                 Fig. 131. Fractional release of 110mAg from HFR-K3/3 (courtesy of IAEA).




                  Fig. 132. Fractional release of 137Cs from HFR-K3/3 (courtesy of IAEA).



The Generation IV International Forum (GIF) is a collaborative international initiative involving
fourteen members, aimed at conducting research and development to assess the feasibility and
performance capabilities of the next generation of nuclear energy systems. In late 2015, GIF initiated a
three-year program for benchmarking TRISO fuel performance models under accident conditions, with
INL, USA steering the effort. Other participating institutions included the Japan Atomic Energy Agency


                                                                                                    221
(JAEA, Japan) and the Korea Atomic Energy Research Institute (KAERI, Republic of Korea), utilizing
the PARFUME code (INL), B-2 and FORNAX-A codes (JAEA), and COPA code (KAERI). The
benchmark focused on three main components:

   — Modelling a simplified benchmark problem to assess potential numerical calculation issues at
     low levels of fission product release;
   — Modelling fission product release during annealing testing experiments for AGR 1 [237], AGR-
     2 [118], and HFR EU1bis [69];
   — Comparing all modelling results of AGR 1, AGR-2, and HFR EU1bis with corresponding
     experimental data.

The simplified benchmark case, referred to as NCC (numerical calculation case), aligned with case 5 of
the IAEA CRP-6 benchmark on fission product release behaviour models under accident conditions.
This case was intended to evaluate the low levels of fission product release. Case 5 of the IAEA CRP-6
showed large discrepancy between the codes’ predictions of fission products release, mainly owing to
the “effects of the numerical calculation method rather than the physical model” [5]. The NCC was
therefore intended to examine if these numerical effects subsisted.

Tables 89–92 list the modelling parameters, irradiation characteristics and temperatures, and annealing
test heating plan for the NCC. Selected annealing tests for modelling encompass the initial and
subsequent experiments from the AGR program (AGR-1 and AGR-2) and the HFR EU1bis experiment.
The radionuclides chosen for the benchmark calculations are a long-lived activation product (110mAg)
and three fission products (90Sr, 137Cs, and 85Kr). The AGR-1 fuel, particle, and compact properties are
referred to Section 6.2.2.1.



TABLE 89. NUMERICAL CALCULATION CASE FUEL MODELLING PARAMETERS

   Category                         Parameter                                          Mean value
                                    U-235 enrichment (wt.%)                                  10
                                    Oxygen/uranium (atomic ratio)                             2
   Fuel properties
                                    Carbon/uranium (atomic ratio)                             0
                                    Uranium contamination fraction                            0
                                    Kernel diameter (m)                                     350
                                    Buffer thickness (m)                                    100
                                    IPyC thickness (m)                                      40
                                    SiC thickness (m)                                       35
                                    OPyC thickness (m)                                      40
                                    Kernel density (g/cm3)                                  10.8
                                    Kernel theoretical density (g/cm3)                      10.96
   Particle properties              Buffer density (g/cm3)                                  0.95
                                    Buffer theoretical density (g/cm3)                      2.25
                                    IPyC density (g/cm3)                                     1.9
                                    SiC density (g/cm3)                                     3.20
                                    OPyC density (g/cm3)                                     1.9
                                    IPyC anisotropy (BAF)                                   1.03
                                    OPyC anisotropy (BAF)                                   1.03
                                    Particle asphericity (SiC level)                         1.0
   Boundary conditions              Ambient pressure (MPa)                                   0.1




222
TABLE 90. NUMERICAL CALCULATION CASE IRRADIATION CHARACTERISTICS
 Case                     Burnup                          Fast fluence                          Irradiation
                          (%FIMA)                         (1025 n/m2                            length
                                                          E > 0.18 MeV)                         (EFPD)

 NCC                      10(a)                           2(a,b)                                1000


      a.   Burnup and fast fluence assumed to follow linear evolution throughout irradiation.
      b.   Fast fluence (E > 0.18 MeV) = 0.91 × Fast fluence (E > 0.1 MeV)




TABLE 91. NUMERICAL CALCULATION CASE IRRADIATION CHARACTERISTICS
 Cycle number                           Cycle EFPD                                Surface
                                                                                  temperature (℃)

 1                                      100                                       Ramp 600 → 1000
 2                                      100                                       Ramp 600 → 1000
 3                                      100                                       Ramp 600 → 1000
 4                                      100                                       Ramp 600 → 1000
 5                                      100                                       Ramp 600 → 1000
 6                                      100                                       Ramp 600 → 1000
 7                                      100                                       Ramp 600 → 1000
 8                                      100                                       Ramp 600 → 1000
 9                                      100                                       Ramp 600 → 1000
 10                                     100                                       Ramp 600 → 1000


TABLE 92. NUMERICAL CALCULATION CASE ANNEALING TEST HEATING PLAN
                                     Time,                         Temperature,
                                     (h:min)                       С
                                     00:00                         1000
                                     00:01                         1600
                                     200:01                        1600


Table 93 lists the irradiation characteristics and annealing test temperatures of the AGR-1 compacts
[118]. Table 94 details the timeline of the AGR-1 annealing test heating plans [118].




                                                                                                              223
TABLE 93. AGR-1 COMPACT SELECTION AND IRRADIATION CHARACTERISTICS
                              Number
                              of
 Anneali                                                    Fast
                              particles
 ng test                                                    fluence(a,b)     Average           Irradiation
                              with           Burnup(a)
 tempera      Compact                                       (1025 n/m2       temperature       length            Variant
                              failed SiC     (%FIMA)
 ture                                                       E > 0.18         (°C)              (EFPD)
                              during
 (°C)                                                       MeV)
                              annealing
                              test
              6-4-1           1              13.22          2.43             1041              620.2             Baseline
 1600
              4-3-3           0              18.52          4.16             1094              620.2             3
              4-4-3           0              18.83          4.06             1059              620.2             3
 1700
              3-3-1           4              19.00          4.23             1051              620.2             Baseline
              5-1-3           7              18.17          3.82             1042              620.2             1
              4-4-1           2              18.84          3.99             1057              620.2             3
 1800
              4-3-2           3©             16.24          3.68             1057              620.2             3
              3-2-3           11             19.03          4.28             1053              620.2             Baseline
              1-4-2           0              14.83          3.01             1045              620.2             3
 Transien
              1-1-3           0              15.21          2.86             1018              620.2             3
 t
              1-1-1           0              15.05          2.81             1017              620.2             3
    a.    Burnup and fast fluence are assumed to follow linear evolution throughout irradiation.
    b.    Fast fluence (E > 0.18 MeV) = 0.91 × Fast fluence (E > 0.1 MeV)
    c.    Compact 4-3-2 modelled with 2 particles with exposed kernel and 1 particle with failed IPyC and SiC.


TABLE 94. AGR-1 ANNEALING TEST HEATING PLANS
        Transient                         1600°C                       1700°C                         1800°C
 Time      Temperature            Time      Temperature        Time      Temperature          Time      Temperature
 (h:min) (°C)                     (h:min)   (°C)               (h:min)   (°C)                 (h:min)   (°C)
 00:00     30                     00:00     30                 0:00      30                   0:00      30
 00:30     300                    03:05     400                3:05      400                  3:05      400
 22:30     300                    05:05     400                5:05      400                  5:05      400
 24:00     857                    12:10     1250               12:10     1250                 12:10     1250
 94:00     857                    24:10     1250               24:10     1250                 24:10     1250
 97:48     1300                   31:10     1600               33:10     1700                 35:10     1800
 104:30    1585                   331:10    1600               333:10    1700                 335:10    1800
 112:00    1670                   333:47    30                 335:57    30                   338:07    30
 124:00    1695
 136:00       1680
 164:00       1620
 214:00       1508
 294:00       1342
 394:00       1200
 396:00       20


The AGR-2 fuel, particle, and compact properties are described in Section 6.2.2.2. Table 95 lists the
AGR-2 irradiation characteristics and annealing test temperatures. Table 96 details the timeline of the
AGR-2 annealing test heating plans.



224
TABLE 95. AGR-2 COMPACT SELECTION AND IRRADIATION CHARACTERISTICS

                                  Number of                       Fast           Average
 Annealing
                                  particles with                  fluence(a,b)   temperature       Irradiation
 test                                               Burnup(a)                                                     Fuel
                    Compact       failed SiC                      (1025 n/m2     (°C)              length
 temperature                                        (%FIMA)                                                       type
                                  during                          E > 0.18                         (EFPD)
 (°C)
                                  annealing test                  MeV)
