Repository: charles-azam/eng-bench

# NSTF-Bench

Can a coding agent do engineering analysis? NSTF-Bench asks one hard question instead of many
easy ones: given a bounded evidence pack about **Argonne's NSTF** — a half-scale, 26-metre
passive reactor-cavity cooling facility that a US national lab instrumented and measured for 33
months — predict what the lab measured, blind, with calibrated uncertainty.

The agent receives geometry, materials, instrument locations, and the electrical heater program.
It does **not** receive the thermal duty (it must derive it from an energy balance), any measured
outcome, or network access to the facility's publications. It must leave a calculation note and a

File: triso/sources/TECDOC-1674_full.txt (part 18 of 46)
                                     IAEA-TECDOC-1674 n Advances in High Temperature Gas Cooled Reactor Fuel Technology
Dimensional changes of the matrix material induced by irradiation with fast neutrons occur at
temperatures above 300°C primarily depending on fluence, temperature, anisotropy, lattice
defects, and the degree of graphitization. The larger the size of the crystallites, which
increases with graphitization, the smaller is the dimensional change. The influence of the
neutron irradiation on the shrinkage (or swelling) of the matrix material is shown in Fig. 6.2.

Matrix material is geometrically stable with lowest dimensional changes in the temperature
range 900–1000°C, whereas shrinkage increases both at lower and higher temperatures.
Shrinkage is connected with a density increase. With respect to the THTR operational
conditions, shrinkage was found to be changed by 2%, if the irradiation time of 450 efpd at a
temperature of 1250°C is reached; the change would even be 2.7% at an irradiation
temperature of 1430°C.

The Young’s modulus for the matrix material steeply rises at low fluences, passes a
maximum, and then decreases again at rates depending on the irradiation temperature.




                                                                                               259
FIG. 6.2. Shrinkage of A3-3 grade matrix as a function of fast neutron fluence at different
temperatures (top) and for different fuel spheres (bottom).


The effect of annealing of irradiation-induced dimensional changes is mainly depending on
the fast fluence. At lower doses, the annealing causes both the crystallites and the bulk
graphite to close cracks and return to their original state. At higher doses, irreversible changes
occur due to radiation creep causing plastic flow that cannot be reversed. Internal stresses are
then created which may result in more cracks reducing the thermal crystallite expansion.

The total porosity of the matrix material is decreasing upon neutron irradiation, because
crystallites are expanding into the micro-pores, and the larger pores serve as buffer volume for
the dimensional changes within the bulk material. The extent of the reduction depends on the
degree of graphitization. In materials with large crystallites, the reduction is smaller than in
less graphitized ones. After passing the turning point of dimensional change, stresses build up
which may lead to the formation of new pores and an increase of the porosity, particularly the
open porosity. Only beyond a certain neutron fluence depending on material composition and
temperature, the open porosity is decreasing again, even below the pre-irradiation value.
Figure 6.3 shows the size distribution of the open pore system in the matrix material of a fuel
sphere as was measured by mercury porosimetry [199].




260
         FIG. 6.3. Size distribution of open porosity in unirradiated and irradiated matrix graphite.




FIG. 6.4. Thermal conductivity of A3-3 heat-treated @ 1950°C as a function of temperature for
different neutron doses.


The thermal conductivity which, in the unirradiated state, decreases with increasing
temperature, is strongly influenced by neutron irradiation (Fig. 6.4) [53]. It decreases with
neutron irradiation due to the increase of lattice defects. As an overall result, it was stated that
the behaviour of matrix material under neutron irradiation is well understood. The A3-3
standard material was judged to be of good dimensional stability and behaves isotropically
even under extreme irradiation conditions.

6.1.3.     Fission product diffusion in A3 matrix

The transport behaviour of fission products by diffusion in matrix material is principally
depending on the temperature, but there are various other influencing parameters such as
graphite type and nature, coolant gas pressure, state of oxidation, irradiation damage, fission




                                                                                                        261
product concentration, their bonding to the graphite surface, or interference with other fission
product species.

The use of effective diffusion coefficients, i.e. the assumption of the Fickian diffusion model,
is a simplified simulation of the transport mechanism. At least for caesium, a trapping
mechanism was found to describe more realistically the transport process in graphite [200].
The diffusion/trapping/re-emission model assumes that migrating particles are captured in
traps for some time, before they are re-emitted and become mobile again. Traps are uniformly
distributed, predominantly in the polymeric binder carbon (due to its numerous adsorption
sites), and do not lose their trapping character if occupied. The processes are described by a
trapping coefficient, μ, and a re-emission coefficient, b, whose reciprocal values indicate
average times of a particle to be trapped or mobile, respectively. Under quasi-equilibrium
conditions, the trapping-emission process approaches the Fickian diffusion process with the
effective diffusion coefficient

                 Deff
      Deff'                                                                               (6.1)
                1  /b

It was observed, however, that the traps for caesium disappear, if the matrix material was
slightly oxidized (up to a weight loss of 0.3%) due to opening of pores [200].

Comparative measurements with A3-27 type material at 1000°C showed that the diffusion
coefficient for caesium was lower by a factor of 20 in relation to A3-3 material. In addition,
FRESCO postcalculations of heating tests indicated that for A3-27 materials a reduction of
the A3-3 diffusion data for caesium (and strontium) could be reduced by at least a factor of 10
in the accident temperature range 1600–1800°C.

Silver transport measurements were done on 110mAg-doped specimens of as-received,
oxidized, and irradiated A3-3 as well as on as-received A3-27 matrix at temperature values in
the range of 850–1300°C [201]. It was observed that Ag mainly concentrates on the binder
material rather than the graphite grains. For all types investigated, the silver transport
behaviour was found to be conform with the classical Fickian diffusion. Silver transport data
in A3-27 were measured to be lower than in A3-3. Also for strontium transport in matrix
material, the classical (effective) diffusion behaviour was observed [202].

With regard to iodine, a certain trapping effect in graphite materials has been identified in the
lower temperature range mainly based on the perception that the heavy metal contamination
and the iodine, respectively, originating from it, is buried in the graphite grains connected
with a comparatively slow transport process outwards to the grain boundaries, from where
there will be a fast transport, i.e. no hold-up in the fuel element matrix. Under accidental
conditions, the iodine transport is usually treated conservatively as to be fast in analogy to
fission gases.

As a result of numerous FRESCO postcalculations of heating tests with spherical fuel
elements, for safety analysis purposes, the classical Fickian diffusion is considered
sufficiently correct and conservative. This could be demonstrated when the ten heated fuel
spheres, for which a post-heating deconsolidation was made, was evaluated with respect to
caesium and three spheres with respect to strontium. Figure 6.5 shows the calculated
concentration profile of 137Cs in the fuel element matrix for the example of three heating tests.




262
For sphere AVR 71/22, low concentrations were measured indicating no significant release
from the coated particles, whereas the particles in both HFR-K3 are at the end of the heating
test in a stage of highly releasing caesium. Respective profiles calculated with the FRESCO
code (where the caesium release from the coated particles into the matrix was adjusted to the
measurements in order to isolate the diffusion transport in the matrix) show a very good
agreement with the measurements. It means that the ‘effective’ diffusion approach is
sufficiently well describing caesium transport behaviour in matrix material.




FIG. 6.5. Comparison of caesium profile measurements for heated fuel spheres with FRESCO
postcalculations (with adjusted release from coated particles).


6.2. DEVELOPMENT IN FRANCE

A part of the VHTR programme at CEA was to study the aspects of the graphite life cycle
including selection of eligible graphite grades, behaviour during operation and post-irradiation
management [203]. Requirements for graphite to be used in nuclear applications include
mechanical properties, thermal properties and physico-chemical properties, both before and
after irradiation. The main items to be studied on selected graphite grades are the mechanical,
thermal, structural properties before irradiation, and the physico-chemical properties.

Impurities are a major concern with regard to the nuclear use of graphite. Some impurities can
have significant impact on neutron flux, such as boron or cadmium, while others may produce
undesirable isotopes. In particular, feedback from the former French CO2 cooled reactors has
driven attention to 36Cl and 14C, which represent the main constraint with regard to graphite
disposal as waste. Actually, 36Cl is an activation product of chlorine which is used to remove
other impurities from the graphite. On the other hand, it appears that the main production
source of 14C in graphite is the activation of nitrogen when its concentration reaches values >
50 ppm. Various graphite grades are already available which may fulfill nuclear standards.
These graphite grades can be classified according to the precursor (petroleum or pitch coke),
to the process (extrusion, isostatically moulding) and to the grain size. In the project HTR-M,
part of the 5th FP of the European Union, some grades were selected as promising for HTGR
applications.




                                                                                            263
6.2.1.    Irradiation effects on mechanical and physical properties: present status and needs

Mechanical and thermal properties of graphite are modified under neutron irradiation. Two
particularly important property changes for the core lifetime integrity are dimensional changes
and irradiation creep. Figure 6.6 shows the irradiation-induced dimensional changes for the
graphite grade P3JHAN [203].




                 FIG. 6.6. Dimensional changes of P3JHAN graphite under irradiation.

The figure shows that when a near isotropic polycrystalline graphite is irradiated above
300°C, it initially shows a shrinkage in both parallel and perpendicular direction, which
increases with neutron fluence. The shrinkage slows down toward a ‘turn-around’ point, after
which the graphite swells back to its original volume and goes beyond.
The graphite dimensional changes depend on irradiation temperature, coke anisotropy, grain
size and graphitization temperature. For near-isotropic graphite, minimum shrinkage occurs at
an irradiation temperature of about 700°C. The more isotropic the coke, the smaller is its
dimensional change.
Dimensional changes are smaller for highly crystalline graphite which implies a large
crystallite size and a high graphitization temperature (2800–3000°C). The end-of-life of an
old grade of near-isotropic graphite is about 8 dpa (graphite) in the temperature range 1000–
1100°C.

While thermal creep of graphite is known to be quite negligible up to about 2000°C,
irradiation creep is very significant from temperatures as low as 100°C.
         The so-called primary creep occurs only at low fluences. During this stage, the strain
          rate of graphite decreases continuously with time and suppression of the applied stress
          during irradiation implies the elimination of all irradiation creep strains. Thermal
          annealing leads to the same effects. Only few scattered values for the primary creep
          constant are known but it seems to increase with temperature.
         The secondary stage of irradiation creep matches with a steady state characterized by a
          constant strain rate. All strains created during this stage are permanent and cannot be
          eliminated if the applied stress is suppressed.

Another property which strongly changes with neutron irradiation is the thermal conductivity
(Fig. 6.7, left) [203].




264
FIG. 6.7. Thermal conductivity (left) and Young’s modulus (right) as a function of neutron fluence for
graphite grade P3JHAN.


The decrease of thermal conductivity generally observed is due to vacancies in the basal plane
and vacancies loops above 500°C. A change occurs already at doses as low as 10-3 dpa
(graphite) and decreases with increasing irradiation temperature.

Changes of Young’s modulus are due to dislocations pinning of by interstitial clusters. As
shown in Fig. 6.7, right, Young’s modulus increases quickly at the beginning of the
irradiation then saturates at a neutron fluence ranging from 0.5 to 2 × 1025 n/m2 [203]. The
ΔE/E ratio is higher for the lower irradiation temperatures between 600°C and 1200°C.
Generally it is observed that graphite mechanical strength increases under neutron irradiation;
strength and Young’s modulus are linked by the relation:
                      n
       i  Ei 
                                                                                             (6.2)
       0  E 0 

where n = 0.5 for 500°C ≤ Tirr ≤ 900°C; and n = 1 for Tirr > 900°C.

The importance of these irradiation effects demands similar studies on modern grades to be
selected for VHTR applications.



                                                                                                  265
6.2.2.   Effect of oxidation on graphite behaviour in normal and accidental conditions

One of the key concerns with graphite is its reactivity with oxidizing species, especially at
high temperatures. Originally, CEA studies on graphite oxidation were concentrating on
accidental conditions, i.e. massive air ingress in the primary coolant. But also new studies
were considered to include long term behaviour of graphite in a representative atmosphere of
the VHTR. Oxidation studies are performed using thermo-gravimetric analysis and the
‘Oxygraph’ facility.

The thermo-gravimetric device allows studying graphite samples up to 5 g. The gases
produced during oxidation are measured on-line using micro-gas chromatography and mass
spectrometry. This facility allows performing parametric studies linked to oxidation kinetics:
effect of graphite grade, effect of temperature, effect of gas composition. First results
confirmed that the oxidation rate is very small below 600°C (chemical regime), and increases
sharply in the diffusion regime of 600–1000°C. At higher temperatures, only a small
evolution of corrosion rate is observed.

Grade to grade variations are significant only in the diffusion regime (800°C) where the
micro-structure, and particularly the porosity, play an important role. In the ‘chemical
regime’, an effect of the minor elements could be expected via their properties of oxidation
catalyst. Indeed, this effect is efficient only if the amount of catalysts is sufficient. In fact,
regarding the different grades examined here, the small amount of impurities present in all
graphite samples cannot play an important role on oxidation. At high temperatures, and in
agreement with the theory, graphite variability has less influence on the oxidation rate, since
this is governed by mass transfer in the gas phase.

The ‘Oxygraph’ facility is devoted to the study of graphite behaviour in case of air ingress in
the primary circuit of an HTGR. It consists of a vessel where a graphite sample of about 400 g
is oxidized at temperatures up to 1200°C. The sample is actually an electrode, through which
a current is sent to reach the expected temperature. Other components in the circulation loop
are a cooler (to cool the gas down to 50°C), a circulator, and a heater (to reach 400°C).
‘Open-loop’ tests simulate oxidation with infinite air source. In this case, the circulating loop
is not used, and the oxidizing gas is injected close to the sample, the gas products being
released to the outside. In ‘closed-loop’ tests simulating oxidation with limited amount of air,
the intention is to study the equilibrium states in the circuit according to the oxidizing
conditions. In these cases, the vessel is connected to the circulating loop. During oxidation,
the gaseous products are monitored on-line, using micro-gas chromatography and mass
spectrometry. Additionally, gas is periodically sampled during the experimentation and
analysed in the laboratory. Preliminary results allow assessing the amount of corrosion that
needs to be dealt with in the case of massive air ingress and are in good qualitative agreement
with the thermogravimetric analyses.

6.2.3.   Post-irradiation management

In terms of quantity, graphite represents the largest amount of waste from an HTGR, with up
to 10 000 tons (depending on design and replacement frequency for fuel blocks and
replaceable reflectors) to be disposed of during and after reactor life. Two options of disposal
have been investigated by CEA: re-use of the irradiated graphite in the nuclear industries, or
disposal as final waste. In order to re-use irradiated graphite, various innovative processes
have been under investigation, including healing the blocks, or conversion into another carbon
based material, such as SiC. Final disposal of irradiated graphite could be done through




266
graphite destruction (for example, by burning and gas treatment) or direct disposal, as was
done for the former French CO2 cooled reactors.

6.3. EXPERIENCE AND DEVELOPMENT IN JAPAN

6.3.1.   Graphitic material for the HTTR

The structural graphite IG-110 produced by Toyo Tanso has been used in Japan for the
fabrication of the prismatic fuel blocks and the sleeves of the fuel rods in the HTTR. It is a
highly purified, fine-grain petroleum coke graphite with a density of 1760 kg/m3. It is
produced by isostatic rubber pressing at very high pressures and exhibits semi-isotropic
properties. The matrix material A3-3 (see section ‘Germany’ in this section) has been used in
the fuel compact fabrication in form of an overcoating for the coated particles. Thickness of
the overcoating (~200 μm) was selected such that after pressing of the annular shaped
compacts, the required packing fraction of 30% was obtained. Final heat treatment of the fuel
compacts is at 800°C in N2 atmosphere and 1800°C in vacuum to degas the fuel compacts.

The fuel compacts are produced by the warm-pressing of the coated fuel particles with
graphite powder. In the first step, coated fuel particles are overcoated by resinated graphite
powder with alcohol. The resinated graphite powder is prepared by mixing electrographite
powder, natural graphite powder, and phenol resin as a binder in the ratio 16:64:20, followed
by grinding the mixture to powder. The aim of the overcoating is to avoid direct contact with
neighboring particles in the fuel compact. The thickness of overcoating layer is about 200 μm,
which is determined by the specification for the volume fraction of the coated fuel particles in
the fuel compact (30 vol.% for Japanese HTTR fuel). Then the overcoated particles are warm-
pressed by metal dies to form annular green fuel compacts. The final step of the compaction
process is the heat treatment of the green fuel compacts at 800°C in flowing N2 to carbonize
the binder and at 1800°C in vacuum to degas the fuel compacts [18]. The fabrication flow of
the fuel compact was already described in Section 3.5.3 [63].

6.3.2.   Fuel graphite block of HTTR

The HTTR applies pin in block type fuel element with hexagonal graphite block which is
360 mm in width across the flats and 580 mm in length. IG-110 graphite (Toyo Tanso Co.),
fine grained isotropic graphite, is used for the fuel element. It was developed for the core
components and core support components of the HTTR with collaboration between the JAEA
and Toyo Tanso Co.

Since the in-core graphite components are subjected to various cyclic stresses caused by
thermal/irradiation-induced loads during reactor operation, it is necessary to keep enough
safety margins for the component design. For this purpose, it is important to use high strength
graphite with small variation of material properties [204]. The typical material properties of
IG-110 are shown in Table 6.2 [205]. In comparison with medium-to-fine grained PGX
graphite, IG-110 has superior thermo-mechanical properties.




                                                                                            267
TABLE   6.2. TYPICAL THERMO-MECHANICAL                               PROPERTIES          OF      GRAPHITE
(UNIRRADIATED AND UNOXIDIZED CONDITION
Property                                                          IG-110                       PGX
                  3
Bulk density (kg/m )                                               1780                        1730
Mean tensile strength @ RT (MPa)                                    25.3                        8.1
Mean compressive strength @ RT (MPa)                                76.8                        30.6
                                     a
Young’s modulus @ RT (GPa) (1/3 Su )                                7.9                         6.5
Mean thermal expansion coefficient                                  4.06                        2.34
(20–400°C) (10-6/K)
Thermal conductivity (W/(m·K))                                      80                           75
Ash (wt-ppm)                                                      max 100                     max 7000
Grain size (μm)                                                   mean 20                     max 800
a
       determined from the joining two points (one point is one third of specified minimum of tensile strength
       and the other is one third of specified minimum strength) on the stress–strain curve.


The production process of IG-110 graphite is shown in Fig. 6.8 with inspection works defined
by the criteria for the HTTR [206] which are determined to meet the specifications as well as
to assure the material identification. The process parameters and product characteristics are
strictly measured and controlled on each process to meet the requirements. IG-110 graphite
blocks for HTTR in-core components were provided through the manufacturing process with
stable property, high purification proce ss and highly accurate machining by the Japanese
company Toyo Tanso.




                  FIG. 6.8. Production process of IG-110 graphite and inspection items.




268
6.4. EXPERIENCE AND DEVELOPMENT IN RUSSIAN FEDERATION

6.4.1.     Previous development of matrix materials

Russian HTGR designs (VGR-50, VG-400, and VGM) were developed in the 1970–1980s
with pebble bed core using spherical fuel elements with 60 mm in diameter and evenly
distributed TRISO coated fuel particles in a graphite matrix. Fuel elements service conditions
and requirements are summarized in Table 6.3.

Operating conditions for the fuel elements are complicated by the presence of friction and
contacts between fuel elements, the mechanical influence of absorbing rods, the necessity of
frequent transportation by pipelines outside the reactor core (VGR-50), corrosion and erosion
attack of the coolant and others [207]. Spherical fuel elements, first of all matrix material,
should meet severe requirements on physical, mechanical and thermo-physical properties. It
should have a density ≥ 1.8 Mg/m3, thermal conductivity ≥ 20 W/(m·K) at a temperature of
1000°C, strength (fuel element crushing strength) ≤ 20 kN, high purity (physical factor ≤ 1.6),
and radiation stability.


TABLE 6.3. HTGR                    SPHERICAL     FUEL     ELEMENTS          SERVICE        CONDITIONS        AND
REQUIREMENTS
Characteristics                                           VGR-50               VG-400              VGM
Fast neutron fluence                                         1.2                  1.7                1.3
(1025 n/m2 , E > 0.18 MeV)
Burnup (% FIMA)                                            10–15                  ≤8              10 (max)
Maximal temperature of fuel (°C)
Nominal                                                     1300                 1250               1250
Accident                                                1600 (5–10 h)        1600 (5–10 h)       1600 (100 h)
Number of thermal cycles                                   ≤ 2000               ≤ 200              up to 15
235
   U content in a fuel element (g)                           0.5                  0.4               0.56
Enrichment (%)                                               21                   6.5                 8
Compressive stress (kN)                                     ≤ 15                 ≤ 20               ≤ 20
                               2                                       -2
Average erosion rate (mg/(cm ·h))                        ≤ 4 × 10                 —                  —
                                                                  -4                  -5
Permissible fission gas products release (R/B)             ≤ 10                 ≤ 10                ≤ 10-5

—        data not available.


6.4.1.1. Matrix material

Graphite based compositions consisting of 80% graphite and 20% binder were used for
manufacture of a fuel elements matrix material. The matrix material properties are mostly
governed by the graphite filler properties [208, 209]. This is a result of that it constitutes the
major volume fraction and undergoes minimum modifications in the course of fabricating a
fuel element. Simultaneously, also the binder material appreciably contributes to the fuel
element final parameters since affects the MM structure obtained after heat treatment, when
compacted. Screening of candidate materials for a graphite matrix composition and
considering requirements to a matrix material (a combination of high physical, mechanical
and thermo-physical characteristics) are required to carry out complex R&D to develop
processes of its preparation, compacting, and heat treatment.




                                                                                                              269
      (1)   Filler graphite

Two grades of Russian artificial graphites having low content of ash residue were
investigated: 3OPG (graphite based on calcinated petroleum coke) and MPG (fine-grained
graphite based on non-calcinated coke) [208, 209]. In Table 6.4, these materials main
characteristics are presented. Analysis has shown that the MPG type graphite filler possesses
a higher strength and lower anisotropy in physical properties.

(b) Binder

To fabricate the matrix material, two kinds of coal-tar pitches were used: mid temperature
grade with a 65–70°C softening point and high temperature grade (143°C softening point)
[208–210]. Both grades of pitches were used either individually or as intermixture.

TABLE 6.4. CHARACTERISTICS OF GRAPHITES
Property                                                             3OPG                        MPG
Density,  (Mg/m3)                                                    1.80                       1.74
Thermal expansion coefficient, , ||                                   3.1                         5
@ 77–293 K (10-6 K-1) ┴                                                3.6                        4.8
Effective thermal conductivity, λ eff a @ 250°C (W/(m·K))             101                         64
Spec. electrical resistance,  (µΩ·m) ||                              9.3                        12.4
┴                                                                     7.5                        10.4
Compression strength, c (MPa)                                         42                         100
Bending strength, в (Mpa)                                             22                          45
Anisotropy factor, Kα                                                 0.86                       1.04
Graphitization degree                                                 0.85                        0.7
Ash сontent (wt%)                                                    < 0.03                     < 0.03
                                                                             -5
Impurities (wt%) B                                                  3 × 10                      1 × 10-5
 Fe                                                                 3 × 10-3                  (1–3) × 10-3
 Si                                                                 5 × 10-3                  (1–3) × 10-3
 Mn                                                                 1 × 10-4                    1 × 10-4
a
        λ eff measured by ultrasonic method giving averaged (effective) values without connection to moulding
axis.
|| = parallel, ┴ = perpendicular to the axis of blank moulding.


6.4.1.2. Preparation of matrix materials and investigation of their properties

The developed scheme includes the steps of preparation of powders (milling and screen-
sizing), intermixing of matrix material components, forming press power (milling and
bolting). Conventional for the powder metallurgy equipment was employed (jawbreaker,
impact-centrifugal mill, ball mill, mixers (Z-shape-paddle mixer, heated rolls) and screen
classifiers.

At the stage of investigation of milling conditions of starting coarse ground fillers 3OPG or
MPG, the modes providing necessary degree of powders dispersion, in particular, 2-3 powder
fractions with particle size from 16 to 1000 µm have been developed (Table 6.5). The
following investigation of these powders compactibility has allowed determining the
necessary fractional makeup. The compositions B, S, F were approved while fabricating the
experimental specimens by technique used for manufacture of the spherical fuel elements



270
(baking combined with moulding i.e. carbonization under pressure (CUP method). The
achieved density of matrix material for the compositions of F and S was 1.76–1.80 Mg/m3.

Investigations showed a possibility of an additional effect in respect of matrix material
properties due to regulating a shape of filler powder particles at the stage of their preparation.
The special modes of filler powder treatment permitted to obtain a more isometric and
roundish shape of powder particles than usually observed (Fig. 6.9).

TABLE 6.5. FRACTION CONTENT PROVIDING MAXIMAL PACKING OF POWDER
PARTICLES

Composition                                        Sieve analysis (μm)
  index
                        -1000 +400          -400 +200              -200 +100                  -50
     B                         —               —                   40– 60 wt%              60–40 wt%
     S                         —            45–60 wt%                    —                 55–40 wt%
     F                   33–51 wt%             —                    17–5 wt%               38–48 wt%
—        data not available.




                                     a                              b
FIG. 6.9. Traditional (left) and improved (right) shape of artificial graphite powder particles: (a) -200
+ 400 μm powder (х10) fraction; (b) -50 μm (х400) fraction.

The powder samples microscopic analysis, for example, of fraction -400 + 200 μm, has shown
possibility to decrease an anisometry factor from 1.67 (usual powders) to 1.33 (processed) and
accordingly to decrease the fraction of particles with irregular shape from 45–85 to 15–40
wt%. Globular structures appear among particles of -50 μm fraction powder (see Fig. 6.9b) .
The consequence of particles shape change was the further increase of compactibility and
decrease of elastic after-effect of graphite powder filler (for grain composition S example,
Fig. 6.10) allowing to increase based on it matrix material density, to decrease change of
density in blank volume and to reduce molding pressure necessary for maximum density of
green blank.




                                                                                                       271
The press-composition filler formulation for preparation of matrix material was based on the
powder with rounded shape particles of S composition (see Table 6.5). Binder content in a
matrix composition was from 18 to 20 wt%. Essential influence on affinity of press-
composition components alongside with a binder composition is rendered with structural and
other characteristics of graphite-filler depending on its technological background. In the
context of a press-composition with optimum filler particles size distribution, improved
powder particles morphology and a binder composition, the routes of manufacture of
spherical specimens 60 mm in diameter from a matrix material by CUP process based on
double-action compacting of press-powders has been realized at pressure 10 MPa with the
following carbonization under pressure (20 MPa) up to temperature 550°C and final heat
treatment in argon atmosphere at 1800°C. The prepared matrix material (indexes
compositions of MM-3OPG and MM-MPG) being in essence a carbon–graphite composite
with 85% of graphitized filler and 15% of coke (Table 6.6) has high density (γ) and low
degree of anisotropy of thermal expansion (Kα). The largest value of the latter (1.15) had
MM-3OPG.




FIG. 6.10. Dependence of powder–filler compactibility on powder particles size distribution and
shape at pressure 15 MPa:1, 4: compactibility (density) and elastic after-effect (Cea) of powders with
particles of irregular shape; 2, 3: the same for powders with round shaped particles;Cea = (∆h/h)
·100% where ∆h is a pure gain of height of powder compact after pressure removal and h the compact
height under pressure.




272
    TABLE 6.6. PROPERTIES OF THE MATRIX MATERIALS
                                                                           Matrix material
                              Property                                                                   Required
                                                                 ММ-30PG              ММ-МPG
Density, γ (Mg/m3)                                                  1.89                 1.87              ≥ 1.80
Modulus of elasticity, Е, @ 20°С ||                                 0.99                 1.13
                                                                                                             —
(104 Мpa) ┴                                                         0.93                 1.12
Thermal expansion coefficient, α ||                                  3.8                     4.0
                                                                                                             —
@ 77-293 K (10-6 К-1) ┴                                              3.3                     3.9
Effective thermal conductivity, λ eff(a) ,                                                                 ≥ 20
                                                                     78                      82
@ 250°C (W/(m·K))                                                                                        @ 1000оС
Specific electrical resistance, ρ, (µΩ·m) ||                        15.1                 17.3
                                                                                                             —
@ 20°С ┴                                                            12.4                 17.1
Bending strength, σb, @ 20°С (MPa) ||                                24                   38
┴                                                                    28                   45
                                                                                                             —
Compression strength, σс, @ 20°C (MPa) ||                            80                   90
┴                                                                    —                   110
Crushing strength, Рc (kN)                                           27                      39             ≤ 20
Abrasion (mg/h)                                                     1.40                 0.93                —
Falling strength (number of falls from 1 m
                                                                   > 3000                    —               —
height on steel plate until fracture)
Anisotropy factor, Kα                                               1.15                 1.02                —
    a
             λ eff measured by ultrasonic method giving averaged (effective) value without connection to moulding
             axis.
    —        data not available.
    || - parallel, ┴ - perpendicular to the axis of moulding sphere.


    Due to the presence of the non-graphitized pitch coke second phase, the specific electrical
    resistance (ρ) of matrix material is much higher in comparison with initial graphite-fillers. At
    the same time, the thermal conductivity (λ) correlating with ρ at 250°C is lower for
    compositions based on 3OPG and is higher for based on MPG compositions in comparison
    with initial graphite. In the latter case, thermal conductivity of matrix material is better due to
    its higher density than of filler. Thermal conductivity of matrix material and graphite, as
    measurements have shown, become approximately the same at temperature near to 1000°C.

    CTE (α) values of a matrix material are receivable. Good thermophysical characteristics in a
    combination with strength, which is higher (matrix material 3OPG) and comparable (matrix
    material MPG) with initial graphite (see Tables 6.4, 6.6), and isotropy define high thermal
    strength of matrix material especially based on non-calcinated coke. The results of matrix
    materials analyses on impurities content limited by neutronics requirements and corrosion
    stability are shown in Table 6.7.




                                                                                                                    273
TABLE 6.7. CONTENT OF IMPURITIES IN MATRIX MATERIAL (wt%)
Material                                        MM-30ΠΓ                            MM-MΠΓ
                                                            -5
                  B                              1.0 × 10                           1.0 × 10-5
                 Cd                              3.7 × 10-5                         2.6 × 10-5
                 Gd                              2.5 × 10-5                         8.0 × 10-5
                 Co                              1.9 × 10-5                         7.5 × 10-5
                 Mn                              2.3 × 10-5                         9.5 × 10-5
                 Fe                              8.9 × 10-3                         9.8 × 10-3
                 Ni                              8.4 × 10-5                         1.4 × 10-4
                 Ti                              5.2 × 10-3                         6.5 × 10-3
                  V                              1.2 × 10-5                         8.1 × 10-6
                 W                               1.9 × 10-4                         4.3 × 10-6



Additional graphite balls chlorine processing followed by finishing heat treatment in vacuum
at 1900–1950°C provides decrease in iron content in a matrix material at the level of < 6 × 10-
4
  wt% and ash residue ≤ 0.01 wt%.

The micro-structure of a matrix material (Fig. 6.11, left) is specified by distinct phase
boundary between filler and binder, reminding initial graphite-filler micro-structure. It
consists of the same elements (grains, layer of a binder of coke, voids), as graphite filler. Fine
voids and uniform structure of MPG typ e graphite predetermine similar structure of a matrix
material on its basis. Due to the greater affinity of pitch coke to this type filler, the phase
