Repository: charles-azam/eng-bench

# NSTF-Bench

Can a coding agent do engineering analysis? NSTF-Bench asks one hard question instead of many
easy ones: given a bounded evidence pack about **Argonne's NSTF** — a half-scale, 26-metre
passive reactor-cavity cooling facility that a US national lab instrumented and measured for 33
months — predict what the lab measured, blind, with calibrated uncertainty.

The agent receives geometry, materials, instrument locations, and the electrical heater program.
It does **not** receive the thermal duty (it must derive it from an energy balance), any measured
outcome, or network access to the facility's publications. It must leave a calculation note and a

File: triso/sources/TECDOC-1674_full.txt (part 19 of 46)
                                     IAEA-TECDOC-1674 n Advances in High Temperature Gas Cooled Reactor Fuel Technology
boundary is blurring, large grains of 200–400 μm fraction are poorly revealed, and the
structure looks like fine grain (Fig. 6.11, right).




                                  a                                           b
    FIG. 6.11. Micro-structure of matrix materials based on calcinated (a) and non-calcinated coke (b),
                                                    x70.

The corrosion behaviour in helium (1000 °C, He + 1 vol.% Н2О) is characterized by the rate of
compositions weight loss: ~1.0 mg/(cm2 ·h) based on calcinated coke, ~2.0 mg/(cm2·h)2 for
non-calcinated coke. Less corrosion resistance of the second group of matrix material is


2
 Corrosion rate for matrix material MPG specimens which have undergone final heat treatment at 2173 K in
vacuum, is 1.04 mg/(cm2/h).




274
explained, by appreciable intra-grain micro-porosity of MPG type fillers connected with
specificity of non-calcinated coke as raw material. At the same time, based on the MPG
matrix material during tests at equal conditions has identical loss of weight, but the oxidation
front penetration depth is approximately two times smaller than for compositions based on
calcinated coke where the binder phase is mainly oxidized and is more expressed loosening
the oxidized layer. Uniform character of both phases burning in materials with non-calcinated
coke is indirectly proven by measurement of their magnetic susceptibility.

The reactor irradiation of matrix material specimens was carried out at 1000–1270°C and fast
fluence 3.4 × 1025 n/m2 followed by estimation of their irradiation behaviour (Fig. 6.12).
Matrix material 30PG tends to anisotropic dimension changes under irradiation (see Fig
6.12(a)). The samples cut along the moulding axis at a fluence higher than 2.2 × 1025 n/m2
undergo secondary swelling with the rate of ~0.7%/1025 n/m2. Nevertheless properties
degradation of this matrix material was not observed. Matrix material MPG in the studied
range of fluences undergo nearly isotropic shrinkage with a rate of 0.2–0.5%/1025 n/m2 and
dimension stabilization under further irradiation (Fig. 6.12(a)). For the tested matrix material,
stabilization (MPG) or slight constant growth (3OPG) of the electrical resistance value is
observed (Fig. 6.12(b)).

Values of α of compositions based on non-calcinated coke increase by 40% and are stabilized
during further irradiation (see Fig. 6-12(c)). Value of α of compositions 3OPG in a direction
perpendicular to compaction axis has practically no change under irradiation, but in opposite
direction it decreases in the beginning of irradiation and then is stabilized at a level of -20% of
the reference value. The micro-structure analysis of the irradiated matrix material did not
reveal any qualitative change in comparison with the initial materials.

The developed matrix materials, in particular matrix material based on non-calcinated coke,
possessing good physical, mechanical, and thermo-physical properties and radiation stability,
were used for the manufacture of spherical fuel elements for the Russian HTGR designs. A
total of 30 000 spherical fuel elements and 25 000 spherical elements (without fuel) for
representative bench and reactor tests, as well as for critical facilities and test beds, has been
produced in the 1980s in conditions of a pilot production facility. The test results at these
stands were used for calculation and experimental substantiation of neutronics characteristics
of the Russian HTGR cores and for research of pebble bed movement dynamics.




                                                                                               275
                                                                                                а




                                                                                                b




                                                                                                c




                                                               Fluence, 1025 m-2



FIG. 6.12. Change of sizes (a), specific resistivity (b) and CTE (c) of irradiated matrix materials. 1:
MM-3OPG, || ; 2: MM-3OPG, ┴ ; 3: MM-MPG, || ; 4: MM-MPG, ┴


6.4.2.    Present status of matrix materials development

Activity under the modular HTGR project with gas turbine and prismatic core (GT-MHR)
containing 3 million of fuel compacts was carried out in the Russian Federation in the last
years. Compacts are regular shaped cylinders with 12.5 mm in diameter and 50 mm in length
containing 12.6–15.2% of fuel as TRISO coated fuel particles.

The programme of matrix materials development includes the investigation of two versions of
material differing by filler where phenol-formaldehyde resin serves as a binder in both
versions:

         artificial graphite,
         a mixture of natural (basis) and artificial highly graphitized fillers.

At present, the first stage is implemented within the framework of the investigation
programme. Experimental graphite MPG-KS produced by the Russian company ‘GraphiteEl
Moscow Electrode Factory’ is investigated as a filler of compacts. A basis of this graphite is
non-calcinated slate coke KS and high temperature pitch as a binder. The structure of this




276
composition with such coke is the closest to the structure of coke KNPS, a raw material for
manufacture of the MPG type graphite [211]. The KS type coke has a slightly higher content
of ash residue and more fine-grain structure.

Implemented flow diagram provides preparation of a powder of graphite filler with maximum
grain size 100 µm and bulk density 0.5–0.6 Mg/m3. Its typical characteristics are given in the
Tables 6.8 and 6.9.

TABLE 6.8. CHARACTERISTICS OF GRAPHITE POWDER MPG-KS
                         Maximum size of      Average size of            Specific surface              Bulk density
Graphite type
                          fraction (µm)        fraction (µm)                 (m2/g)                     (Mg/m3)
     MPG-KS                    100                    30–70                     8.3                        0.52



TABLE 6.9. ASH AND IMPURITIES CONTENT IN THE MPG-KS GRAPHITIZED FILLER
    Ash                                       Contents of impurities (wt%)
  content
   (wt%)           Fe           Mg           Mn                 Al            Si              Cu                  B

  < 0.03        ≤ 3 × 10-5    1 × 10-5     1 × 10-5           1 × 10-4      1 × 10-3        1 × 10-5         1 × 10-5



The second component of a matrix composition is the binder, SFP-011L, representing a
powder-like material (< 100 μm) basis on the high purity phenol-formaldehyde novolac type
resin. The binder mass fraction is 18–20%. Impurities contents are given in Table 6.10.

Graphite powder is blended with resin for preparation of press-powders. Then the paste like
mixture is dried and milled. Green compacts are moulded by method of double-side warm
compaction in a die at P ≤ 10 MPa with use of power press providing to dose precisely a load,
to study shrinkage kinetics, and to measure the effort of compact removal from a die.
Parameters of moulding and some characteristics of the formed compacts are presented in
Table 6.11.




                                                                                                                      277
TABLE 6.10. ASH AND IMPURITIES CONTENT IN THE BINDER
                         Impurity                                Contents (wt%)
                            Fe                                      < 1 × 10-3
                             Si                                     < 1 × 10-3
                            Co                                      < 1 × 10-3
                            Cr                                      < 1 × 10-3
                             Ti                                     < 1 × 10-3
                            Ni                                      < 1 × 10-3
                             Zr                                     < 1 × 10-3
                            Ca                                      < 3 × 10-3
                            Cd                                      < 3 × 10-5
                            Hf                                      < 1 × 10-3
                             B                                      < 3 × 10-5
                        Ash residue                                   < 0.01



TABLE 6.11. MOULDING PARAMETERS AND SOME CHARACTERISTICS OF GREEN
COMPACTS
Binder fraction in a press-powder                20.0 wt%
Pressure                                         10.0 MPa
Temperature                                      105°C
Length                                           ~50 mm
Diameter                                         12.75 mm
Maximum curvature of surface                     0.03 mm
Mean density of matrix material                  1.73 Mg/m3



Further operations of binder polymerization (200°C), carbonization (800–850°C), and high
temperature (1800оC) heat treatment in vacuum provide production of compacts with matrix
material density at a level of 1.5–1.55 Mg/m3.

For a validation of a matrix material choice, the programme includes irradiation of specimens
in the SM-3 reactor (RIAR, Dimitrovgrad). Matrix material type samples irradiation
conditions were:

          temperature 1250  50оC
          fast neutrons fluence up to 4 × 1025 n/m2 (with intermediate ampoule change after
           fluence equal to 1 and to 2 × 1025 n/m2).

As the result of this work, it is planned to investigate the following characteristics of matrix
materials:

          geometrical sizes;
          weight and density;
          thermal conductivity;
          coefficient of thermal expansion;




278
        strength at room temperature;
        dynamic elastic modulus;
        thermomechanical interaction of outer PyC layer of coated fuel particles simulators
         with a matrix material (for fuel compacts simulators).

Complex technology and material science investigations and tests of matrix compositions at
pre-reactor, reactor and post-irradiation stages will allow prove the material choice for GT-
MHR fuel compacts.

6.5. EXPERIENCE AND DEVELOPMENT IN UKRAINE

6.5.1.   New matrix graphite materials

Presently graphite based products are widely used in many branches of engineering and
industry. Requirements to graphite, in particular, to the density, strength, purity, isotropy
properties and gas density are increasing continuously. Therefore, the electrode methods of
graphite production, well worked in the industry, frequently are ineffective that promotes, in
its turn, development of new technological processes of carbon–graphite material production.

In the last few decades, in the carbon–graphite material technology there have appeared at
least two radically new trends which make it possible to improve essentially their operating
characteristics. These are gas phase methods (CVI-chemical vapour infiltration) and the
development of carbon fiber and carbon–carbon composite materials (CCCM) with these
carbon fibers as a basis. Both trends have been actively developed just for the solution of
HTGR problems. However, they have not found wide applications here, although large scale
manufactures were realized for other applications, mainly, for space rocket engineering.

At NSC KIPT, research work on fabricating carbon–graphite materials by the CVI methods
has been started since early sixties. For this period, much research has been done, production
equipment developed, skilled researchers and technicians trained, special technology sections
brought into action, where all HTGR core components were fabricated. Simultaneously, the
behaviour of the components produced was studied in bench and in-reactor tests. During the
last 50 years, the National Science Center ‘Kharkov Institute of Physics and Technology’ was
and still remained one of the main designers of materials and components for the HTGR core.

6.5.2.   Production technologies of new matrix graphite materials

At present, the worldwide most widespread application is the graphite electrode. The
technological process includes the following basic operations: splitting; calcinating without
access of air at temperatures of 1100–1300°С; mixing of calcinated and ground coke filler
with a pitch binder; forming a billet by extrusion through the die or pressing into the form;
complex heat treatment with annealing at 1000–1300°С in gas furnaces and graphitization at
2400–3000°C in electrical resistance furnaces and refining by reaction gases (chlorine,
fluorine, etc.) at > 2300°С. For increase of density and improvement of thermal and
mechanical properties, impregnation of the graphite billet is applied after annealing or after
first graphitization by liquid resin or pitch with subsequent graphitization. For the gas phase,
pyrolytic impregnation of porous preforms in once-through, homogenous–heterogeneous
reactors is used. In the volume of such a reactor, a convective–diffusive mass transfer of
reacting components is realized at a constant low pressure (1.3–2.7 kPa) in the reaction
chamber. In the case of isothermal process, the temperature of the preform being compacted
and of the reactor walls is practically equal. Here, methane and its homogenous




                                                                                            279
decomposition products diffuse to the preform surface and into its porous structure. On the
heated surfaces, heterogeneous reactions take place forming a solid phase pyrolytic carbon.

The production of GSP graphite (GSP is the Russian abbreviation for pyrocarbon-bound
graphite) in NSC KIPT is based on CVI methods the basis of which includes the following
technological processes:

         preparation of graphite powder;
         powder mesh on fraction sieving and mixing of various fractions of powder in
          required proportions;
         formation of billets;
         densification of billets with pyrocarbon;
         billets treatment up to the required sizes and surface finish; heat treatment;
         quality testing.

GSP graphite is obtained from the powder of commercial graphite (for nuclear applications
ARV-2 graphite) with a specific granulometric composition, in most cases with a particle size
up to 0.63 mm. Powder graphite is produced by cutting of billets on the turning lathe, with
subsequent selection and mixing of various fractions in required proportions. This mixture is
charged into a porous mould and compacted on the vibrostand to a packed density between
0.8 and 1.0 Mg/m3. The charged mould is placed into a pyrolysis furnace where binding
saturation of the mould with pyrocarbon to a density of 1.65–1.97 Mg/m3 is carried out.

NSC KIPT developed and introduced a new method of thermogradient pyroimpregnation of
porous billets to produce high quality GSP pyrocarbon-bound graphite. Unlike the isothermal
method of pyroimpregnation, the thermogradient method provides creation in the preform
being treated in a temperature gradient in the direction reverse to the gradient of the carbon-
containing gas concentration in the preform, i.e. the temperature is decreasing from the central
internal regions of the preform to its surface.

From several variants of the thermogradient method, the most promising is the method of the
radially moving pyrolysis zone. It is characterized by the pyrolytic deposition of carbon
taking place in a rather narrow zone — the pyrolysis zone. For this method, it is necessary to
have a preform comprising a graphite bottom and a porous shell. In the centre of the perform,
a current-leading rod is installed. The space between shell and central rod is filled with a
powder mix of a required composition. In the pyrolysis chamber, the central rod is resistively
heated in a flow of natural gas to 1000–1500°C. A comparatively narrow pyrolysis zone is
created around the rod with a temperature from 1000–1500 to 840°C where the powder in this
zone is bonded with pyrocarbon. The temperature in the rest of the preform volume is lower
than the above indicated. There is no pyrocarbon deposition in that volume and the transport
pores are not packed with pyrocarbon. These conditions provide free access of hydrocarbon
gas to the pyrolysis zone and a release of hydrogen which is formed due to its interdiffusion
in the transport pores.

A principal distinction between the method of moving pyrolysis zone and the above described
method consists in that during the initial phase, the temperature of the external surface of the
preform is lower than the threshold temperature of the pyrocarbon deposition reaction. In this
case, the effective access of methane into the pyrolysis zone is provided; the external surface
is packed with pyrocarbon at the last moment. The pyrolysis zone moves along the preform
radius from its centre to its surface with a required rate at the expense of gradual increase of
the heater temperature that was set in the beginning of the pyroimpregnation process. In this



280
way, GSP blocks of different sizes (Fig. 6.13) can be produced depending on the type of
pyrolysis installation: ranging from small ones to 2500 mm in length and diameter (in GF-3).

6.5.3.     GSP graphite properties

A principal feature of GSP graphite is the use of high strength, low temperature pyrocarbon as
a binder. GSP type graphite has a characteristic well defined cellular structure. The individual
elements of the structure are composed of powder-filler particles with pyrocarbon films
deposited on their surface. The structure of GSP graphite consists of powder-filler particles
‘cemented’ with a pyrocarbon layer (~20 μm thick) and pores of an irregular shape. At points
of intersection, the pyrocarbon deposits grow together forming a fully graded
multidimensional spatial frame/body involving all powder-filler particles (Fig. 6.14).
Annealing of specimens at 1600°C over eight hours does not lead to any observable structure
changes.




         FIG. 6.13. GSP block: ~900 mm in diameter and ~2600 mm in length (without machining).




                                FIG. 6.14. GSP graphite structure, х 70х.




                                                                                                 281
The characteristics of GSP material such as electric resistance, thermal conductivity, thermal
expansion and strength are practically isotropic. Due to the feature that gas phase deposited
pyrocarbon contains a very small amount of impurities (except hydrogen), and by the use of
pure graphite powders as a filler, it is possible to obtain a high purity material suitable for
application in the electronic industry.

By milling GSP graphite and subsequent gas phase compaction of the powder obtained, the
content of the pyrocarbon component can be increased eventually resulting in a unique
material of ‘pyrocarbon bound with pyrocarbon’ type (Fig. 6.15). The compression strength
increases from 120 to 350 MPa with pyrocarbon contents increasing from 30 to 90 wt%.

Some characteristics of GSP graphite with pyrocarbon content ~50 wt% are given in Table
6.12.




FIG. 6.15. GSP-30 graphite, х 1200х (left); GSP-50 graphite, х 1200х (middle); GSP-90 graphite, х
1200х (right).




282
TABLE 6.12. PROPERTIES OF GSP GRAPHITE
                                              Commercial Graphites          GSP Graphite
                3
Density (Mg/m )                                     1.7–1.88                   1.7–1.95
                      3
Young’s modulus (10 MPa)                              9–12                       9–21
Ultimate strength at 20°C (MPa)
in compression                                       60–120                    160– 400
in bending                                            30–70                     30–70
in tension                                            20–40                     25–35
Thermal conductivity (W/(m·K))
@ 20°C                                               90–130                     10–80
@ 500°C                                               70–75                     10–60
@ 1000°C                                              50–55                     15–60
Thermal expansion coefficient (10-6/K)
@ 20–1000°C                                           5–8                         4–5
@ 20–1500°C                                           8–9                       4.5–5.5
Specific electrical resistance                       11–16                      16–35
@ 20°C (Ω·mm2·m-1)
Friction coefficient (carbon-copper)                   —                        0.1–0.3
Anisotropy factor                                     ≤ 1.3                    1.03–1.05

—       data not available.


According to the data of X ray diffraction analysis, the degree of the GSP graphite crystalline
structure perfection is 0.45–0.47, not different from the degree of graphitization of widely
applied sorts of reactor graphite. Probably, it is due to the fact that the highly graphitized
material-filler exerts the main influence on the formation of X ray diffraction pattern, while
the contribution of the pyrocarbon binder is insignificant. To date, the strength and thermal
physical properties of GSP graphite are extensively studied [212, 213].
6.5.3.1. Mechanical properties

The strength characteristics of GSP-50 graphite (~50 wt% of pyrocarbon) as a function of the
annealing temperature are given in Table 6.13. It can be seen that the values of σc and σe
slightly decrease with increase of the annealing temperature up to ~2300°C.

The σb and Ec values of GSP graphite annealed at a temperature of 2800°C are approximately
80% of the initial level. The σb and σc values are non-monotonously changing with the
annealing temperature. Besides, in the temperature range of 2500–2800°C, an appreciable
decrease of the strength characteristics is observed. Data for the temperature influence on the
strength characteristics of GSP graphite are presented in Figs 6.16 to 6.18.




                                                                                           283
TABLE 6.13. STRENGTH CHARACTERISTICS OF GSP-50 GRAPHITE (DENSITY 1.91 Mg/m3)
   Annealing                                  Strength characteristics (MPa)
temperature (°C)
                             σc          σe                σb                  Ec (104)   Ee (104)
    900 (init.)              205         33                70                    1.85       2.35
      1600                   199         30                57                    1.77       2.01
      1800                   192         32                60                    1.53       —
      2000                   194         30                62                    1.42       1.61
      2280                   187         33                65                    1.44       1.51
      2500                   175         29                67                    1.50       1.44
      2800                   165         27                58                    0.96       1.37

—      data not available.

The neutron irradiation effect on the mechanical properties of reactor graphite consists in an
increase of the strength characteristics and in a decrease of the plasticity. The degree of
change in the mechanical properties depends on the dose and the irradiation temperature, as
well as on the structural state of the material. There is experimental evidence that with
increasing irradiation temperature, the increase rate of reactor graphite strength becomes
smaller.




FIG. 6.16. Dependence of durability limit by compression of GSP-50 graphite from processing
temperature.




      FIG. 6.17. Dependence of durability limit by stretching of GSP-50 graphite from processing
      temperature.




284
 FIG. 6.18. Dependence of durability limit by bend of GSP-50 graphite from processing temperature.


Irradiated GSP specimens show an increase of the strength characteristics in tensile tests, a
decrease in compression tests, and very little change in bending tests (see Figs 6.19 through
6.22). As the mechanical properties of GSP graphite in tensile tests are mainly determined by
the pyrocarbon binder strength, and in compression tests by the filler strength, the increase of
Δσe/σe values occurs as a result of radiation hardening of the pyrocarbon binder, and some
decrease of Δσc/σc values occurs probably due to internal stresses at the filler–binder
interface.




FIG. 6.19. Relative change in the average values of strength characteristics of GSP-50 graphite
samples, irradiated at 1200°C, depending on the neutron fluence: 1: Tensile; 2: Bending; 3:
Compression.




FIG. 6.20. Relative change in bending strength of GSP-50 graphite samples irradiated at 1200°C,
depending on the neutron fluence: 1: 315–630 μm; 2: 0–630 μm; 3: 0–315 μm.




                                                                                               285
FIG. 6.21. Relative change in compressive strength of GSP-50 graphite samples irradiated at 1200°C,
depending on the neutron fluence: 1: 315–630 μm; 2: 0–630 μm; 3: 0–315 μm.




FIG. 6.22. Relative change in tensile strength of GSP-50 graphite samples irradiated at 1200°C,
depending on the neutron fluence: 1: 315–630 μm; 2: 0–315 μm; 3: 0–630 μm.

6.5.3.2. Modulus of elasticity

The modulus of elasticity of commercial graphites depends on the porosity and temperature.
When the treatment temperature increases to ~1900°C, the modulus of elasticity decreases.
During subsequent temperature increase to 2300°C, the modulus of elasticity slightly
increases and then decreases again. For GSP reactor graphite, a monotonic decrease of the
modulus of elasticity is observed in the range of 1000–2800°C to the value of ~1 × 104 MPa.
The data on the values of the modulus of elasticity for reactor graphites are given in Table
6.14.


TABLE 6.14. MODULUS OF ELASTICITY OF REACTOR GRAPHITES
                                                        Graphite grade
Parameter
                     GMZ a       ARV       MPG-6 a      GSP-1.65         GSP-1.75    GSP-1.85      GSP-50
Modulus of             0.65/     0.60        1.05/          1.3            1.5          1.6          1.7
elasticity             0.50                  1.06
E (104 MPa)
a
       In the numerator given are the values for the specimens cut out parallel to the specimen axis, in the
       denominator perpendicularly.




286
Data for the temperature influence on the change in the modulus of elasticity of GSP graphite
are presented in Fig. 6.23. The relative changes in the value of the modulus of elasticity for
irradiated GSP graphite specimens are shown in Fig. 6.24. For GSP graphite, the stage of
ΔE/E decrease is not observed up to a fluence of ~4–6 × 1025 n/m2.

It is known that the change of the elasticity modulus correlates with the change of the material
strength: Δσ/σ = (ΔE/Eo)n, where Δσ/σ is the relative change of ultimate strength of graphite
under irradiation; ΔE/Eo is the relative change of the elasticity modulus of graphite at
irradiation; n is the exponent with a value between 0.5 and 1.0, depending on radiation
conditions and material properties.




   FIG. 6.23. Dependence of GSP-50 graphite elasticity modulus from the processing temperature.




FIG. 6.24. Relative change of the dynamic modulus of elasticity (ΔE/Eo) of GSP material depending
on neutron fluence.

Thus, the drop in the radiation increase rate of the elasticity modulus and its decrease to a
level lower than its initial value marks the beginning of the stage of material strength loss.
This phenomenon is apparently related to the occurrence of the cracking process. This
supposition is in good agreement with the changes of other properties like specific electric
resistance or thermal conductivity observed under irradiation, as well as with the data of
structure analysis. When investigating the neutron fluence, the stage of observable
degradation in the values of the elasticity modulus was not reached for GSP graphite.




                                                                                              287
6.5.3.3. Thermal physical properties

(a) Thermal conductivity

The thermal conductivity coefficient of reactor graphite determines in many respects the
thermal stresses and the temperature of the graphite cladding. The thermal conductivity is a
very sensitive characteristic of graphite depending on the type of source material,
graphitization temperature, anisotropy and other structural and process parameters. There is
presently no theory allowing to obtain qualitative data on the thermal conductivity of
polycrystalline reactor graphite and its behaviour under irradiation, therefore experimental
data are of particular importance.

The thermal conductivity of graphite with a laminar structure is determined by the energy
transfer, as a result of elastic wave propagation along the basis planes parallel to the layer
direction. Hence, significant changes in the thermal conductivity are caused by local changes
in the material density. The results of measurements at high temperatures show that the most
drastic decrease of the thermal conductivity is caused by the formation of vacancies.
Therefore, also for irradiated graphite, a larger decrease of the thermal conductivity is
supposed to be connected with a formation of vacancies arising in the basis planes. Besides,
single vacancies are assumed to exert the strongest influence, since they give largest relative
variations in the density.

The thermal conductivity values for unirradiated graphite at different temperatures are given
in Table 6.15 and in Fig. 6.25. It is seen from the table that the thermal conductivity of the
graphite is very much varying from grade to grade and essentially depends on the production
technology. For most commercial graphites, the thermal conductivity anisotropy is apparently
conditioned by the preferential orientation of some crystallites in the process of billet
formation.

For GSP graphite (Table 6-15) the minimum values belong to the material in the initial
condition, and the maximum ones to the material after heat treatment at 1800°C for one hour.

The thermal conductivity increases with increasing treatment temperature, and the most
intensive changes are observed at temperatures between 2000 and 3000°C. For GSP-1.85
graphite (density: 1.85 Mg/m3) irradiated at 900–1000°C, a non-monotonic change of the
thermal conductivity coefficient with increasing neutron fluence is characteristic: after
significant change of λ values at a fluence of 1 × 1025 n/m2, the thermal conductivity increases
at higher neutron fluences (Fig. 6.26). This effect can be explained by the simultaneous action
of two processes, heat resistance increasing due to accumulation in the crystallites of radiation
defects, the concentration of which reaches a saturation at a fluence of ~1 × 1025 n/m2, and
thermal conductivity increasing due to material density increase as a result of shrinkage by
~3%.




288
TABLE 6.15. THERMAL CONDUCTIVITY OF SOME REACTOR GRAPHITE GRADES
                                                  Thermal conductivity (W/(m·K))
    Grade of                   20°C                             500°C                             1000°C
    graphite
                        λ||             λ⊥                λ||             λ⊥               λ||              λ⊥
    MPG-6              138              125              —                —                —                —
    GSP-1.65          10–80            10–80            10–60            10–60            15–60            15–60
    GSP-1.75          10–80            10–80            10–60            10–60            15–60            15–60
    GSP-1.85          10–80            10–80            10–60            10–60            15–60            15–60

—       data not available.




FIG. 6.25. Dependence of heat conductivity coefficient of GSP-50 graphite on annealing temperature.




    1: Initial; 2: Irradiated to neutron fluence 1 × 1025 n/m2 at temperature 900–1000°С; 3: Irradiated to neutron
                                    fluence 2 × 1025 n/m2 at temperature 900–1000°С.
               FIG. 6.26. Temperature dependence of heat conductivity of GSP-1.85 graphite.


(b) Thermal expansion coefficient

The experience with uranium–graphite reactor operation shows that a destruction due to
thermal expansion of graphite must be prevented. The knowledge of temperature and




                                                                                                                   289
 irradiation effects on the thermal expansion coefficient (TEС) of graphite materials is
 necessary for the graphite reflectors design.

 The thermal expansion coefficient (TEC) of reactor graphite is anisotropic and, to a great
 extent, depending on the temperature. TEC anisotropy arises as a result of the preferential
 orientation of anisotropic grains (particles) of the source material (coke) that is revealed in the
 process of billet forming (forcing or pressing). The process of cracking in reactor graphite
 exerts the greatest influence on its TEC. The cracks compensate partially the crystallite
 expansion along the hexagonal axis and thereby decrease the total TEC of graphite. TEC
 values of reactor graphites are listed in Tables 6.16, 6.17 and in Figs 6.27 and 6.28.



 TABLE 6.16. TEC OF DIFFERENT GRADES OF REACTOR GRAPHITE
                                                              Grade of graphite
          Parameter                         a
                                MPG-6            GSP-1.65        GSP-1.75             GSP-1.85       GSP-50
TEC (α400°C) (10-6 K-1)           7.3/6.6           —                5.5                5.4             4.4
 a
         In the numerator given are the values for the specimens cut out parallel to the specimen axis, in the
         denominator perpendicular.
 —       data not available.




 TABLE 6.17. TEC VALUES OF GSP GRAPHITE
                                                             α (10-6 K-1)
     Density (Mg/m3)                    20–1000°C                                     20–1500°C
                                 α||                  α⊥                      α||                  α⊥
         1.7–1.95               4–5                   4–5                   4.5–5.5               4.5–5.5




     FIG. 6.27. Dependence of GSP graphite TEC at temperature 1000°C on the processing temperature.




  290
FIG. 6.28. Relative change of GSP graphite TEC, irradiated at temperature of 900–1000°C,
depending on neutron fluence.


As a rule, the TEC for most graphites quickly increases up to a temperature of ~100°C, and
then the rate of TEC changing sharply decreases. It should be noted that TEC changing for
GSP graphite has an isotropic character.

(c) Dimensional change of graphite under irradiation

The radiation dimensional stability of graphite is its most important characteristic which, to a
great degree, determines its working efficiency as a material and as graphite based
construction on the whole. The rate and behaviour of changes in dimensions of graphite
products depend on the irradiation temperature and are varying with neutron fluence
accumulation at a fixed temperature. Generally, the dimensional change of carbon materials
under neutron irradiation exhibits a complex dependence on the irradiation conditions: the
integral flux and the temperature.

At the initial stage of irradiation, an accelerated shrinkage of irradiated graphite is observed.
The shrinkage rate slows down with neutron fluence growth, and then the process is reversed
— shrinkage is changed by secondary swelling. The swelling rate is higher than the shrinkage
rate, and this phenomenon is accompanied by a change in the physical properties of the
graphite. Micro-cracks that developed become coarser and join forming macro-cracks. As a
result, the material strength decreases, that can limit the operational life of the reactor and,
consequently, the entire reactor cladding. The temperature elevation decreases the dose,
corresponding to the transition from shrinkage to swelling, and increases the swelling rate.
Radiation forming of GSP graphite specimens as a function of the fast neutron fluence
(E>0.18 MeV) is presented in Figs 6.29 through 6.37. GSP graphite shows the isotropic
shrinkage over the whole investigated temperature range of 300–1200°C. The shrinkage depth
depends on the contents of non-graphitized binder in the structure and has a maximum value
for the GSP-1.65 material. Shrinkage does not depend on the fractional composition of the
powder–filler (in the range up to 630 μm) and on the direction of specimen cutting relative to
the GSP billet axis. It weakly depends on the irradiation temperature but sharply increases,
especially, at the initial irradiation stage, with density decreasing and pyrocarbon content
increasing. The rate of radiation forming after reaching the fluence of 2–3 × 1025 n/m2 sharply
slows down and reaches a saturation stage.




                                                                                             291
FIG. 6.29. Relative change of the linear dimensions of ARV and GSP graphite samples, irradiated at
temperature 600°C (open symbols) and 800°C (closed symbols), depending on neutron fluence: ○●
ARV graphite; Δ▲ GSP-30 graphite; □■ GSP-50 graphite.




FIG. 6.30. Relative change in linear dimensions of GSP-50 graphite samples with various grain sizes
irradiated at 1200°C, depending on fast neutron fluence: ○: 0–630 μm; □: 0–315 μm; Δ: 315–630 μm.




FIG. 6.31. Dependence of shrinkage of GSP-50 graphite samples (1,3; density 1.91 Мg/m3) and GSP-
90 graphite samples (2,4; density 1.75 Мg/m3) on fast neutron fluence (Tirr = 500–600°C): 1,2: Heat
treatment under 2800°С, 1 hour; 3,4: Initial material.




292
FIG. 6.32. Dependence of shrinkage of GSP-30 graphite the samples with a density of 1.85 Mg/m3 on
fast neutron fluence.




FIG. 6.33. Dimensional changes of GSP-50 matrix graphite samples depending on neutron fluence.
Without heat treatment: 1: Tirr = 600–700°C, 2: Tirr = 700–750°C, 3: Tirr = 800–900°C. Heat
treatment under 2900°C: 4: Tirr = 600–700°C, 5: Tirr = 700–750°C.


A degradation in GSP graphite properties up to the investigated neutron fluence of 15 × 1025
n/m2 has not been observed. It is known that the temperature range from 900°C to 1000°C is
the most harmful for pressed materials from the viewpoint of material transition into the
secondary swelling. GSP graphite shows a maximum shrinkage depth as compared to other
materials of this type. In the range from 500°C to 1200°C, the temperature dependence of the
GSP graphite shrinkage is more weakly defined than in other materials.




                                                                                             293
FIG. 6.34. Dimensional changes of GSP matrix graphite samples irradiated under temperature 900-
1000°C: 1: GSP-1.65; 2: GSP-1.75; 3: GSP-1.85.




FIG. 6.35. Dimensional changes of GSP-1.65 matrix graphite samples irradiated under temperature:
1: 800–900°C, 2: 900–1000°C, 3: 1000–1200°C.




FIG. 6.36. Dimensional changes of GSP-1.75 matrix graphite samples irradiated under temperature:
1: 800–900°C: 2: 900–1000°C; 3: 1000–1200°C.




294
FIG. 6.37. Dimensional changes of GSP-1.85 matrix graphite samples irradiated under temperature:
1: 300–400°C; 2: 500–600°C; 3: 900–1000°C; 4: 1100–1200°C.

GSP graphite has been tested under conditions of in-reactor irradiation at 300–1250°C up to a
fast neutron fluence of ~15 × 1025 n/m2. It has been established that the material under
irradiation suffers from isotropic shrinkage which does not depend on the fractional
composition of the powder–filler (in the range up to 630 μm). This value weakly depends on
