Repository: charles-azam/eng-bench

# NSTF-Bench

Can a coding agent do engineering analysis? NSTF-Bench asks one hard question instead of many
easy ones: given a bounded evidence pack about **Argonne's NSTF** — a half-scale, 26-metre
passive reactor-cavity cooling facility that a US national lab instrumented and measured for 33
months — predict what the lab measured, blind, with calibrated uncertainty.

The agent receives geometry, materials, instrument locations, and the electrical heater program.
It does **not** receive the thermal duty (it must derive it from an energy balance), any measured
outcome, or network access to the facility's publications. It must leave a calculation note and a

File: triso/sources/TECDOC-2090_full.txt (part 19 of 20)
                                                                                                             IAEA TECDOC SERIES                  No. 2090
        2017/037, ORNL (2017).
[150]   STEMPIEN, J.D. et al., Initial Observations from Advanced Gas Reactor (AGR)-5/6/7 Capsule
        1, INL/RPT-22-66720, Idaho National Laboratory (2022).


                                                                                                235
[151]   KIM, B.G., et al., Irradiation Test Plan of Coated Particle Fuel at HANARO, KAERI/TR-
        4875/2013. KAERI (2013).
[152]   DE GROOT, S., et al., HTR fuel coating separate effect test PYCASSO, Nucl. Eng. Des. 240
        (2010) 2392-2400.
[153]   KNOL, S., et al., PYCASSO: irradiation of HTR coated particles at high temperatures, Nucl.
        Eng. Des. 251 (2012) 150-156.
[154]   KNOL, S., et al., PYCASSO: X-ray tomography on HTR coated particles, Nucl. Eng. Des. 271
        (2014) 206-208.
[155]   LIU, D., et al., X-ray tomography study on the crushing strength and irradiation behaviour of
        dedicated tristructural isotropic nuclear fuel particles at 1000oC, Mater. Des. 187 (2020) 108382.
[156]   BROWN, N.R., A review of in-pile fuel safety tests of TRISO fuel forms and future testing
        opportunities in non-HTGR applications, J. Nucl. Mater. 534 (2020) 152139.
[157]   FUKUDA, K., HAYASHI, K., SHIBA, K., “Fuel Behaviour and Fission Product Release under
        HTGR Accident Conditions-Fission Product Transport Processes in Reactor Accidents”, Fission
        Product Transport Processes in Reactor Accidents ed. by J.T. Rogers, Hemisphere Publishing,
        New York, NY (USA), 1990, ISBN 0-89116-876-1, pp. 197-204. Hemisphere Publishing, 79
        Madison Avenue, New York, NY 10016 (USA).
[158]   UMEDA, M., SUGIYAMA, T., NAGASE, F., FUKETA, T., UETA, S., SAWA, K., Behaviour
        of coated fuel particle of high-temperature gas-cooled reactor under reactivity initiated accident
        conditions, J. Nucl. Sci. Technol. 47[11] (2010) 991-997.
[159]   OLANDER, D.R., Fundamental Aspects of Nuclear Reactor Fuel Elements, TID-26711-P1,
        Technical Information Centre, US Department of Energy (1976).
[160]   LEWIS, B.J., THOMPSON, W.T., IGLESIAS, F.C., “Fission Product Chemistry in Oxide
        Fuels”, Comprehensive Nuclear Materials, ed. by R.J.M. Konings, Volume 2, pp. 515-546,
        Elsevier.
[161]   MINATO, K., OGAWA. T., FUKUDA, K., SHIMIZU, M., TAYAMA, Y., TAKAHASHI, I.,
        Fission product behaviour in TRISO-coated UO2 fuel particles, Journal of Nuclear Materials
        208 (1994) 266-281.
[162]   VAN ROOYEN, I.J., YANG, Y., HOLESINGER, T., BACHHAV, M., FU, Z., Microstructure
        and Fission Product Distribution Examination in the UCO kernel of TRISO Fuel Particles,
        INL/CON-18-44479-Revision-0, INL (2018); Also in the Proceedings of High Temperature
        Reactor Technology (HTR) 2018, Paper HTR 2018-3012, Warsaw, Poland, October 8-10, 2018.
[163]   WRIGHT, K.E., VAN ROOYEN, I.J., “EPMA of irradiated AGR-1 TRISO fuel particles”,
        Proceedings of 8th International Topical Meeting on High Temperature Reactor Technology,
        HTR2016, Las Vegas, 2016.
[164]   VAN ROOYEN I.J., OLIVIER, E. J., NEETHLING, J.H., “Fission products silver, palladium
        and cadmium identification in neutron irradiated SiC using a Cs-corrected HRTEM”,
        Proceedings of the 7th International Topical Meeting on High Temperature Reactor Technology,
        Weihai, China, October 27-31, 2014, (HTR2014), Paper HTR2014-31255.
[165]   VAN ROOYEN, I.J., OLIVIER, E. J., NEETHLING, J.H., Fission products silver, palladium
        and cadmium identification in neutron irradiated SiC using a Cs-corrected HRTEM, Journal of
        Nuclear Materials 476 (2016) pp. 93-101.
[166]   WEN, H., VAN ROOYEN, I.J., Distribution of fission products palladium, silver, cerium and
        caesium in the uncorroded areas of the locally corroded SiC layer of a neutron irradiated TRISO
        fuel particle, Journal of the European Ceramic Society 37 (2017) pp. 380051-3284.
[167]   WEN, H., VAN ROOYEN, I.J., HUNN, J.D., GERCZAK, T.J., Electron microscopy study of
        Pd, Ag, and Cs in carbon areas in the locally corroded SiC layer in a neutron-irradiated TRISO
        fuel particle, Journal of the European Ceramic Society 38 (2018) pp. 978-4188.
[168]   BOOTH, A.H., A Method of Calculating Fission Gas Release from UO2 Fuel and its Application
        to the X-2-f Loop Test, AECL- 496 (1957).



236
[169]   VAN DER VEN, A., Fission Product Transport in TRISO Particle Layers under Operating and
        Off-Normal Conditions, Nuclear Energy University Program, Project No. 10-924 (2014).
[170]   JIANG, W., HALES, J.D., SPENCER, B.W., COLLIN, B.P., SLAUGHTER, A.E.,
        NOVASCONE, S.R., TOPTAN, A., GAMBLE, K.A., GARDNER, R., TRISO particle fuel
        performance and failure analysis with BISON, Journal of Nuclear Materials 548 (2021) 152795.
[171]   MILLER, G.K., PETTI, D.A., VARACALLE, D.J., MAKI, J.T., Consideration of the effects
        on fuel particle behaviour from shrinkage cracks in the inner pyrocarbon layer, Journal of
        Nuclear Materials 295 (2001) pp. 205-212.
[172]   HOMAN, F.J., LONG, E.L., Jr., “Irradiation Performance of HTGR Recycle Fissile Fuel”,
        ORNL/TM-5502 (1976).
[173]   MONTGOMETY, F., “Fission-Product SiC Reaction in HTGR Fuel”, GA 1485(Rev. 11/80),
        PED-81-2200 (Rev/1), DOE/ET/35300—T3, 1981.
[174]   SAWA, K., TOBITA, T., Investigation of irradiation behaviour of sic-coated fuel particle at
        extended burnup, Nuclear Technology 142 (2003) pp. 250-259.
[175]   MARTIN, D.G., SAWA, K., UETA, S., SUMITA, J., “A Study of Fuel Failure Behaviour in
        High Burnup HTGR Fuel – Analysis by STRESS3 and STAPLE Codes”, JAERI-Research
        2001-033 (2001).
[176]   KOVACS, W.J., BONGARTZ, K., GOODIN, D., TRISO-Coated HTGR Fuel Pressure-Vessel
        Performance Models, GA-A16807 UC-77 (1983).
[177]   WERNER, C.J., MCNP® User’s Manual Code Version 6.2. LA-UR-17-29981 (2017).
[178]   MOORE, R.L, SCHNITZLER, B.G., WEMPLE, C.A., BABCOCK, R.S., WESSOL, D.E.,
        MOCUP: MCNP-ORIGEN2 Coupled Utility Program. INEL-95/0523 (1995).
[179]   CROFF, G., A User’s Manual for the ORIGEN2 Computer Code. ORNL/TM-7175 (1980).
[180]   SHIM, H.J., HAN B.S., JUNG J.S., PARK, H.J., KIM, C.H., MCCARD: Monte Carlo Code for
        Advanced Reactor Design and Analysis. Nuclear Engineering and Technology 44 (2012) pp.
        161-176.
[181]   PROKSCH, E., STRIGL, A., NABIELEK, H., Production of Carbon Monoxide during Burn-
        up of UO2 Kerneled HTR Fuel Particles, J. Nucl. Mater. 107 (1982) 280-285.
[182]   HORSLEY, G.W. et al., Influence of irradiation temperature, burnup, and fuel composition on
        gas pressure (Xe, Kr, CO, CO2) in coated particle fuels, J. Am/. Ceram. Soc. 59 [1-2] (1976) 1-
        4.
[183]   LINDEMER, T.B., Measurement and interpretation of CO and Kr + Xe in irradiated ThO2-
        Containing HTGR fuel particles, Journal of American Ceramic Society 60 (1977) pp.409-416.
[184]   HOMAN, F., NABIELEK, H., YANG, L., Low Enriched Fuel Particle Performance Review.
        GA-A14759 (1978).
[185]   KOVACS, W.J., BONGARTZ, K., GOODIN, D.T., High-temperature gas-cooled reactor fuel
        pressure vessel performance models, Nuclear Technology 68 (1985) pp. 344-354.
[186]   Deep-Burn Modular Helium Reactor Fuel Development Plan, ORNL/TM-2002/135, GA-224-
        0-TRT-000167. P. 3-17 (2002).
[187]   RICHARDS, M.B., SHENOY, A.S., BROWN, L.C., BUCKINGHAM, R.T., HARVEGO,
        E.A., PEDDICORD, K.L., REZA, S.M.M., COUPEY, J.P., “H2-MHR pre-conceptual design
        report: SI-based plant”, GA-A25401, P. 3-40 (2002).
[188]   Development of Improved Models and Designs For Coated-Particle Gas Reactor Fuels,
        INEEL/EXT-05-02615 (2004).
[189]   BECK, S.D., The Diffusion of Radioactive Fission Products from Porous Fuel Elements, BMI-
        1433 (1960).
[190]   REDLICH, O., KWONG, J.N.S., On the thermodynamics of solutions; an equation of state;
        fugacity of gaseous solutions, Chemical Reviews 44 [1] (1949) pp. 233-244.
[191]   Outotec Oy, Outotec HSC Chemistry® 7.1. Outotec Oy, Finland, 2009.



                                                                                                   237
[192]   NP-MHTGR Material Models of Pyrocarbon and Pyrolytic Silicon Carbide. CEGA-002820,
        Rev. 1 (1993).
[193]   JACKSON, H.F., LEE, W.E., “2.13 properties and characteristics of ZrC”, Comprehensive
        Nuclear Materials, ed. by J.M. Konings, Elsevier Ltd. (2012).
[194]   KAAE, J.L., On Irradiation-induced creep of pyrolytic carbon in a general state of stress, Journal
        of Nuclear Materials 34 (1970) pp. 206-208.
[195]   PRICE, R.J., Properties of silicon carbide for nuclear fuel particle coatings, Nuclear Technology
        35 (1977) pp. 320-336.
[196]   TIMOSHENKO, S.P., GOODIER, J.N., Theory of Elasticity, 3rd ed. McGraw-Hill, Inc. (1970).
[197]   BOER, B., OUGOUAG, A.M., KLOOSTERMAN, J.L., MILLER, G.K., Stress analysis of
        coated particle fuel in graphite of high-temperature reactors, Nuclear Technology 162 (2008)
        pp. 276-292.
[198]   VERFONDERN, K., “3.24 TRISO fuel performance modelling and simulation”,
        Comprehensive Nuclear Materials, Ed. by J.M. Konings, Elsevier Ltd. (2012).
[199]   PEARSON, R.L., LINDEMER, T.B., BEAHM, E.C., Simulated Fission Product-SiC
        Interaction in TRISO-Coated LEU or MEU HTGR Fuel Particles. ORNL/TM-6991 (1980).
[200]   PEARSON, R.L., LAUF, R.J., LINDEMER, T.B., The Interaction of Palladium, the Rare
        Earths, and Silver with Silicon Carbide in HTGR Fuel Particles, ORNL/TM-8059 (1982).
[201]   TIEGS, T.N., Fission product Pd-SiC interaction in irradiated coated-particle fuels, Nuclear
        Technology 57 (1981) pp. 389-398.
[202]   STANSFIELD, O.M., HOMAN, F.J., SIMON, W.A., TURNER, R.F., Interaction of Fission
        Products and SiC in TRISO Fuel Particles: A Limiting Design Parameter, GA-A17183 (1983).
[203]   VAN ROOYEN, I.J., LILLO, T.M., WU, Y.Q., 2014. Identification of silver and palladium in
        irradiated TRISO coated particles of the AGR-1 experiment. Journal of Nuclear Materials 446
        (2014) pp. 178-186.
[204]   MINATO, K., et al., Fission product palladium-silicon carbide interaction in HTGR fuel
        particles, J. Nucl. Mater. 172 (1990) 184-196.
[205]   MONTGOMERY, F., Fission product SiC Reaction in HTGR Fuel. GA-905837 (1981).
[206]   MINATO, K., OGAWA, T., “3.08. Advanced concepts in TRISO fuel”, Comprehensive
        Nuclear materials, 1st Ed., Editors-in-Chief; Rudy M. Konings and Roger E. Stoller, Vol. 3;
        Advanced Fuels/Fuel Cladding/Nuclear Fuel Performance Modelling and Simulation, Elsevier
        Inc. (2012).
[207]   HANSON, D.L., A Review of Radionuclide Release from HTGR Cores during Normal
        Operation. EPRI Report 1009382 (2004).
[208]   MILLER, G.K., MAKI, J.T., KNUDSON, D.L., PETTI, D.A., Calculating failure probabilities
        for TRISO-coated fuel particles using an integral formulation, Journal of Nuclear Materials 399
        (2010) pp. 154-161.
[209]   BOX, G.E.P., MULLER, M.E., A note on the generation of random normal deviates, The Annals
        of Mathematical Statistics 29 (1958) 610-611.
[210]   GREEN, A.E., BOURNE, A.J., Reliability Technology, John Wiley & Sons Ltd. (1958).
[211]   KROHN, H., FINKEN, R., FRESCO-II: Ein Rechenprogramm zur Berechnung der
        Spaltproduktfreisetzung aus kugelförmigen HTR-Brennelementen in Bestrahlungsund
        Ausheizexperimenten, Rep. Jül-Spez-212. Research Centre Jülich (1983) (in German).
[212]   MARTIN, R.C., Compilation of Fuel Performance and Fission Product Transport Models and
        Database for MHTGR Design (1993).
[213]   MYERS, B.F., BELL, W.E., Caesium Transport Data for HTGR Systems, GA-A13990 (1979).
[214]   HANSON, D.L., Software Requirement for Predicting Radionuclide Transport, PC-000537,
        Rev. 0. General Atomics (2007).
[215]   SHIRLEY, G., User’s Manual and Description for GARGOYLE: A Fuel Cycle Analysis Code
        with a Decay Heat Calculation Capability. CEGA-002922, Rev. 0. CEGA Corporation (1993).

238
[216]   EICHENBERG, T.W., RADC Users Manual, CEGA-002814 (1993).
[217]   HUDRITSCH, W.W., RANDI, A Zero Dimensional Computer Program for Calculating HTGR
        Activities, GA-A14091 (1977).
[218]   HANSON, D.L., Review of Tritium Behaviour in High Temperature Gas-Cooled Reactors, PC-
        000535, Rev. 0. General Atomics (2006).
[219]   PELESSONE, D., PISA: A One-Dimensional Spherically Symmetric Computer Program to
        Perform Thermal and Stress Analysis of Irradiated Fuel Particles, General Atomics Unpublished
        report CEGA-M-92-2052 (1992).
[220]   BESMANN, T.M., SOLGASMIX-PV, a Computer Program to Calculate Equilibrium
        Relationships in Complex Chemical Systems, ORNL/TM-5775 (1977).
[221]   PFREMMER, R.D., Software Description and User’s Manual for GT MHR Fuel Performance
        Code, SURVEY. GA Document 911009/0 (2002).
[222]   TZUNG, F., COPAR-FD, A Finite Difference Program to Compute Release of Metallic Fission
        Products from Coated Fuel Particles: Code Theory and Users Manual, CEGA-002098 (1992).
[223]   TZUNG, F., TRAFIC-FD, A Finite Difference Program to Compute Release of Metallic Fission
        Products from an HTGR Core: Code Theory and Users Manual, CEGA-001904 (1992).
[224]   CADWALLADER, G.J., SORS/NP1 Code Description and User’s Manual, CEGA-002092
        (1993).
[225]   TANGIRALA, V., BETTS. W., OXIDE-4 Software Design Description and User’s Manual,
        CEGA-001871, Rev. 0 (1993).
[226]   HUDRITSCH, W.W., SMITH, P.D., PADLOC, A One Dimensional Computer Program for
        Calculating Coolant and Plateout Fission Product Concentrations, USDOE Report GA-A14401
        (1977).
[227]   HUDRITSCH, W.W., PADLOC, A One Dimensional Computer Program for Calculating
        Coolant and Plateout Fission Product Concentrations, Part II. GA-A14401 (1981).
[228]   BOLIN, J.M., POLO Users Manual, DOE-HTGR-88332, Rev. 0 (1989).
[229]   CHANIN, D., YOUNG, M.L., Code manual for MACCS2: Volume 1, User’s Guide,
        NUREG/CR-6613 SAND97-0594 Vol. 1 (1998).
[230]   PELLETIER, M., NABIELEK, H., ABRAM, T., MARTIN, D., HTR-F Project: Selection of
        properties and models for the coated particle – Fuel kernel. Commissariat a l’Energie Atomique
        et aux Energies Alternatives, Technical Note SESC/LSC 03-028, August 2003.
[231]   BRADLEY, J.S., RICHARDS, M.B., Software Design Description and User’s Manual for
        CAPPER Irradiation Capsule Performance Computer Code, CEGA-002309. General Atomics,
        San Diego, CA (1992).
[232]   SCHWARTZ, M.H., SEDGELEY, D.B., MENDONCA, M.M., SORS: Computer Programs for
        Analyzing Fission Product Release from HTGR Cores During Transient Temperature
        Excursions, GA-A12462 (1974).
[233]   HUMPHRIES, L.L., BEENY, B.A., GELBARD, F., LOUIE, D.L., PHILLIPS, J., Computer
        Code Manuals, Vol. 1: Primer and Users’ Guide, Version 2.2.9541 2017. SAND2017-0455 O
        (2017)
[234]   MILLER, G.K., PETTI, D.A., MAKI, J.T., KNUDSON, D.L., PARFUME Theory and Model
        Basis Report, INL/EXT-08-14497 (2009).
[235]   PHÉLIP, M., MICHEL, F., PELLETIER, M., DEGENEVE, G., GUILLERMIER, P., “The
        ATLAS HTR fuel simulation code objectives, description and first results”, #Paper B03. In: 2nd
        International Topical Meeting on High Temperature Reactor Technology, Beijing, China,
        September 22-24, 2004.
[236]   KIM, Y.M., JO, C.K., COPA Ver. 1.0: Theory Report. KAERI/TR-7945/2019 (2019).
[237]   COLLIN, B.P., AGR-1 Irradiation Test Final As-Run Report, INL/EXT-10-18097 Rev. 3
        (2015).



                                                                                                  239
[238]   VERFONDERN, K., NABIELEK, H., PANAMA Ein Rechenprogramm zur Vorhersage des
        Partikelbruchanteils von TRISO-Partikeln unter Störfallbedingungen. Report Jül-Spez-298.
        Research Centre Jülich, Germany (1985) (in German).




240
                                            ANNEX I.

         LIST OF MODULAR HTGRS AND ADVANCED HTGR-TYPE REACTORS

Table I-1 provides a list of modular HTGRs and advanced HTGR-type reactors, taken from Ref. [I-1].



                                         REFERENCES

[I-1] INTERNATIONAL ATOMIC ENERGY AGENCY, Advances in Small Modular Reactor
Technology Developments, A Supplement to: IAEA Advanced Reactors Information System (ARIS),
2022 Edition, IAEA, Vienna (2022).




                                                                                               241
242   Table I-1 LIST OF MODULAR HTGRS AND ANDVANCED HTGR-TYPE REACTORS
                                                                         Enrichment     Core discharge
                             Output                                                                          Temp. (oC)                                           Status
        Reactor    Type                              Fuel type              (%)         burnup                                  Designers         Country
                           MW(th)/MW(e)                                                                     (Inlet/outlet)
                                                                                        (GWd/t)
      HIGH TEMPERATURE GAS COOLED SMALL MODULAR REACTORS

                              2×250/210        Sphere (TRISO                                                                 INET, Tsinghua                     In operation
        HTR-PM     HTGR                                                      8.5              90              250/750                              China
                                               coated particle fuel)                                                           University
                          Block One: 35/14
                          Block Two: 50/20
                            Block Three:                                                                                                        Canada/UK/U    Pre-conceptual
        StarCore   HTGR                        TRISO prismatic                15              60              280/750        StarCore Nuclear
                                150/60                                                                                                              SA             design
                          One to six modules
                                /plant
       GTHTR300    HTGR     <600/100–300       UO2 TRISO ceramic                                           587–633/ 850-                                       Basic Design
                                                                              14              120                                 JAEA             Japan
                                               coated particle                                                  950
                                               Coated particle fuel in                                                                                          Preliminary
                   HTGR                                                  14–18 LEU or       100–720
        GT-MHR                 600/288         compacts, hexagonal                                                           JSC Afrikantov       Russian          design
                                                                            wt.Pu       (depends on fuel      490/850
                                               prism graphite blocks                                                            OKBM             Federation      completed
                                                                                             type)
                                               of 0.36 m
                                               Coated particle fuel in
                   HTGR                        compacts, hexagonal                                                           JSC Afrikantov       Russian       Conceptual
        MHR-T               4×600/4×205.5                                 < 20 LEU            125             578/950
                                               prism graphite block                                                             OKBM             Federation       design
                                               of 0.36 m
                   HTGR                        Hexagonal prism                                              490–553/795–                                        Conceptual
        MHR-100           215/25–87 (depends                              LEU < 20                                           JSC Afrikantov       Russian
                                               graphite blocks with                            -           950 (depends on                                        design
                           on configuration)                                                                                    OKBM             Federation
                                               coated particle fuel                                         configuration)
                   HTGR                        Pebble bed with            9.6 LEU or                                                                            Preliminary
       PBMR-400                400/165                                                         -              500/900        PBMR SOC Ltd       South Africa
                                               coated particle fuel          wt.Pu                                                                                design
                                                                                                                                                                Conceptual
       A-HTR-100   HTGR         100/50         Pebble bed with                                                               Eskom Holdings                       design
                                                                         LEU or WPu           86              406/1200                          South Africa
                                               coated particle fuel                                                             SOC Ltd                         completed
                                               TRISO particles in
                   HTGR      100/35 single     pebbles: LEU,                                                                 Steenkampskraal
       HTMR-100                                                            Various*         80–90             250/750                           South Africa    Basic design
                             module plant      Th/LEU, Th/HEU or                                                             Thorium Limited
                                               Th/Pu
        Xe-100     HTGR                                                                                                                                         Basic design
                               200/82.5        UCO TRISO/pebbles             15.5             165             260/750         X-Energy LLC         USA

                   HTGR                        UCO TRISO particle                                                                                               Preliminary
       SC-HTGR                 625/272                                    14.5 ave. /
                                               fuel in hexagonal                              165             325/750        Framatome, Inc.       USA            design
                                                                          18.5 max.
                                               graphite blocks
      Table I-1 LIST OF MODULAR HTGRS AND ANDVANCED HTGR-TYPE REACTORS
                                                                      Enrichment        Core discharge
                                  Output                                                                   Temp. (oC)                                             Status
         Reactor      Type                           Fuel type           (%)            burnup                                   Designers         Country
                                MW(th)/MW(e)                                                              (Inlet/outlet)
                                                                                        (GWd/t)
                     HTGR                      Spherical elements
         HTR-10                    10/2.5                                                                                      INET, Tsinghua                    Operable
                                               with TRISO particles         17                80             250/700                                China
                                                                                                                                 University
                                               fuel (UO2 kernel)
                                                                                        22 (33 max.)
                     HTGR                                                               Ave. fuel
        HTTR-30                      30/       UO2 TRISO ceramic      3 – 10 (6 avg.)                     395/850 (950                                          In operation
                                                                                        discharged                                 JAEA             Japan
                                               coated particle                                               max.)
                                                                                        burnup,
                                                                                        GWd/tHM
       RDE/Micro-    HTGR              Spherical elements                                                                                                       Conceptual
                                    10/3
                                       with coated particle                 17                80             250/750              BATAN            Indonesia
         PeLUIt                                                                                                                                                   design
                                       fuel
      MOLTEN SALT SMALL MODULAR REACTORS
                     Pebble-
                     bed salt                  TRISO particles in                                                                                               Conceptual
        KP-FHR       cooled        320/140                                                                                    KAIROS Power,
                                               graphite pebble            19.75                -             550/650                                 USA          design
                     Reactor                                                                                                      LLC.
                                               matrix / pebble bed

                                               TRISO particles in                                                             University      of               Pre-conceptual
                                   236/100                                                 180 (Fuel         600/700
       Mk1 PB-FHR     FHR                      graphite pebble             19.9                                               California      at     USA           design
                                                                                            burnup)
                                               matrix / pebble bed                                                            Berkeley
      MICRO-SIZED SMALL MODULAR REACTORS

                                                                                                                                  Centrum           Czech      Pre-conceptual
       Energy Well    FHTR          20/8       TRISO                        15                70             650/700                                               design
                                                                                                                                výzkumu Řež        Republic
                                                                                                                                                                Conceptual
        U-Battery    HTGR           10/4       TRISO / Hexagonal           < 20           ~80 (ave.)             -                 Urenco            UK           design

                                                                                                                              Westinghouse                       Conceptual
      Westinghouse    Heat                     TRISO or another                                           NA800 (Core
                                  7-12/2-3.5                            5 – 19.75        Not Disclosed                        Electric Company,      USA          Design
      eVinci (MMR)    pipe                     encapsulation                                              temperature)
                                                                                                                              LLC.                               Completed
                                                                                                         Helium               USNC (Ultra Safe                  Preliminary
                                    15/>5      FCM or TRISO                                  > 60
         MMR         HTGR                                             HALEU 19.75                        300/630, solar       Nuclear                USA          design
                                               graphite/Hexagonal
                                                                                                         salt stored at 560   Corporation)
                                               UCO TRISO or UN          < 19.75                                                                                 Conceptual
          TCR*       HTGR            ~3/                                                                                      ORNL                   USA          design
                                               TRISO FCM              HALEU <20



243
                                                        ANNEX II.

                                     EXAMPLE OF FUEL SPECIFICATIONS

Specifications of some coated particle fuel designs are described in this Annex.


     TABLE II-1. SPECIFICATION OF US NEW PRODUCTION REACTOR (NPR) FUEL COMPACT
     FUEL KERNEL
     Material                                                             UCO
     Enrichment (wt.%)                                                    93.15     .
                                                                                    .

     Impurities (wt.-ppm)                                                 5000
     C/U atomic ratio                                                     0.5
     O/U atomic ratio                                                     1.4 – 1.7
     Diameter (m)                                                        195
                   3
     Density (g/cm )                                                      10.3
     COATINGS
     Buffer layer thickness (m)                                          90 – 110
                                 3
     Buffer layer density (g/cm )                                         0.80 – 1.10
     IPyC thickness (m)                                                  40 – 60
                            3
     IPyC density (g/cm )                                                 1.85 – 1.95
     IPyC BAF                                                             1.20
     SiC thickness (m)                                                   35 – 40
                        3
     SiC density (g/cm )                                                  3.18
     OPyC thickness (m)                                                  30 – 50
     OPyC density (g/cm3)                                                 1.80 – 1.95
     OPyC BAF                                                             Not specified
          20
     PPyC thickness (m)                                                  40 – 60
                            3
     PPyC density (g/cm )                                                 0.80 – 1.10
     FUEL COMPACT
     Length (mm)                                                           49.3 ± 0.5
     Diameter (mm)                                                         12.37 – 12.62
                                                                 21
     Burnable impurities (B, Cd, Eu, Gd, Li, Sm) (ppm EBC )                5

     Non-burnable impurities (Na, S, Ca, Yb, Ti, V, Cr, Lu, Mn, Fe, Co,    1
     Al, In, Ta, Cs, La, Ce, W, Pr, Nd, Tb, Ho, Er, Tm) (ppm EBC)


     Total free uranium fraction                                           6´10-5
     * Data taken from [II-1].




20    PPyC stands for protective (or overcoating) pyro carbon.
21    EBC stands for Equivalent Boron Concentration.
                                                                                           245
 TABLE II-2. SPECIFICATION OF US AGR FUEL COMPACT

                                                 Specification of fuels for           Specification of fuels for
                                                 irradiation tests AGR-5/6/7          irradiation test AGR-1
 FUEL KERNEL
 Material                                        UCO                                  UCO
 Enrichment (%)                                  15.5 ±0.1                            19.8±0.1

 Diameter (mm)                                   425 ± 10, also a critical region22   350 ± 10, also a critical region
                                                 was defined as < 375 and > 475       was defined as < 300 and > 400


 Density (g/cm3)                                 10.4                                 10.4
 Uranium fraction (gU/gU-CO)                     0.885                                0.87
 C/U atomic ratio                                0.4 ±0.1                             0.5 ±0.2
 O/U atomic ratio                                1.5 ± 0.2                            1.5 ± 0.2
 (C + O) / U atomic ratio                        2.0                                  2.0
 Individual impurities (wt.-ppm): Li,            100 each                             100 each
 Na, Al, Cl, Ca, V, Cr, Mn, Fe ©, Co,
 Ni, Cu, and Zn
 Process impurities (wt.-ppm):         P, S      1500 each                            1500 each

 Aspect ratio or sphericity (ellipticity)        Not specified, but a critical        Not specified, but a critical
                                                 region was defined as 1.05, it       region was defined as 1.05, it
                                                 was also indicated the fraction      was also indicated the fraction
                                                 of composite kernels in the          of composite kernels in the
                                                 critical region to be ≤ 0.10         critical region to be ≤ 0.10
 COATINGS
 Buffer layer thickness (mm)                     100 ± 15                             100 ± 15


 Buffer layer density (g/cm3)                    1.05 ± 0.10                          1.03 ± 0.15
 IPyC thickness (mm)                             40 ± 4                               40 ± 4.



 IPyC density (g/cm3)                            1.90 ± 0.05                          1.90 ± 0.05



 IPyC BAF                                        Not provided.                        Not provided.


 SiC thickness (mm)                              35 ± 3                               35 ± 3


 SiC density (g/cm3)                             3.19                                 3.19


 SiC aspect ratio                                Not specified, but a critical        Not provided.
                                                 region was defined as 1.14.



22   How to determine the critical region is not reported.


246
 TABLE II-2. SPECIFICATION OF US AGR FUEL COMPACT

                                                  Specification of fuels for               Specification of fuels for
                                                  irradiation tests AGR-5/6/7              irradiation test AGR-1
 OPyC thickness (mm)                              40 ± 4                                   40 ± 4


 OPyC density (g/cm3)                             1.90 ± 0.05                              1.90 ± 0.05


 OPyC BAF                                         Not provided.                            ≤Not provided.

 Defective IPyC coating fraction                  1.0 × 10-4                               2.0 × 10-4
 Defective SiC coating fraction                   1.0 × 10-4                               1.0 × 10-4 also another value of
                                                                                           2.0 × 10-4 was defined

 Defective OPyC defect fraction                   1.0 × 10-4                               0.01
 Missing OPyC layer defect fraction                                                        3.0 × 10-4

 FUEL COMPACT
 Mean uranium loading (gU/compact)
 Nominally 40% packing fraction                   1.36 ± 0.10                              0.905 ± 0.04
 Nominally 25% packing fraction                   0.90 ± 0.08

 Length (mm)                                      Not specified, but critical limits       Not specified, but a lower
                                                  were set as 24.4 and 25.3.               critical limit of 25.02 and an
                                                                                           upper limit 25.40 were set.
 Diameter (mm)                                    Not specified, but critical limits       Not specified, but a lower
                                                  were set as 12.20 and 12.44.             critical limit of 12.22 and an
                                                                                           upper limit of 12.46 were set.
 Matrix density (g×cm-3)                          1.65                                     Not provided.
 Iron (Fe) outside of SiC per compact             25, also a critical limit of ³ 100       25, also an upper critical limit of
 (mg)                                             was set.                                 100 was set.
 Transition metals (Cr, Mn, Co, and Ni)           50 each element.                         ≤ 75 each element
 outside SiC per compact (mg)


 Calcium (Ca) outside SiC per compact             50                                       90
 (mg)
 Aluminium (Al) Al outside SiC per                50                                       45
 compact (mg)
 Titanium (Ti) and Vanadium (V)                   240                                      400
 outside SiC per compact (mg)
 Chlorine (Cl) content outside SiC in             Not provided                             30
 compact (wt.- ppm)
 Dispersed uranium fraction (DUF)23; (g           1.0 ×10-5                                1.0 ×10-4
 Uleached/g Usample)


23       In Refs. [II-2, II-3], a term “Heavy metal contamination fraction, g exposed U/g U in compact” is used, and it is believed
that it is equivalent to DUF. In addition, these terms somewhat are equivalent to total free uranium fraction, which includes
