Repository: charles-azam/eng-bench

# NSTF-Bench

Can a coding agent do engineering analysis? NSTF-Bench asks one hard question instead of many
easy ones: given a bounded evidence pack about **Argonne's NSTF** — a half-scale, 26-metre
passive reactor-cavity cooling facility that a US national lab instrumented and measured for 33
months — predict what the lab measured, blind, with calibrated uncertainty.

The agent receives geometry, materials, instrument locations, and the electrical heater program.
It does **not** receive the thermal duty (it must derive it from an energy balance), any measured
outcome, or network access to the facility's publications. It must leave a calculation note and a

File: triso/sources/TECDOC-1674_full.txt (part 20 of 46)
                                     IAEA-TECDOC-1674 n Advances in High Temperature Gas Cooled Reactor Fuel Technology
the irradiation temperature but sharply increases, particularly, at the initial stage of irradiation
(up to a fluence of ~1.5 × 1025 n/m2), with density decreasing and pyrocarbon content
increasing. The rate of radiation forming after reaching the neutron fluence ~2–3 × 1025 n/m2
sharply slows down and reaches a saturation stage. GSP graphite did not reveal any
observable degradation of properties, a result that makes it promising for the use in nuclear
reactors cores.

6.5.4.   New carbon–carbon composite materials

Carbon–carbon composite materials (CCCM) represent a rather new class of materials. They
consist of a cage on the base of carbon filaments and carbon matrix, uniformly distributed in
the cage volume. As reinforcing elements for CCCM discrete or continuous fibers are applied.
In the latter case the fibers are usually used as threads, containing 103–104 monofibers of a
strand.

Presently there are liquid phase and gas phase production technologies of carbon matrix in
CCCM. In the liquid phase process of CCCM technological operations, the know-how
adopted from artificial graphites and composites with a polymeric matrix is widely used. The
production process mainly consists of

        addition of coke forming hydrocarbon (pitch, bakelite lacquer, furfural spirit, phenol-
         formaldehyde resin and others) to structure a fibrous cage;
        polymerization of polymeric binding;
        carbonization;
        graphitization.

In the gas phase process of CCCM production with a pyrocarbon matrix, also known as
chemical vapour impregnation (CVI) process, the deposition of carbon is conducted from
gaseous hydrocarbon (methane, propane, propylene, natural gas, etc.) on a carbon substrate.
The essence of the process consists in diffusion of hydrocarbon into the reinforcing cage
being the substrate.




                                                                                                295
Three main methods of formation of a pyrocarbon matrix in the carbon cage in CVI-process
have been developed:

(a)        Isothermal

           While performing the cage saturation, a constant temperature in the volume of the
           working chamber is maintained and gas is supplied at reduced pressure. The main
           advantage of this process is the capability to saturate simultaneously several
           products in the working volume of the chamber. A drawback is the densification
           that occurs near cage surface. For reaching a high density, it is necessary to
           remove periodically the dense surface crust.

(b)        Thermal gradient

           In the thermogradient method, the billet under saturation is placed on a special
           mandrel heater, where saturation begins from the heated internal part of the billet
           and spreads in radial direction. Carbon gas diffuses into the billet providing thus
           densification with pyrocarbon in a significant thickness of the cage. This method is
           inferior to the isothermal method in the quantity of cages which are being
           simultaneously saturated. Besides, it is not always possible to achieve the high
           density of the matrix.

(c)        Pressure differential

           The process of saturation with a pressure difference is characterized by the fact
           that gaseous hydrocarbons move inside the cage under excessive pressure relative
           to the furnace chamber pressure. Over the width of the billet, the pressure
           difference forces gaseous pyrocarbons to permeate through the pores. During the
           process, it is necessary to isolate the pressurized internal cavity from the furnace
           chamber.

CCCM properties may be varied over a wide range by change of the type and volumetric
content of carbon fiber filler, reinforcement scheme, type of carbon matrix, processing
temperature, etc. As in the case with artificial graphite, CCCM properties, first of all density
and strength, depend on features of technological process of matrix production. Also the type
of matrix, its manufacturing method, and geometric dimensions, especially the billet
thickness, significantly influence the properties of the CCCM products. Massive samples do
often not reach the level of characteristics obtained on rather thin billets.

All CCCMs of NSC KIPT are produced in the CVI-process applying one work cycle of fiber
cage saturation with pyrocarbon. The production includes concerns thin-walled (~40 mm) and
thick-walled (~120 mm) CCCM billets as cylinders, rings and plates. The methods developed
at NSC KIPT allow achieve thick-walled cages up to rather high densities.

At the given stage, a CCCM reflector design for an HTGR is not considered. It may not be
required to manufacture it completely from CCCM, but rather restrict to its internal part, the
most stressed by neutron load. The thickness of such a CCCM shield could comprise tens of
percents of the total graphite reflector thickness. As one option of reflector construction, two
coaxial CCCM tubes filled with graphite blocks are considered.




296
6.5.5.    Carbon–carbon composite materials properties

The advantages of volume gas phase impregnation are most successfully realized when using
fillers of carbon fibers or fabrics. In this case, the moulding of required size structures is
substantially simplified,. without the need for binders. The products obtained, after
impregnating with pyrocarbon, can be used without any further surface treatment.

The СССM structure is formed by a system of three filaments in the rectangular coordinates.
Monofilaments in bundles are bound with pyrocarbon in the monolith (Fig. 6.38, left). Filling
of CCCM cells is incomplete as a consequence of clogging of channels for hydrocarbon gas
passage in the process of saturation (Fig. 6.38, right). The thickness of pyrocarbon deposits on
the bundle surface inside the elementary CCCM cells reaches ~500 μm, thick enough to
reveal the features of the structure of both the laminar formations and the cones of growth. In
particular, in Fig.6.38, right, a laminar pyrocarbon structure inside the elementary cell can be
seen. Table 6.18 gives the mean values of main properties of CCCM with pyrocarbon matrix
and some characteristics of commercial graphites [212, 213].




FIG. 6.38. Macro- (left: 50х) and micro- (right: 1000х) structures of carbon–carbon composites with
a pyrocarbon matrix.

TABLE 6.18. SOME PROPERTIES OF CCCM WITH PYROCARBON MATRIX
Characteristic                                      Commercial Graphites           CCCM
Density (Mg/m3)                                           1.7–1.88                 1.3–1.9
                      3
Young’s modulus (10 MPa)                                    9–12                   12–40
Ultimate strength at 20°C (MPa)
in compression                                             60–120                 150–400
in bending                                                 30– 70                 100–160
in tension                                                 20–40                   50–120
Thermal conductivity (W/(m·K))
@ 20°C                                                     90–130                   5–7
@ 500°C                                                    70–75                    7–11
@ 1000°C                                                   50–55                   10–15
Thermal expansion coefficient (10-6/K)
@ 20–1000°C                                                 5–8                      1–4
@ 20–1500°C                                                 8–9                     2–4.5
Specific electrical resistance @ 20°C (Ω·mm2·m-1)          11–16                   40–65
Friction coefficient (carbon-copper)                         —                     0.1–0.3
Anisotropy factor                                          ≤ 1.3                     —

—        data not available.




                                                                                               297
The limiting (minimum and maximum) values of strength characteristics for the GSP are
determined by the final density of the material. In contrast, the CCCM strength is determined
by the strength of carbon fibers and the reinforcement pattern depending only weakly on the
density.
6.5.5.1. Mechanical properties

In any fiber composite the high strength fibers have to take up the main stresses arising in the
material under external loads, and to ensure rigidity and strength in the direction of the fiber
orientation. The matrix filling the interfiber space provides joint acting of separate fibers at
the expense of own rigidity and interaction existing on the matrix–fiber interphase. Therefore
the mechanical properties of a composite are mainly influenced by the strength of reinforcing
fibers, the matrix rigidity, and the strong bond on the matrix–filament interphase.

TABLE 6.19. SOME PROPERTIES OF CCCM ON THE BASIS OF WOVEN STRUCTURES
               Carbon thread           Cage       CCCM      Direc tion a   Tensile strength     Compression
                                                                                   b
    №                                 density     density    sample                              strength(b)
          Fabrics       Stitching    (Mg/m3)     (Mg/m3)     cutting          σt (MPa)           σc (MPa)
                                                                              (10.4–13.4)
                                                                 1                            (147.9–171.1)/162.6
                                                                                 /11.4
    1   UN-2 Blade      Ural NSh       0.63        1.60
                                                                              (8.0–12.0)
                                                                 2                            (117.7–176.2)/147.8
                                                                                 /10.4
                                                                              (10.3–14.5)
                                                                 1                            (156.7–193.7)/185.2
                                                                                 /13.3
    2   UN-2 Blade        UNP          0.63        1.62
                                                                              (9.2–13.6)
                                                                 2                            (129.9–171.8)/150.4
                                                                                 /11.7
                                                                              (21.8–26.0)
         Ural N-24                                               1                            (167.8–216.0)/185.2
                                                                                 /23.5
    3                   Ural N-24      0.54        1.52
                                                                              (0.8–39.0)
         Satin stitch                                            2                            (132.9–171.0)/155.2
                                                                                 /36.3
                                                                              (23.5–30.9)
                                                                 1                            (119.7–163.4)/147.2
                                                                                 /27.7
    4    Ural N-24      Ural NSh       0.53        1.56
                                                                              (19.1–23.2)
                                                                 2                            (125.8–159.3)/138.7
                                                                                 /21.8
        Ural N-24+                                                            (24.8–33.6)
                                                                 1                            (98.1–124.4)/111.9
        Ural TM-4                                                                /28.6
    5                   Ural NSh       0.61        1.51
                                                                              (20.3–27.7)
        Jersey fabric                                            2                             (81.7–112.1)/98.3
                                                                                 /23.7
а
        1: cutting along broaching, 2: cutting across broaching;
b
        variations of the characteristics in numerator, average values in denominator.


Table 6.19 lists some characteristics of cages and CCCM billets on the basis of carbon fibers
UN-2 and Ural N-24, noticeably different in strength characteristics. Blocks of various carbon
fabrics were pierced by a carbon fiber with a distance between stitches of 7–8 mm and a stitch
length of 8–10 mm. As can be seen from the table, the tensile strength values σt for CCCM
samples on the basis of the stronger thread of the Ural N-24 exceed 2 to 3 times the values for
CCCM samples based on UN-2 of less strong thread. The difference in the compression
strength data σc is less noticeable.




298
An experience from CCCM production is that the strength of carbon fibers is not a unique
parameter determining the strength of С–С materials. This is well visible from the data listed
in Table 6.20 where substrates on the basis of VMN-4 and Ural-4 carbon fibers exhibit large
differences in strength and elastic characteristics. In contrast, CCCMs on the basis of various
woven fillers, despite their differences in elastic and strength characteristics of used fibers,
differ only insignificantly in the strength characteristics. It is connected with a denser packing
of carbon filaments in the reinforcing substrates from low modular filler due to finer pore
structure and high stress–strain behaviour of fabrics. Besides, low modular fibers are rather
stable against textile processing.


TABLE 6.20. PHYSICAL-MECHANICAL CHARACTERISTICS OF CCCM ON THE BASIS OF
PYROCARBON MATRIX
                                                               Reinforcing filler
Characteristics                                                             ‘Dnepr’
                                               Ural ТМ-4   Ural Т-22                   TGN-2М
                                                                           (VMN-4)
Apparent density of reinforcing cage (Mg/m3)     0.78        0.62             0.54        0.57
                                    3
Apparent density of material (Mg/m )           1.42–1.48     1.58          1.61–1.67      1.58
                      (a)
Ultimate tensile stress (MPa)
along the warp direction                         83/10       76/8             63/6        73/6
along the fill direction                         46/12       30/2              —          21/3
Young's modulus(a) (Gpa)
along the warp direction                         26/15       24/5              —          21.2/8
along the fill direction                         21/10       15/5             29/3       11.5/14
Ultimate compression stress(a) (MPa)
along the warp direction                        185/13       155/8            59/6       167/18
along the fill direction                        158/10       103/8             —          96/9
Ultimate interlayer shear stress (MPa)           16.0         —             13.0/13        —
a
       denominator desscribes variation (%).
—      data not available.


Unlike graphites which are widely used in reactor construction, there is only little data on
CCCM irradiation tests. Therefore irradiation of samples without heat treatment was carried
out at 300°С and 600°С up to a neutron fluence of 1 × 1023–1 × 1025 n/m2, and for samples
with thermal treatment at 300°С up to a fluence of ~1.8 × 1024 n/m2 (Е>0.18 МeV). CCCM
and CCCM-h/t materials of 3D-structure with a pyrocarbon matrix on the basis of UKN-5000
fiber with the reinforcement scheme x:y:z = 2:2:1 in an initial state (after saturation with
pyrocarbon) and annealed have been used at ~2750°С over ~0.5 hours.

The dependence of deformation of CCCM and CCCM-h/t on the fluence of neutrons is given
in Fig. 6.39. Each experimental point represents an arithmetical mean of measurements on
nine samples. It is obvious that the shrinkage of the material without heat treatment is
practically isotropic. The increase of the irradiation temperature from 300°С and 600°С had
practically no effect on the CCCM sample shrinkage. A comparison of the data in Fig. 6.30
and Fig. 6.39 shows that with regard to neutron irradiation and shrinkage, GSP and CCCM
materials irradiated up to equal fluences (but at different temperatures) are very similar. Some
higher shrinkage of СССM as compared with GSP graphite can be related to different
pyrocarbon contents: ~50 wt% in GSP and ~75 wt% in СССМ. Hence, it can be concluded
that the main contribution into the radiation CCCM forming is made by the pyrocarbon matrix
and not by the fibrous filler.



                                                                                                 299
In Figs 6.40 through 6.43, the irradiation influence on electric resistance and mechanical
characteristics of CCCM are shown. It should be noted that irradiation has resulted in a sharp
growth of electrical resistance and strength characteristics of CCCM-h/t material (Table 6.21).




FIG. 6.39. Relative change of the linear dimensions of CCCM samples (○●Δ▲) and CCCM-h/t
samples (◊ □), irradiated at temperature 300°C (open symbols) and 600°C (closed symbols), as a
function of neutron fluence: ○●□ х,у-cutting samples; Δ▲◊ z-cutting samples.




FIG. 6.40. Relative change in electric resistance of CCCM samples, irradiated at 300°C (3,4) and
600°C (1,2), depending on the neutron fluence: 2,3: х,у-cutting samples; 1,4: z-cutting samples.




300
FIG. 6.41. Relative change in tensile strength of CCCM samples, irradiated at 300°C (1,3) and 600°C
(2,4), depending on the neutron fluence: 1,2: х,у-cutting samples; 3,4: z-cutting samples.




FIG. 6.42. Relative change in compressive strength of CCCM samples, irradiated at 300°C (1,3) and
600°C (2,4), depending on the neutron fluence: 1,2: х,у-cutting samples; 3,4: z-cutting samples.




FIG. 6.43. Relative change in bending strength of CCCM samples, irradiated at 300°C (1,3) and
600°C (2,4), depending on the neutron fluence: 1,2: х,у-cutting samples; 3,4: z-cutting samples.




                                                                                               301
TABLE 6.21. INFLUENCE OF NEUTRON IRRADIATION AT 300°С UP TO A FLUENCE OF
~1.8 × 1024 n/m2 ON RELATIVE CHANGE OF ELECTRICAL RESISTANCE AND STRENGTH
CHARACTERISTICS OF HEAT-TREATED CCCM
                                                            Direction of cutting
   Characteristic                            x,y                                            z
                        Δσt/σt     Δσb/σb          Δσc/σc    Δρ/ρ       Δσt/σt     Δσb/σb       Δσc/σc   Δρ/ρ
Relative change of
                         413           465          83        391         73        323          117     581
properties (%)



The change of strength characteristics of CCCM without heat treatment is illustrated in
Figs 6.41 through 6.43. As can be seen, the investigated materials noticeably excel the best
grades of reactor graphite in the absolute level of strength characteristics.

When analysing the results of mechanical tests of CCCM, it is necessary to take into account
that (i) the strength of CCCM under tensile tests (σt) is determined essentially by the strength
of carbon filaments, under compression tests (σc) by the strength of pyrocarbon matrix, and
under bending tests (σb) by a complex stressed state with the specimen being partially under
tension and partially under compression; (ii) the content of carbon filaments in x,y directions
was twice as high as that in z direction.

During the process of irradiation, delaminations around filaments may appear caused by the
different character of filler and matrix forming. The increased content of filler (filaments) in
the x,y plane leads to an increase of the Δσcz/σcz values and to some decrease of Δσtz/σtz
values. Irradiation hardening of the pyrocarbon promotes the increase of the Δσc/σc values.
Appearance of a minimum in the curves of Δσc/σc at a neutron fluence of 1024 n/m2 is not an
experimental error since at the same dose, anomalies in the change of the specific electric
resistance are observed (Fig. 6.40).

In total, it can be noted that the level of initial strength of CCCM material is sufficiently high:
σt ≥ 50 МPа, σb ≥ 120 МPа, σc ≥ 190 МPа [212, 213], and irradiation softening (loss of
strength) is insignificant. Therefore, taking into account the positive results of neutron
irradiation tests of GSP graphite having a different pyrocarbon content in a wide temperature
range, the efficacy of CCCM material with the given reinforcing structure and manufacturing
technique (gas phase technology) can be predicted at least up to a neutron fluence of ~5 × 1025
n/m2.
6.5.5.2. Thermal physical properties

The influence of the reinforcement scheme of the 3D-structure and heat treatment at
temperatures of 2700–2800°C over 0.5–1 h on the thermal physical characteristics the CCCM
is shown in Table 6.22. As reinforcing component, a carbon UKN-5000 fiber was used and
pyrocarbon as matrix.




302
TABLE 6.22. DEPENDENCE OF CCCM THERMAL CHARACTERISTICS ON THE
REINFORCEMENT SCHEME AND HIGH TEMPERATURE ANNEALING OF CAGES

                                           Temperature                    Reinforcement scheme on axes x : y : z a
Characteristic       Cage processing
                                            tests (°C)                   2:2:4                     2:2:2                 2:2:1
            3
γ (Mg/m )                                            —                   1.75                      1.72                  1.73
λ (W/(m·K))                                          50                 6.9/5.7            5.2–12.0/3.2–7.6             8.0/5.6
                         without h/t
                                                 20 - 100               1.9/0.3            -3.2–4.3/-4.3–4.3                 —
α (10-6 K-1)
                                                 201-800                2.9/2.5            2.5–3.9/3.2–5.4              3.6/5.8
            3
γ (Mg/m )                                            —                   1.85                      1.80                      —
λ (W/(m·K))                                          50                14.8/16.6              27.0/11.8                      —
                          with h/t
                                                 20–100                   0/0                  —/0–1.2                       —
α (10-6 K-1)
                                                 20–1800                1.8/1.2                    —/1.9                     —
a
        numerator contains characteristics in x,y directions , denominator those in z direction.
—       data not available.


Table 6.23 shows the temperature dependence of TEC on CCCM billets, measured on initial
and on heat-treated at ~2800°C for 0.5 h. The initial density of CCCM billets was 1.74 Mg/m3
and 1.76 Mg/m3, after heat treatment 1.65 Mg/m3 and 1.64 Mg/m3. The annealing process has
obviously a poor influence on the TEC values; the measured α values are almost isotropic.
Thermal-physical characteristics of CCCM in the initial state and after heat treatment at
~2750°C for ~0.5 h with the structure reinforcement 2 : 2 : 1 are given in Table 6.24.

TABLE 6.23. TEMPERATURE DEPENDENCE OF TEC α (10-6 K-1) FOR CCCM IN AN INITIAL
STATE AND AFTER HIGH TEMPERATURE ANNEALING
                       Direction of                                Temperature of measurement (°C)
State of CCCM            sample
                        cuttings          100               200            400              600             800              1000
Without h/t                 x,y           -2.4              -1.3           -0.4              0.2             0.4                 0.7
                             z            -1.5              -0.9           -0.3              0.1             0.3                 0.5
After h/t                   x,y           -3.3              -2.1           -0.7              0               0.2                 0.4
                             z            -1.5              -1.2           -0.2              0.2             0.5                 0.7

Note: The reinforcement structure of a cage by UKN-5000 fiber was 2:2:2.


TABLE 6.24. THERMAL CHARACTERISTICS OF CCCM IN THE INITIAL STATE AND AFTER
HEAT TREATMENT
                                                                         Characteristic
State of CCCM                                    3
                                       γ (Mg/m )                        λ50(a) (W/(m·K))                   α20-1800 a (10-6 K-1)
Without h/t                               1.73                              8.0/5.6                                3.6/5.8
After h/t                                 1.65                               32/30                                 0.8/1.0
a
        numerator contains characteristics in x,y directions , the denominator those in z direction.




                                                                                                                                   303
Thermal-physical characteristics of CCCM on the basis of WBS cages and pyrocarbon matrix
are listed in Table 6.25. The WBS structures were of two types: a fabric package pierced with
a Ural-NSh thread, and a tubular structure obtained by spiral winding on TGM-2M fillets
mandrel with 6–70 mm in width. For comparison the data of CCCM, where the cage was
made by spiral winding on the mandrel of UKN-5000, are also shown in the table.

TABLE 6.25. THERMAL CHARACTERISTICS OF CCCM WITH A PYROCARBON MATRIX

                                     Temperature                                Billet form
Characteristics
                                   measurements (°C)           Plate              Pipe-1              Pipe-2
                                                        Fabric package TGM-   Fillet winding of   Plait winding of
Cage
                                                                  2           TGM-2M fabric       UKN-5000 fiber
Density (Mg/m3)                            —                    1.45                1.48               1.49
                                                                               inner dia: 160      inner dia: 140
Sizes of billets (mm)                      —               500 × 500 × 80       outer dia: 85       outer dia: 80
                                                                                length: 1000         length: 800
αx,y (10-6 K-1)                         20–1500                 4.7                  —                  —
    z      -6        -1
α (10 K )                               20–1500                 4.3                  —                  —
                -6        -1
αrad, (10 K )                             1000                  —                   4.6                 5.9
αaxis (10-6 K-1)                          1000                  —                   4.4                 1.7
                 -6        -1
αcircul (10 K )                           1000                  —                   4.0                 0.4
    x,y
λ         (W/(m·K))                        20                   7.8                  —                  —
    z
λ (W/(m·K))                                20                   5.4                  —                  —
λrad (W/(m·K))                             20                   —                   5.8                 5.5
λcircul (W/(m·K))                          20                   —                   8.1                17.5

—               data not available.


6.5.6.               Pyrolysis installations and process parameters

Gas phase installations are vacuum steel chambers provided with a vacuum pumping system,
gas supply system, electric heating, and automatic control of main process parameters.

A principal characteristic of CVI based carbon–graphite material production is the use of low
temperature pyrocarbon (instead of pitch or resin) as a binder. Natural gas (~98% CH4) is
used at a pressure slightly higher than atmospheric pressure to prevent air penetration into the
vacuum chamber and formation of explosive mixtures. Saturation of porous fillers is
performed at 900°C to 1000°C, duration of the process is between a few hours and thousands
of hours depending on the required final density of materials, and, first of all, on the
dimensions of articles, i.e. on diameter or thickness, not on length.

For realization of volume gas phase impregnation of porous media, a series of pyrolysis
installations have been developed at NSC KIPT (Figs 6.44 through 6.45). The main types and
characteristics of the pyrolysis installations are presented in Table 6.26.




304
GF-2 GF-3 AGAT-5.0




                     305
AGAT-1.6 AGAT-2.0 AGAT-3.2
                 FIG. 6.44. Pyrolysis installations developed at NSC KIPT.


As can be seen from the table, the smallest of the installations, AGAT-1.6, has been designed
for the production of articles of 160 mm in diameter and with a length of up to 1000 mm. At
the same time, the largest installation, GF-3, enables to compact articles of 2.5 m in diameter
and with a length of up to 2.6 m.




306
TABLE 6.26. MAIN TYPES AND CHARACTERISTICS OF THE PYROLYSIS INSTALLATIONS
                                                    Technical characteristics
Installation type           Maximum diameter of        Maximum length            Maximum power
                               product (mm)            of product (mm)          consumption (kW)
AGAT-1.6                            160                       1000                    100
AGAT-2.0                            200                       1200                    100
AGAT-3.2                            320                       1200                    250
AGAT-5.0                            500                       2000                    500
GF-2                                1000                      2000                    1000
GF-3                                2500                      2600                    1000




                    FIG. 6.45. General view of the pyrolysis section at NSC KIPT.


Nearly 20 pyrolysis installations of the types listed in Table 6.26 are operating at the NSC
KIPT, enabling us to produce up to 100 t per year of high quality carbon materials and to
carry out research programmes.

6.5.7.   Recommendations for further studies

Since a wide set of graphite based elements of HTGR core will be in operation up to fluence
of ≤ 5×1025 n/m2, by now the use of GSP and CCCM can be recommended as basic materials
for HTGRs. Particularly promising for this purpose are the CCCM materials with a wide
variation of the physical-mechanical and thermo-physical properties depending on the type of
binder, reinforcing structure, temperature of treatment of a cage made from carbon filaments,
billets etc. The CCCM material being studied belongs to record holders with regard to heat
resistance and thermal strength among a wide range of carbon–graphite materials.

The presented technology allows the production of blocks, plates, pipes, cylinders and other
structures which may have extensive applications in the HTGR core (Fig. 6.46). It is possible
to fabricate CCC cylinders up to 2500 mm in diameter and 2600 mm in height in GF-3
installation (Fig. 6.44) or thick-walled plates, for example, 1500 mm × 1000 mm × (100–150)
mm. There is presently no need for larger sizes, but there are no technical or economic
barriers expected to the construction of pyrolysis installations capable of producing larger-size
structures, e.g. HTGR reflectors. This may offer radically new possibilities of increasing
HTGR reliability. Cost of CCCM is presently ~1000.0 US$/kg.



                                                                                               307
            CCCM pipes                                 GSP graphite blocks




                                                              CCCM conic product
                        FIG. 6.46. Potential applications in an HTGR core.

One of the progressive solutions of reflector production for HTGRs is its manufacture from
rings of appropriate sizes (Fig. 6.47). There are no principal difficulties seen in manufacturing
thick-walled rings from CCCM of diameter ≥ 3 m and (1.5–2) m in height. It requires,
however, the construction of new pyrolysis installations of increased overall dimensions with
appropriate energy supply.

Manufacturing of reinforcing cages should be carried out by a method of machine winding of
carbon fabric a mandrel with consequent fastening and strengthening of winding structure in a
radial direction, by thread piercing, or by rod broaching. For such bulky billets, the method of
winding will be one of most economic and simplest in engineering construction.




308
    1: side reflector (3–6) m in diameter, 2: bottom and top face reflector, 3: bottom and top discharging tube.

FIG. 6.47. Suggested (forecasted) one-piece large scale unit for HTGR made of composite materials
with carbon fiber fillers bound with pyrocarbon:


6.5.8.   Conclusions

Analysis of experimental results obtained enables to state the following:

        Under neutron irradiation the carbon–graphite GSP and CCCM materials
         manufactured by the gas phase technology undergo isotropic shrinkage only slightly
         dependent on the irradiation temperature and neutron fluence (above 3 × 1025 n/m2).
        GSP graphite did not reveal any degradation of properties up to the investigated
         neutron fluence of 10 × 1025 n/m2.
        Regarding the absolute values, the strength characteristics of irradiated GSP and
         CCCM materials remain high and significantly exceed those of the presently existing
         best grades of reactor graphite.
        Materials manufactured by the gas phase technology can be recommended for the use
         as thermally stressed elements in an HTGR core.
        Supposed the use of gas phase methods allows the manufacture of large-size GSP and
         CCCM billets possessing a high neutron irradiation resistance, perfectly new
         opportunities will be opened for the construction of HTGR cores in the form of large
         scale facilities.

6.6. EXPERIENCE AND DEVELOPMENT IN THE USA

In the USA, a comprehensive programme titled advanced gas reactor (AGR) has been started
with the overall goal of VHTR fuel development and qualification. The fuel particle and fuel
compact development work was performed at the ORNL. Phase one of the AGR programme
(AGR-1) involved fabrication of AGR-1 fuel compacts for irradiation in the INL advanced
test reactor (ATR) [214].




                                                                                                               309
6.6.1.1. Matrix production

The matrix was made by mixing natural graphite, synthetic graphite, and a thermosetting resin
in the ratio of 64, 16, and 20 wt%, respectively, which is equivalent to the A3 matrix
formulation that was developed in Germany. Natural graphite is highly anisotropic, but can be
milled into a fine particle size and re-formed into graphite that is macroscopically isotropic.
Synthetic graphite is less anisotropic than natural graphite, but also can be milled and re-
formed in order to produce an overall isotropic graphite. The resin used in the A3 matrix is
added in order to provide adhesion to the mixture and the TRISO particles during overcoating,
and to fuse the compact into a solid piece during the carbonization step.

After carbonization and heat treatment, final impurities concentrations were within
specification. Based on this requirement, the best natural graphite candidates were the Asbury
Graphite Mills sample (RD 13371), and the Graftech natural flake milled grade (GTI-NFM).
The synthetic graphites with lowest impurities content were the SGL sample (KRB2000) and
the Timcal KS-15 grade. The resin candidates with the lowest impurities were the Borden
Durite sample, and the Plenco P-800 resin. The matrix was produced by wet mixing the three
raw materials in a jar mill with ethylalcohol. After spinning for one hour, the contents of the
container were poured into a large rectangular pan and allowed to dry for 48 hours. After
drying, the ‘cake’ of graphite and resin was broken into smaller pieces and charged to a
Holmes pulverizer with a US Sieve 60 mesh screen (250 μm opening) in place. After
pulverizing, the matrix production was complete.
6.6.1.2. Overcoating method

The first AGR overcoater utilized a top secured design. Coating of 500 μm surrogate zirconia
kernels (outer diameter: ~1000 μm after coating) was initially performed in order to try to
replicate the German coating process. The overcoating process developed in Germany
involved slowly rotating the TRISO particles and matrix in a large steel drum. Methanol jets
were also incorporated into the drum which aided in the matrix adhering to the TRISO
particle.




310
The TRISO coated 500 μm particles produced as part of the first TRISO coating applications
were available, so they were used to gain experience with the overcoating process and
generate early data. The slow rolling method developed by the Germans was used to
successfully overcoat these TRISO coated 500 μm surrogates in the top secured overcoater.
Figure 6.48 shows a particle overcoated by this method.




FIG. 6.48. Overcoated particle using top secured overcoater and slow rolling method, overcoat
intentionally broken off to show TRISO particle.


In the next step, it was switched from TRISO coated 500 μm particles to TRISO coated 350
μm particles corresponding in size to the eventual LEU UCO TRISO particles for AGR-1 test
article fabrication. Interestingly, poor overcoating results were obtained in the top secured
overcoater. It was then decided to secure the bottom of the overcoating chamber to the motor,
thus allowing easier access to the particle/matrix mixture. Figure 6.49 shows the bottom
secured overcoater. After redesigning the overcoating chamber, it appeared that this process
change led to successful overcoating of TRISO coated 350 μm particles.

Through experimentation it was found that the best way to create the environment — well
mixed particles and matrix with an added agent to aid in the adherence of matrix to the
smaller sized particles — would be a centrifugal overcoating method. The key aspects of the
centrifugal overcoating method are:

      the particles and matrix are pre-mixed in a set ratio;
      the particle/matrix mixture is spun at high enough speed to force the mixture to the
       walls of the overcoater;
      upon insertion of the agitator arm, the mixture comes off the wall of the overcoater as
       a spray which passes through a fine mist of methanol. The mist of methanol is
       achieved with a syringe pump and ultrasonic atomizer.




                                                                                          311
               A: syringe pump, B: ultrasonic atomizer, C: overcoating chamber, D: motor.
                                    FIG. 6.49. Overcoater set-up.


A schematic of the centrifugal overcoating process is shown in Figure 6.50.




          FIG. 6.50. Schematic of the centrifugal overcoating process developed at ORNL.
