Repository: charles-azam/eng-bench

# NSTF-Bench

Can a coding agent do engineering analysis? NSTF-Bench asks one hard question instead of many
easy ones: given a bounded evidence pack about **Argonne's NSTF** — a half-scale, 26-metre
passive reactor-cavity cooling facility that a US national lab instrumented and measured for 33
months — predict what the lab measured, blind, with calibrated uncertainty.

The agent receives geometry, materials, instrument locations, and the electrical heater program.
It does **not** receive the thermal duty (it must derive it from an energy balance), any measured
outcome, or network access to the facility's publications. It must leave a calculation note and a

File: triso/sources/TECDOC-2090_full.txt (part 20 of 20)
                                                                                                             IAEA TECDOC SERIES                  No. 2090
both terms: matrix contamination and particles with defective SiC.
                                                                                                                              247
TABLE II-3. SPECIFICATION FOR GERMAN FUEL PEBBLES
FUEL KERNEL
Material                                      UO2
Enrichment (wt%)                              8.0 ± 0.1
Diameter (mm)                                 480 – 520
Density (g/cm3)                               10.4
Sphericity
Fraction of odd-shaped kernels
COATING LAYERS
Buffer layer thickness (mm)                   72 – 108
Buffer layer density (g/cm3)                  1.05
IPyC thickness (mm)                           30 – 50
IPyC density (g/m3)                           1.91 ± 0.1
IPyC BAF                                      1.1
IPyC OPTAF
SiC thickness (mm)                            31 – 39
SiC density (g/cm3)                           3.18
OPyC thickness (mm)                           25 – 45
OPyC density (g/cm3)                          1.91 ± 0.1
OPyC BAF                                      1.1
OPyC OAF
FUEL ELEMENT MATRIX
Density (g/cm3)                               1.75±0.02
Ash content (ppm)
Thermal conductivity, at 1000°C (W/cm⋅K)      ≥ 25
Standard specific corrosion rate (mg/cm2⋅h)   ≤ 1000°C

Standard abrasion rate (mg/cm2⋅h)
Crushing strength (kN)                        ≥ 18
Total free uranium fraction                   6 ´ 10-5
* Data taken from Ref. [II-1].


  TABLE II-4. SPECIFICATION FOR JAPANESE HTTR FUEL COMPACTS
  FUEL KERNEL
  Material                                      UO2
  Enrichment (wt%)                              6
  Diameter (mm)                                 600 ± 55
                 3
  Density (g/cm )                               10.63 ± 0.26
  Impurity (ppm) – EBC                          < 3.0
  COATING LAYERS
  Buffer layer thickness (mm)                   60 ± 12
  Buffer layer density (g/cm3)                  1.1 ± 0.1
  IPyC thickness (mm)                           30 ± 6
  IPyC density (g/cm3)                          1.85 ..
  SiC thickness (mm)                            25
  SiC density (g/cm3)                           3.2
  OPyC thickness (mm)                           45 ± 6


248
TABLE II-4. SPECIFICATION FOR JAPANESE HTTR FUEL COMPACTS
OPyC density (g/cm3)                          1.85 ..
IPyC/OPyC OAF                                 1.03
COATED FUEL PARTICLE
Diameter (mm)                                 920
Sphericity                                    Up to 1.2
ANNULAR FUEL COMPACT
Particle packing factor (vol%)                30 ± 3
Impurity (ppm) – equivalent boron content     5

Outer diameter (mm)                           26.0 ± 0.1
Inner diameter (mm)                           10.0 ± 0.1
Height (mm)                                   39.0 ± 0.5
Matrix density (g/cm3)                        1.70 ± 0.05
Compressive strength (N)                      4900
Total free uranium fraction                   2´10-3
* Data taken from Ref. [II-1].


TABLE II-5. SPECIFICATION FOR CHINESE HTR-10 FUEL BEBBLES
FUEL KERNEL
Material                                       UO2
Diameter (mm)                                  500 ± 50
Density (g/cm3)                                10.4
Sphericity                                     < 1.2
O/U ratio                                      2.01
Fraction of odd-shaped kernels                 5 ´ 10-4
COATING LAYERS
Buffer layer thickness (mm)                    90 ± 36
                          3
Buffer layer density (g/cm )                   1.10
IPyC thickness (mm)                            40 ± 20
                    3
IPyC density (g/cm )                           1.9 ± 0.1
SiC thickness (mm)                             35 ± 10
SiC density (g/cm3)                            3.18
OPyC thickness (mm)                            40 ± 20
                      3
OPyC density (g/cm )                           1.9 ± 0.1
IPyC/OPyC OAF                                  1.03
GRAPHITE MATRIX
Density (g/cm3)                               1.70
Total ash (ppm)                               300
Li content (ppm)                              0.3
Impurity (ppm) – equivalent boron content     3.0

Thermal conductivity (W/cm⋅K)                 0.25 at 1000°C
Corrosion rate (mg/cm2⋅h)                     1.3 at 1000°C in He + 1 vol% H2O
Erosion rate (mg/h)                           6 per fuel element
Breaking loading (kN)                         18
FUEL ELEMENT
Diameter (mm)                                 59.6 – 60.2

                                                                                 249
  TABLE II-5. SPECIFICATION FOR CHINESE HTR-10 FUEL BEBBLES
  Thickness of fuel free shell (mm)              4.0 – 6.0
  Total free uranium fraction                    3´10-4
  * Data taken from Ref. [II-1].


TABLE II-6. SPECIFICATION FOR KOREAN KAERI FUEL PEBBLES
           Properties              Design value       Measured value                 Remarks
  Kernel
  - Diameter (μm)                  480 ± 30           483.50 ± 15       300350 particles/batch (PSA*)
                  3
  - Density (g/cm )                10.65 ± 0.25       10.68 ± 0.023     6g of sample weight
                                                                        (Pyconometer)
  - U-235 enrich. (wt%)            4.5 ± 0.10         4.504 ± 0.004     chemical analysis (TIMS)
  - O/U ratio                      2.00 ± 0.01        2.003 ± 0.002     30 mg of sample weight (TG/DTA)
  - Total uranium (wt%)            ≥ 87.0             88.13             cal. Value
  - Sphericity (aspect ratio)      <1.2               ≤ 1.04            average
  Coated fuel particle
  - Buffer thickness (μm)          95 ± 45           102.91 ± 30        CG* (10 particles/batch)
  - Buffer density (g/cm3)         1.00 ± 0.10       1.052 ± 0.002      X-ray (10 particles/batch)
  - IPyC thickness (μm)            40 ± 20           40.55 ± 0.53       CG* (10 particles/batch)
                         3
  - IPyC density (g/cm )           1.85 ± 0.20       1.91 ± 0.01        DC* (10 particles/batch)
  - Anisotropic index of IPyC      ≤ 1.03            1.0165 ± 0.003     OM* (10 particles/batch)
  - SiC thickness (μm)             35 ± 10           36.08 ± 0.15       CG* (10 particles/batch)
  - SiC density (g/cm3)            ≥ 3.18            3.182 ± 0.004      DC* (10 particles/batch)
  - OPyC thickness (μm)            40 ± 20           46.3 ± 3.05        CG* (10 particles/batch)
  - OPyC density (g/cm3)           1.85 ± 0.20       1.88 ± 0.07        DC* (10 particles/batch)
  - Anisotropic index of OPyC      ≤ 1.03            1.019 ± 0.004      OM* (10 particles/batch)
  - Particle dia. (mm)             0.90 ± 0.10       0.95 ± 0.011       PSA* (10 particles/batch)
  - Average wt. (g)                0.001392          0.001392
  Fuel compact
  - Compact mass (g)               1.050              1.028 ± 0.024     Average of 14 compacts
  - Mean U loading (gU)            0.14               0.135             Average/compact
  - Diameter (mm)                  8.0 ± 0.2          7.981 ± 0.006     Average of 14 compacts
  - Length (mm)                    10.0 ± 0.5         9.995 ± 0.270     Average of 14 compacts
  - No. of compact (ea)            9(rod1)/5(rod2)    9(rod1)/5(rod2)
  - Packing (volume) fraction       20                 19.703 ± 0.44    263 particles/compact
  (%)
  Matrix graphite (M) & structural graphite (G) specimen
  - Diameter (mm)                  8.0 ± 0.2          7.976 ± 0.004     Average of 8 specimens
  - Length (mm)                    5 ± 0.2            5.028 ± 0.008     Average of 8 specimens
  - No. of specimens(ea)           8(rod 2)           8(rod 2)
                  3
 - Density (g/cm )             1.7 ± 0.1         1.770 ± 0.004        Average of 8 specimens
*CG: Ceramography; DC: Density column; PSA: Particle size analysis; OM: Optical microscopy
** Data provided by KAERI.




250
                                          REFERENCES

[II-1]   PETTI, D.A., MAKI, J.T., BUONGIORNO, J., HOBBINS, R.R., MILLER, G.K., Key
         Differences in the Fabrication, Irradiation and Safety Testing of US and German TRISO-coated
         Particle Fuel and Their Implications on Fuel Performance, INEEL/EXT-02-00300, INL, Idaho
         Falls (2002).
[II-2]   MARSHALL, D.W., “AGR-5/6/7 Fuel Specification”, SPC-1352, INL/MIS-11-21423, INL,
         Idaho Falls (2017).
[II-3]   BARNES, C.M., AGR-1 Fuel Product Specification and Characterization Guidance, INL/MIS-
         05-00238-Revision-1, INL, Idaho Falls (2006)
.




                                                                                                 251
                        LIST OF ABBREVIATIONS

ADU        Ammonium diuranate

ADUN       Acid-deficient uranyl nitrate

AGR        Advanced Gas Cooled Reactor

ALARA      As low as reasonably achievable

APT        Atom probe tomography

AVR        Arbeitsgemeinschaft Versuchs Reaktor in Germany

BAF        Bacon Anisotropy Factor

BEC        Backscattered electron composition

BISO       Bi-structure isotopic

BOL        Beginning of life

CNL        Canadian Nuclear Laboratories

CTE        Coefficient of thermal expansion

CVD        Chemical vapour deposition

DFT        Density functional theory

DTF        Design to fail

DLOFC      Depressurized loss-of-forced cooling

EPMA       Electron probe microanalyzer

FB-CVD     Fluidized bed-chemical vapor deposition

FCM fuel   Fully ceramic microencapsulated fuel

FHR        Fluoride Salt-Cooled High-Temperature Reactor

FIMA       Fission per initial metal atom

FP         Fission product

FPD        Full power day

FSV        Fort St. Vrain

GA         General Atom

GCR        Gas Cooled Reactor


                                                             253
Gen IV   Generation IV

GFR      Gas-cooled fast reactor

GT-MHR   Gas Turbine-Modular Helium Reactor

HALEU    High Assay Low Enriched Uranium

HEU      High enriched uranium

HFIR     High Flux Isotope Reactor

HTGR     High temperature gas-cooled reactor

HTTR     High Temperature Test Reactor in Japan

INET     Institute of Nuclear and New Energy Technology

INL      Idaho National Laboratory

IPyC     Inner isotropic pyrocarbon.

JAEA     Japan Atomic Energy Agency (former Japan Atomic Energy Research
         Institute, JAERI)

JMTR     Japan Materials Testing Reactor

KAERI    Korea Atomic Energy Research Institute

KCMI     Kernel-coating mechanical interaction

LASL     Los Alamos Scientific Laboratory

LEU      Low enriched uranium

LOCA     Loss-of-coolant accident

LWR      Light water reactor

MHTGR    Modular HTGR

MMR      Micro modular reactor

NCC      Numerical calculation case

NGNP     Next Generation Nuclear Plant

NPR      New production Reactor

NSRR     Nuclear Safety Research Reactor

OAF      Optical Anisotropy Factor

OPyC     Outer isotropic pyrocarbon

ORNL     Oak Ridge Nuclear Laboratory


254
PBMR    Pebble Bed Modular Reactor in South Africa

PIE     Post-irradiation examination

PyC     Isotropic pyrocarbon

PSA     Particl size analyzer

RE      Rare earth

R/B     Release to birth

R&D     Research and development

SEM     Scanning electron microscophy

SiC     Silicon carbide

SMR     Small modular reactor

STEM    Scanning transmission electron microscopy

TD      Theoretical density

TEM     Transmission electron microscopy

THTR    Thorium High Temperature Reactor

TRISO   Tri-structural isotropic

USNC    Ultra Safe Nuclear Corporation

UUNG    Uranium Naturel Graphite Gaz reactor in France

VHTR    Very High Temperature Reactor

XRD     X-Ray Diffraction analysis




                                                         255
               CONTRIBUTORS TO DRAFTING AND REVIEW



Cheon, J-S.           Korea Atomic Energy Research Institute (KAERI), Republic of
                      Korea

Demkowicz, P.         Idaho National Laboratory (INL), United States of America

Fomichenko, P.        National Research Centre “Kurchatov Institute”, Russian
                      Federation

Kim, B.G.             Korea Atomic Energy Research Institute (KAERI), Republic of
                      Korea

Kim, Y.M.             Korea Atomic Energy Research Institute (KAERI), Republic of
                      Korea

Liu, B.               Tsinghua University, China

Nabielek, H.          Research Center Jülich (FZJ), Germany

Onder, N.             Canada Nuclear Laboratories (CNL), Canada

Sim, K.S.             International Atomic Energy Agency (IAEA)



                  Consultants Meetings (virtual)

                         27–28 April 2021,

                         4–17 March 2022.




                                                                                  257
@
CONTACT IAEA PUBLISHING
Feedback on IAEA publications may be given via the on-line form available at:
www.iaea.org/publications/feedback

This form may also be used to report safety issues or environmental queries concerning IAEA publications.


Alternatively, contact IAEA Publishing:


Publishing Section
International Atomic Energy Agency
Vienna International Centre, PO Box 100, 1400 Vienna, Austria
Telephone: +43 1 2600 22529 or 22530
Email: sales.publications@iaea.org
www.iaea.org/publications


Priced and unpriced IAEA publications may be ordered directly from the IAEA.




ORDERING LOCALLY
Priced IAEA publications may be purchased from regional distributors and from major local booksellers.




                                                                                                         25-01175E
