Repository: charles-azam/eng-bench

# NSTF-Bench

Can a coding agent do engineering analysis? NSTF-Bench asks one hard question instead of many
easy ones: given a bounded evidence pack about **Argonne's NSTF** — a half-scale, 26-metre
passive reactor-cavity cooling facility that a US national lab instrumented and measured for 33
months — predict what the lab measured, blind, with calibrated uncertainty.

The agent receives geometry, materials, instrument locations, and the electrical heater program.
It does **not** receive the thermal duty (it must derive it from an energy balance), any measured
outcome, or network access to the facility's publications. It must leave a calculation note and a

File: triso/sources/TECDOC-1674_full.txt (part 21 of 46)
                                     IAEA-TECDOC-1674 n Advances in High Temperature Gas Cooled Reactor Fuel Technology
The pre-mixing of the particles and matrix in a set ratio allows for good contact between the
matrix and the particles and a lesser probability that matrix clumps will form because
essentially no excess matrix that could lead to clump formation is present. The spinning of the
particle/matrix mixture ensures that the set mixture ratio will be maintained during
overcoating, as the particles and matrix are not moving because they are pinned to the wall of
the overcoater. The use of the agitator arm to spray the particles off the wall and through a
mist of methanol ensures that the methanol is delivered at a time when the correct ratio of
particles and matrix is present such that the matrix will adhere to the OPyC layers of the
particles, and not itself. The mist of methanol helps to evenly coat the particles so that an even
layer of matrix is deposited over the entire surface area of the particles. The centrifugal
overcoating method proved effective and overcoated particles with the desired overcoat layer
thickness were successfully produced. Optimal process variables of quantity of TRISO




312
particles, quantity of matrix, volume o f methanol, angle of the overcoater, and speed of
overcoating, were determined experimentally.
6.6.1.3. Compacting method

Once the overcoating method had successfully produced overcoated particles with outer
diameters required to meet the fuel particle packing fraction, compacting of those overcoated
particles was initiated. As part of the compacting method development, LEU01-46T TRISO
(baseline) particles were received after having been characterized [215]. Prior to overcoating,
the particles were washed in methanol to reduce the amount of contamination on the particles.
After washing, the LEU01-46T particles were overcoated in the above described way.

Figure 6.51, left, shows an image of the outer surface of a compact that was formed without
overcoated particle exposure to methanol prior to compacting. Notice the pits and open spaces
between particles where the overcoat di d not effectively flow into the inter-particle spaces.
Figure 6.51, right, shows a compact who se overcoated particles were saturated with methanol
prior to compacting. The surface finish of this compact appears smoother and uniform
because the overcoat was more malleable and able to fill the void spaces between particles.




FIG. 6.51. Image of compact side showing complete compression due to proper saturation of
overcoated particles prior to compacting (left); incomplete pressing due to lack of methanol
saturation in the original overcoated particles (right).


The overcoated particles were sized using sieves and tabled in order to extract the most
spherical overcoated particles available. The sieved and tabled overcoated particles were then
riffled into aliquots for compacting where one aliquot was used to form one compact. The
overcoated particles were saturated with methanol vapour prior to compacting in order to
increase the malleability of the overcoat and thus allow it to more effectively migrate and fill
inter-particle spaces during compacting. Table 6.27 provides a summary of the relevant
overcoating and compacting data used in fabricating the AGR-1 test articles.




                                                                                            313
   TABLE 6.27. OVERCOATING AND COMPACTING SUMMARY
                                                       LEU01-46T          LEU01-47T         LEU01-48T        LEU01-49T
Item
                                                        (Baseline)        (Variant 1)       (Variant 2)      (Variant 3)
Weight TRISO (mg)                                            0.727             0.733            0.724            0.726
Diameter (μm)                                                799.7              804              798              795
g of +18 particles, Bin 3                                    410                424              358              415
Tabler yield (%)                                              77                 96               96               90
Weight overcoated particle (mg)                              1.16              1.12              1.19             1.21
Compacting charge overcoated particles used (g)          4.8600               4.7300            4.9400           5.0230
No. of compacts fabricated                                    84                 85               71               82
No. of compacts needed for AGR-1                              79                 79               67               79



   Table 6.28 gives the upper limit of the 95% confidence interval of the defect fraction for
   exposed kernels. No exposed kernels were detected in any of the compact lots. The table also
   gives the upper limit of the 95% confidence interval of the defect fraction for particles with
   defective SiC before and after compacting. No defective SiC was detected in variants 1 and 3.
   Baseline showed two defective particles and variant 2 showed one. The baseline defective SiC
   fraction appears to have increased due to the compacting process. This may be due to
   cracking of the SiC during compacting on particles with abnormally thin regions of SiC (< 15
   μm as opposed to a normal thickness of 35 μm).

   TABLE 6.28. OVERCOATING AND COMPACTING SUMMARY
   Property                                       Baseline           Variant 1          Variant 2         Variant 3
   Exposed kernel fraction                    ≤ 3.1 × 10-5           ≤ 4.1 × 10-5       ≤ 3.1 × 10-5      ≤ 3.1 × 10-5
                                              (0/99 470)             (0/74 699)         (0/99 110)        (0/99 032)
   Defective SiC coating fraction, after      ≤ 1.3 × 10-4           ≤ 6.1 × 10-5       ≤ 9.6 × 10-5      ≤ 6.1 × 10-5
   compacting                                 (2/49 735)             (0/49 799)         (1/49 555)        (0/49 516)
   Defective SiC coating fraction,            ≤ 2.5 × 10-5           ≤ 4.0 × 10-5       ≤ 9.5 × 10-5      ≤ 4.0 × 10-5
   before compacting                          (0/120 688)            (1/121 117)        (1/50 265)        (1/120 660)

   Note: Values in parentheses are the actual measured defects over the number of particles in the analysed
   compacts.


                               7. IRRADIATION TESTING OF HTGR FUEL

   7.1. INTRODUCTION

   7.1.1.     Various types of irradiation tests

   There are various types of irradiation testing of HTGR fuel which can basically be
   categorized in four groups:

   (1)       Irradiation of the HTGR fuel inside closed capsules. This is the simplest irradiation
             geometry. Since no information on the fuel behaviour is obtained during the irradiation
             test, information can only be achieved during the post-irradiation examination (PIE).




    314
(2)       Irradiation of the HTGR fuel inside capsules in which the gas is purged during the
          irradiation. The xenon and krypton fission gas atoms which were released during the
          irradiation are taken up by the purge gas and the activity of this gas can be measured
          outside the irradiation experiment.
(3)       The HTGR fuel is placed in a gas loop in which high pressure high speed helium gas is
          purged along the fuel. The fuel is then directly cooled by the flowing helium gas. In the
          capsules mentioned under the previous two bullets the heat is generally transported
          from the fuel over a small gas gap surrounding the fuel. The pressure and cooling
          conditions in a gas loop are therefore more representative for HTGR conditions than
          the capsules mentioned above. However, the technical and financial complications
          involved in constructing an in-reactor gas loop are immense and therefore, in the past,
          capsule irradiations were considered sufficient for fuel qualification.
(4)       The irradiation is performed in experimental HTGRs, such as Dragon, AVR, Peach
          Bottom, or the currently operated HTR-10 and HTTR. These irradiation conditions are
          the most relevant, but it is more difficult to analyse the irradiated fuel
          spheres/compacts amongst others because of the imprecise knowledge of the
          irradiation history.

Besides the irradiation of fuel compacts and fuel spheres with a wide variety of kernel
material, there have also been performed a large number of irradiations in which parts of the
fuel compacts and fuel sphere have been irradiated:

         irradiation of matrix graphite;
         irradiation of loose coated particles;
         irradiation of designed-to-fail particles;
         irradiation of coating layers that do not contain fissile material.

Besides irradiation testing under normal conditions it is also of crucial importance to study the
behaviour of the fuel during accident conditions. Accident simulation testing can be done

         by heating the irradiated fuel in a hot cell in order to study fission product release
          behaviour during a simulated core heatup accident. One of the devices constructed for
          accident testing is the KÜFA test facility which will be described in more detail in
          Section 8;
         by heating the fuel during irradiation. An example of this is described later in this
          section for the IVV-2M reactor in the Russian Federation;
         by introduction of water vapour into the irradiation capsule to study fission product
          behaviour under oxidizing conditions simulating a water ingress.

In this section, the focus is on irradiation testing of HTGR fuel in MTRs. Real-time testing in
HTGRs was already treated in the previous Section 5.
7.1.2.    Short-lived noble gas/halogen release

7.1.2.1. Introduction

The release of noble gases from spherical fuel elements has been extensively investigated by
in-pile measurements of irradiation experiments and the regular monitoring of the coolant gas
activities of the AVR and the THTR.

The transport mechanisms of the noble gases produced by the finely distributed uranium
contamination of the matrix material were clarified by the results from seven irradiation



                                                                                               315
experiments in the R2 test reactor at Studsvik (seven xenon, six krypton isotopes) [216]. The
gas release from artificially failed particles was firstly studied in detail with the irradiation
experiments FRJ-P25 ((Th,U)O2 kernels) and FRJ2-P28 (UO2 kernels) in the FRJ2 test
reactor at Jülich [217]. More refined model data of the transport characteristics of production
induced defects of TRISO particles with UO2 kernels were drawn from the German reference
irradiation tests for proof test fuel, HFR-K5 and -K6, in the HFR, Petten [218]. A description
of internationally applied fission gas release models was given in [1].

In several irradiation experiments, the 131I activity released from the test elements and
deposited on the capsule walls was measured out of pile directly after termination of the
irradiation. Furthermore, during reactor shut down periods between consecutive irradiation
intervals, the ‘cold’ release of 133Xe and 135Xe atoms (70°C) being produced by their
radioactive precursors 133I and 135I were measured in-pile. These data determine upper limits
for the iodine release during irradiation, because iodine atoms entirely released from the fuel
sphere and still adhering to the surfaces of open porosity cannot be distinguished. All
experimental findings confirm that the transport behaviour of the halogens at elevated
temperatures is similar to that of noble gases.

Regular measurements of the coolant gas activities in the AVR and the THTR-300 have been
conducted and evaluated on the base of above transport models verifying their reliability and
applicability under real pebble bed reactor conditions [50, 219]. Not only did these
evaluations serve to test the underlying design methods, they also helped identify potential
failure mechanisms and supervise the quality of the fuel elements.
7.1.2.2. Radionuclide transport and release phenomena

The relative importance of the phenomena associated with radionuclide transport and release
is strongly dependent upon a number of parameters, including birth location within a particle
or sphere, particle condition/characteristics, temperature, and radionuclide physical and
chemical properties.

The following phenomena are associated with radionuclide transport within a fuel sphere:

           Fission product recoil: The fission products are produced with a high initial kinetic
            energy and travel through the surrounding material over a finite distance and if
            near the kernel surface or in a graphite particle may be ejected and deposited in a
            pore location from which they can be more readily transported to the fuel sphere
            surface. The average recoil distance varies by radionuclide and by the material.
            The fraction of fission product released by recoil is independent of irradiation
            parameters and, in particular, of temperature. For the reference 500 mum diameter
            UO2 kernel, the release fraction in the surrounding buffer region is ~2 to 3%. For
            fissions from heavy metal contamination in the matrix material, the fraction
            deposited in the intergranular region is approximately an order of magnitude
            higher [220].
           Diffusion: Radionuclides move within the fuel particles and matrix material of a
            fuel sphere by diffusion associated with the concentration gradients within the
            sphere. The rate of diffusion varies by many orders of magnitude and is a strong
            function of many parameters including chemical and physical properties of the
            radionuclide, material, location in micro-structure, and temperature. During
            normal operation, the oxide kernel (and to a lesser degree oxycarbide and carbide
            kernel) is highly retentive of most radionuclides, the dense pyrocarbon layers are




316
                effective barriers to gaseous fission product diffusion, and the silicon carbide layer
                is an effective diffusion barrier to almost all radionuclides (silver being a notable
                exception at elevated temperatures).
               Surface sorption and mass transfer: Graphite has the ability to adsorb metallic
                atoms. On the surface of the fuel sphere, fission product transport to the coolant
                gas is controlled by a combination of surface sorption and convective mass
                transfer [221].

Extensive irradiation and post-irradiation safety testing to measure radioisotope release has
been conducted on fuel particles and spheres [15, 71, 222]. The dominant radionuclides
released from the fuel were identified by gamma and beta measurements in the course of PIE.
In-pile irradiation data were measured in an ex-core loop, with results limited to noble gases
because of condensation and plateout of other species in the tubing between the core and
detector. Post-irradiation testing data included both gaseous radioisotopes measured in a gas
loop, and metallic radioisotopes detected on cold finger deposition plates that were
periodically cycled through the furnace in the course of the test. Limited post-irradiation
testing data were developed for the more short-lived radioisotopes (e.g. 131I, 110mAg) in testing
conducted shortly after completion of the irradiation, but the majority of data was for the
longer-lived species (e.g. 85Kr and 137Cs).

(a) Equivalent sphere model

Notwithstanding the fact that SiC is the primary fission product barrier in HTGR fuel,
retention in the UO2 kernel plays an important role. A set of useful correlations has been
derived for kernel retention assuming a delay in the UO2 grains that are modeled as small
spheres with radius a , known as Booth [223] model or ‘Equivalent Sphere Model’ [224].
These correlations have also been applied for release of fission gases from heavy metal
contamination in the matrix material, in which case the equivalent sphere stands for a graphite
grain. Applying numerical simulation diffusion codes, a is replaced by the real radius of the
fuel kernel, of the coated particle, or of the spherical fuel element.

Some special solutions of the pertinent diffusion equation are given below. Assuming
constant production rate and a stable fission product, the in-reactor fractional release is
                                                 2   2                          2   2
                               6  1  e  n  D t             1    6  e  n  D t
        Fin  reactor     1     
                              Dt n 1 n 4 4
                                                          1          
                                                              15Dt Dt n 1 n 4 4
                                                                                                (7.1)


where

    
D  s 1  D / a 2 is the reduced diffusion coefficient.

Fin  reactor is efficiently approximated by

                        Dt       3
        F        4                Dt   for Dt  0.35 , and                                  (7.2)
                                 2

                          1
         F  1                           for Dt  0.35 .                                      (7.3)
                        15Dt




                                                                                                  317
The predicted release curve, applicable to the irradiation of a defective or failed particle is
shown as the lower term in Fig. 7.1 displayed versus a dimensionless kernel diffusion time
given by the product of the reduced diffusion coefficient with heating or irradiation time. It is
compared with the respective release curve for the heating condition [224].

                           1 E+0




              Fractional Release
                               1 E-1




                               1 E-2
                                   1 E-4                 1 E-3       1 E-2         1 E-1          1 E+0
                                                                    tau = D't

FIG. 7.1. Fractional release of long-lived fission products during heating (upper curve) and during
irradiation (lower curve) as a function of diffusion time t=D’t according to the equivalent sphere
model.


Kernel retention is mainly due to fission product slow-down in UO2 grains. Further delays in
grain boundaries, intergranular bubbles, etc., are usually neglected in high burnup (> 8%
FIMA) HTGR fuel. Because numerical diffusions codes like GETTER [225] and FRESCO
[221, 226] treat the whole kernel as one representative unit, the equation

                                   Dgrain       Dk
         D                                                                                                (7.4)
                                    a2          rk2

is valid with a being the equivalent grain radius and rk  250m kernel radius.

Usual tables [1, 227] contain Dk values. Recommended kernel diffusion coefficients are given
in Table 7.1.

TABLE 7.1. RECOMMENDED REDUCED KERNEL DIFFUSION COEFFICIENTS OF KEY
FISSION PRODUCTS IN UO2
Species                                               Do’ (s-1)       Q (kJ/mol)             Reference
Caesium                                                 0.90              209
Strontium                                             3.5 × 104           488
                                                                                           row „FRG’ in [1]
Silver                                                  0.107             165
Xenon, krypton                                        2.1 × 10-5          126
                          a                                    -3
Xenon, krypton                                        5 × 10             155.4                  [228]
a
         for prediction of the release of stable and long-lived fission gases.




318
    The release equations (7.1), (7.2), (7.3) can also be used to predict 137Cs, 90Sr, and 110mAg
    release from the kernel into the buffer layer or, vice versa, to derive the effective mean
    irradiation temperature from the measurement of internal fission product release.

    (b) Short-lived fission gases Xe and Kr

    To determine in-reactor release rates of short-lived fission gases, the steady state solution of
    the diffusion equation

              1  2 rc 
          0D              c  p                                                                     (7.5)
              r r 2

    is solved to give the release rate (R) to birth rate (B) ratio

           R           D           D 
                 3        coth                                                                     (7.6)
           B                  D    

    Figure 7.2 shows the good agreement of this model with a calibration experiment for gas
    release and also the comparison to the more sophisticated NOBLEG code [216].

    By comparing in-reactor measured R/B data to predicted R/B for one bare kernel from the
    formula above, one can estimate the fraction of manufacture-induced defective or in-reactor
    failed particles. The full transient solution of the diffusion equation results in the R/B ratio is
    given by

                      D            D 
                                                                       2   2
           R                                       
                                                          e  n  D t
                   3     coth          6e  2 2
                                               t
                                                                                                       (7.7)
           B                 D              n 1 n    D



    and cumulative fractional release given by

                   D           D
                                                                                        2   2
                                                  6              1              1  e n  D t
     F t      3    coth                                                                  (7.8)
                          D                2 D e t 1 n 1         n 2 n 2 2   D








     FIG. 7.2. Kr-85m release rate from UO2: model predictions and measurements in capsule 2 of the
     release calibration experiment FRJ2-P28.




                                                                                                         319
(c) Uranium contamination of the matrix material

The transport model describing the release of fission gases from the uranium contamination of
the matrix material is outlined in Fig. 7.3 [216]. The graphitic matrix material is treated as a
three-component system. Component 1 may be attributed to the graphite grains of the raw
material and component 2 to the amorphous, non-graphitized binder coke between the grains.
The open pore system filled with helium constitutes the gaseous component 3.


                Recoil      Contamination         Recoil




                                            Diffusion
                            Component I


                                                           Matrix Porosity   Diffusion



                            Component II    Diffusion




      FIG. 7.3. Transport model for noble gas release from contamination of the matrix material.


The primary fission products are distributed homogeneously in these components by direct
recoil. The gas atoms diffuse from the recoil sites in the grains of the solid components to the
open porosity of the fuel sphere. The steady state fractional release due to this diffusion in
each solid component is determined by the above described equivalent sphere model
according to

                         Dr           Dr 
        R
           3Uc              coth                                                          (7.9)
        B                       Dr   

where

R     is the release rate into the open porosity (atoms/s);
B     is the fission (birth) rate in the fuel sphere (atoms/s);
Uc is the ratio of uranium finely distributed in the matrix material to total uranium
inventory of fuel sphere (‘U-contamination of the matrix material’);
λ     is the decay constant of noble gas nuclide (s-1);
Dr = D/r2 is the reduced diffusion constant of noble gas element in component 1 or 2 (s-1);
D     is the diffusion constant of xenon or krypton in component 1 or 2 (m2/s);
r    is the equivalent sphere radius of component 1 or 2 (m).




320
The two solid state diffusion processes and the direct recoil into the pore system are followed
by the pressure and temperature dependent gas phase transport through the open porosity of
the fuel sphere to the coolant. This process is also described by the Booth equation (7.9)
where r equals the radius of the fuel element and D equals the effective diffusion constant for
the combination of Knudsen and binary gas diffusion given by the Bosanquet equation:

        1     1          1
                                                                                    (7.10)
        D   k1 v  k 2 D1, 2 

where

k1, k2 are structural parameters of A3 matrix material;
       8 RT
v             is the mean thermal velocity of gas atoms (m/s);
        m
m      is the atomic weight;
T      is the absolute temperature (K);
R      is the absolute gas constant, = 8.3145 (J/(mol·K);
D1,2 is the binary diffusion constant of xenon or krypton in helium.

The parameters k1 and k2 were measured for unirradiated A3 matrix material using a
hydrogen permeation method. The binary the gas-in-gas diffusion coefficient is approximately
proportional to T1.5 following the Chapman–Enskog theory of gases.

The release from the grains of the material components and the recoil into the pore system are
working in parallel followed in series by the gas phase transport through the porosity.
Consequently, the total gas release from the fuel sphere is given by the addition of two terms
according to equation (7.1) and a constant term multiplied with the same equation (Uc being
omitted) where Dr = D/r2 and D is given by equation (7.10) with r = 0.03 m.
7.1.2.3. Release from MTR experiments

In general, analytical solutions of the diffusion equation are not available for the complex
situation of a coated particle with several coating layers embedded in spherical fuel or
compacts elements. Therefore, numerical simulation codes have been developed to predict
and postcalculate irradiation tests in material test reactors and post-irradiation heating tests
(see also Section 9). Then, theses codes are also used for release predictions in planned
reactors like the Siemens HTR-Modul and the Chinese HTR-PM, or for the analysis of the
core releases from operating reactors like AVR, THTR, and Fort St. Vrain.

All models have to be verified and — together with an appropriate data set — they have to be
validated by suitable experimental material. This is most reliably done on the measured
releases from complete spherical fuel elements. Fission gases are measured throughout
irradiation. The release of metallic fission products is determined after irradiation by gamma
and beta spectrometry of all components outside the fuel element. A compilation of the most
representative results [229] is given in Table 7.2 and shown in Fig. 7.4 versus an average
irradiation temperature.

It can be observed that silver release becomes significant at irradiation temperatures above
1000°C. This is a well known phenomenon even in particles with high quality SiC coatings
[106, 230, 231].




                                                                                            321
              1 E+0
                              F(Ag 110m)
               1 E-1
               1 E-2
               1 E-3          F(Cs 134)

               1 E-4
               1 E-5          F(Cs 137)
               1 E-6
               1 E-7
                              R/B (Kr 85m)
               1 E-8          EOL

               1 E-9
                        700                900       1100            1300

                                      Irradiation Temperature (°C)
                                    110m
FIG. 7.4. Fractional release of    Ag, and 134Cs, 137Cs as a function of temperature in 230–530 d
irradiation tests as measured in post-irradiation examination work, also included end-of-irradiation
gas release rates R/B.


Caesium releases shown in the table are insignificant below the 2 × 10-5 level, because this is
the lower detection limit when working in a hot cell environment. In the case of in-reactor
caesium release, the 137Cs and the 134Cs release fractions should be identical, because the two
caesium isotopes have the same chemical behaviour. If this is not the case, caesium comes
from external contamination sources.
In several irradiation experiments with R/B values of 133Xe in the range from 10-7 up to 10-2
covering contamination and failed particle dominated releases, an approximate 1:1 relation
between the 133Xe (half life: 5.3 days) and 131I (half life: 8.0 days) R/B values was found. For
R/B values below 10-5, the 131I data lie by a factor of about 3 below the 133Xe R/B values. This
indicates the effect of an adsorption/desorption equilibrium on the surfaces of the open
porosity at low iodine partial pressures which reduces the effective gas phase diffusion
constant of iodine. In total, it can be concluded that it is conservative to use the same diffusion
data for iodine as for xenon. The same applies to bromine and krypton.
7.1.3. Some fundamental considerations pertaining to modeling the mechanical behaviour of coated fuel
particles during irradiation

7.1.3.1. Introduction

A number of important features that are required in a computer code to model the irradiation
performance of coated fuel particles during irradiation are identified. Amongst these are the
following:
         A suitable equation of state to calculate the internal gas pressure is necessary since the
          perfect gas law is inadequate.
         An allowance for the presence of CO2 should be taken into account when calculating
          gas pressures.



322
      The code should be able to model the whole life of a particle, from manufacture,
       followed by a complex irradiation history and then on to long term storage.
      Kernel–coating mechanical interaction (KCMI) as a possible cause of particle failure
       must be taken into account.
      Execution times must be sufficiently fast to enable statistical calculations, involving
       many computer runs, to be feasible.

These features are illustrated in the modeling of a number of experiments using the computer
programme STRESS3 and the associated statistical code STAPLE. The modeling of two
Japanese irradiation experiments illustrated (a) the need for a statistical code, and (b) to be
able to model monotonic changes in temperature over the course of an irradiation, in order to
reproduce the experimental observations.
Pre-irradiation modeling of German fuel in the HFR-EU1 experiment demonstrated that
KCMI is predicted to be the predominant failure mechanism, and that statistical variations in
the burnup at which failures occur are governed, almost entirely, by the variability in the
buffer layer thickness. KCMI was also identified as a failure mechanism in the US NPR-1
irradiation, but only after the IPyC layer had failed first. This was identified as being due to a
rather subtle IPyC Poisson ratio effect.




                                                                                              323
TABLE 7.2. EXPERIMENTAL END-OF-IRRADIATION 85mKr RELEASE RATE R/B AND CUMULATED FRACTIONAL METALLIC RELEASE F FROM
FUEL ELEMENTS WITH HIGH QUALITY (Th,U)O2 AND UO2 TRISO PARTICLES. RESULTS ARE ARRANGED WITH INCREASING AVERAGE
IRRADIATION TEMPERATURE
                       Irradiation time   Irradiation temp.    Burnup     R/B         F               F                F
Test
                            (efpd)               (°C)         (% FIMA)   Kr-85m     Cs-137          Cs-134          Ag-110m
HFR-K3/2                     359                920              10      1 × 10-7   1.7 × 10-5      4.1 × 10-6      4.5 × 10-4
HFR-K3/3                     359                920             10.6     1 × 10-7   1.7 × 10-5      1.9 × 10-6      1.6 × 10-4
FRJ2-K15/1                   533                970             14.1     1 × 10-6   1.3 × 10-6         —            7.5 × 10-4
R2-K13/4                     517                980             9.8      5 × 10-8   3.2 × 10-6      1.1 × 10-5      2.7 × 10-3
FRJ2-K15/3                   533                990             14.8     3 × 10-9   4.3 × 10-7         —               —
                                                                               -6              -5              -5
FRJ2-P27/1                   232                1080            7.6      2 × 10     4.7 × 10        2.4 × 10        1.8 × 10-2
R2-K12/1                     308                1100            11.1     3 × 10-7   2.4 × 10-5      1.2 × 10-5      3.3 × 10-2
FRJ2-K13/4                   396                1120            7.6      7 × 10-9   6.4 × 10-6      1.4 × 10-5      3.9 × 10-2
FRJ2-K13/1                   396                1125            7.5      2 × 10-8   1.4 × 10-5      3.4 × 10-5      1.9 × 10-2
FRJ2-P27/3                   232                1130            7.6      1 × 10-7   1.6 × 10-4      2.0 × 10-4      2.0 × 10-2
FRJ2-K13/3                   396                1150            7.9      7 × 10-9   6.1 × 10-6      3.4 × 10-5      1.7 × 10-2
FRJ2-K13/2                   396                1150             8       2 × 10-8   1.8 × 10-5      2.1 × 10-5      2.0 × 10-2
FRJ2-K15/2                   533                1150            15.3     5 × 10-9   9.5 × 10-7      2.0 × 10-6      3.2 × 10-3
R2-K13/1                     517                1170            10.2     7 × 10-8   1.1 × 10-5      2.9 × 10-5      3.9 × 10-2
HFR-K3/1                     359                1200            7.5      2 × 10-7   9.1 × 10-6      2.7 × 10-6      2.2 × 10-3
HFR-K3/4                     359                1220             9       3 × 10-7   1.4 × 10-5      3.2 × 10-6      1.8 × 10-2
R2-K12/2                     308                1280            12.4     2 × 10-7   1.7 × 10-5      1.9 × 10-5      1.4 × 10-2
FRJ2-P27/2                   232                1320             8       1 × 10-5   1.5 × 10-4      1.6 × 10-4      8.2 × 10-3

—      not measured.




       324
A modeling of the comprehensive Dragon Project Charge III Centre Rod experiment is
reported. A reasonable correlation with experimental observations was obtained provided
there was included the option that the outer pyrocarbon (OPyC) layer had failed first, due to
interaction with the retaining meniscus bonded resin. The modeling was performed using
STRESS3 [232], a code which models stresses in individual particles, and STAPLE which
calculates particle failure statistics by running STRESS3 many times.
7.1.3.2. Some important features desirable in an advanced fuel performance code

(a) Equation of state

Because it is known that failure of coatings will occur if the internal gas pressure exceeds
some critical value, it is clearly important that an appropriate equation of state be employed to
calculate pressures. Amongst the many equations of state which have been proposed, the one
by Redlich and Kwong [233] appears to combine the advantages of both a simple formula and
a high level of accuracy for the current application. Figure 7.5 compares some experimental
pressure–volume values for xenon, due to Harrison [234], at three temperatures, with the
corresponding Redlich–Kwong isotherms. It is apparent that agreement is excellent over the
temperatures and pressures that are relevant to coated particle modeling.

                     200

                     180

                     160

                     140

          MPa        120                 1408°C

                     100

          Pressure   80
                           1002°C
                     60

                     40

                     20    278°C

                      0
                       100         150      200   250    300      350     400        450   500   550   600
                                                        Volume per Mole   ×10-6 m3

FIG. 7.5. A comparison between the Redlich–Kwong equation of state (lines) and experimental values
(symbols) for xenon.


The Redlich–Kwong equation of state is

                  a     
         P  1/ 2       V  b   RT                                                                 (7.11)
            T V (V  b) 


where

P,V,T,R represent pressure, volume per mole, temperature, and the universal gas constant,
respectively;
a,b are constants whose values are obtained by noting that at the critical point




                                                                                                             325
          P     2P 
                       0                                                       (7.12)
          V T  V 2 T

implying that

              R 2Tc2.5       RTc
         a            , b                                                          (7.13),
              9 Pc          3Pc
(7.14)

where

Tc, Pc are the critical temperature and pressure;
ζ = 21/3–1.

In the case of a gas mixture mean values of a and b, a and b , are required, given by

                         2
                                    
         a     m a m0.5  and b    m bm                                       (7.15),
             m1                    m 1
(7.16)

where

μ     is the number of gas species comprising the mixture;
ζm    is the fraction of gas molecules in the mixture that consist of species m.

Figure 7.6 illustrates the inadequacy in using the perfect gas law to calculate gas pressures
within coated particles. The abscissa represents the gas pressure of a Xe and Kr fission gas
mixture that would be calculated, knowing the temperature, the number of moles of gas
present and the volume they can occupy, using the perfect gas law. Ordinate values show the
factor by which this pressure needs to be multiplied in order to obtain the corresponding
Redlich–Kwong equation of state value. Figure 7.6 demonstrates that during irradiation gas
pressure values could be underestimated by up to ~40% if the perfect gas law is used in the
calculation.

This is mainly because it ignores the volume occupied by the gas molecules. By contrast,
when irradiated particles are cooled to room or ambient temperatures, pressures could be
overestimated by a factor of ~2 if the perfect gas law is employed. This is because these
temperatures are close to the critical temperature, when the gas will be attaining more liquid-
like properties. It also implies that stresses in the silicon carbide (SiC) layer during the long
term storage of irradiated particles will be lower compared with those derived using the
perfect gas law.




326
                                              1.8

                                              1.6

                                              1.4




                     Multipliocation Factor
                                              1.2

                                              1.0

                                              0.8
