Repository: charles-azam/eng-bench

# NSTF-Bench

Can a coding agent do engineering analysis? NSTF-Bench asks one hard question instead of many
easy ones: given a bounded evidence pack about **Argonne's NSTF** — a half-scale, 26-metre
passive reactor-cavity cooling facility that a US national lab instrumented and measured for 33
months — predict what the lab measured, blind, with calibrated uncertainty.

The agent receives geometry, materials, instrument locations, and the electrical heater program.
It does **not** receive the thermal duty (it must derive it from an energy balance), any measured
outcome, or network access to the facility's publications. It must leave a calculation note and a

File: triso/sources/TECDOC-1674_full.txt (part 22 of 46)
                                     IAEA-TECDOC-1674 n Advances in High Temperature Gas Cooled Reactor Fuel Technology
                                                                                                      20°C
                                              0.6                                                     100°C
                                                                                                      800°C
                                              0.4                                                     1400°C


                                              0.2
                                                    0         20              40            60             80              100   120
                                                                   Pressure, assuming the Perfect Gas Law is valid   MPa


        FIG. 7.6. Correction of fission gas pressures, calculated assuming the perfect gas law.


(b) Gas pressure contributions due to CO and CO2

Let us assume that as a result of irradiation a hypothetical pressure PO of oxygen atoms is
created in the voidage. In practice this oxygen will react virtually completely with carbon to
produce equilibrium concentrations of CO and CO2 in accordance with the Boudouard
reaction

      C + CO2 ↔ 2 CO                                                                                                                   (7.17)


If f is the fraction of oxygen atoms that react to form CO, the partial pressures of CO and CO2
are given by

      PCO = f PO                                                                                                                       (7.18)

               1
      PCO2      (1  f ) PO                                                                                                           (7.19)
               2

so that the total pressure is

                                              1
      PCO  PCO2                               (1  f ) PO                                                                            (7.20)
                                              2

The equilibrium constant, KP, defined as

             [ PCO ] 2
      KP                                                                                                                              (7.21)
               PCO2

                               1.997  10 4 
is equal to [235]: exp18.36                MPa
                                    T        
                                            

to an accuracy of better 2.2%. From equations (7.18) through (7.21), it follows that




                                                                                                                                                327
      PCO  PCO2                                        1      K P2  8 K P PO  K P
                                                                                                                                                              (7.22)
                         PO                             2                8PO

Figure 7.7 shows a plot of this fraction and also of f as a function of PO for a number of
temperatures. It is apparent that in many situations a significant fraction of the oxygen reacts
with carbon to form CO2 and that this will lower the additional pressure from the oxygen
released during fission compared with the situation in which it reacted to produce only CO.

                                          1                                                                                 1



                                         0.9                                                                                0.8



        Actual Pressure expressed as a
                                                                                                                                  f , Fraction of Released Oxygen
                                                                                  600°C
                                         0.8                                                                                0.6
                                                                                  800°C
                                                                                  1000°C



                 Fraction of Po
                                                                                                                                          Combined as CO
                                                                                  1200°C
                                         0.7                                      1400°C                                    0.4



                                         0.6                                                                                0.2



                                         0.5                                                                                 0
                                               0                 20             40              60             80         100
                                                        Po , Gas Pressure assuming all Oxygen combined as CO        MPa


                                                           FIG. 7.7. Effect of CO2 production on gas pressure.


Finally, from the point of view of establishing the composition of the gas, which will be
required in the calculations described above, we note that if no moles of oxygen atoms are
created by irradiation, then the number of moles of CO and CO2, are given by

      PCO nCO                                             K P2  8 K P PO  K P
                                                                                                                                                              (7.23)
      PO   nO                                                     4 PO

and

      PCO2                                 nCO2      1  K P2  8 K P PO  K P
                                                                                                                                                             (7.24)
       PO                                      nO    2          8PO

(c) Other desirable features of a computer code

In addition to being able to calculate gas pressures reasonably accurately, a few of the other
desirable features that should be incorporated into an advance computer code are presented
here.

An adequate model should be able to handle the history of a coated particle, from its
manufacture, during irradiation, and finally throughout its long term storage in a repository.
Amongst other things this implies that during irradiation changes in the neutron flux and
temperature are capable of being modelled, for example as particles pass through and are then



328
re-inserted into a pebble bed reactor, and also during shut-downs. This is not to say that
simpler models have no use. For example, analytical models that assume constant neutron
flux and temperature values enable stresses in the layers to be calculated readily by hand.
Furthermore they enable a scientific understanding of how the various material properties
influence these stresses [236]. The same is also true of simple models which calculate the
stresses that are introduced due to a change in temperature [237].

Another feature which a coated particle performance code should be able to model is the
possibility that particles may fail due to kernel–coating mechanical interaction (KCMI) [238],
a mechanism which to date has received little attention. Failure by this means rather than
because of a sufficient buildup of gas pressure may occur if the buffer layer possesses
adequate voidage, or if the fraction of gas released from the kernel is small as will occur at
sufficiently low irradiation temperatures. It is well known that fuel kernels will swell during
irradiation; as a result, once gaps between the kernel and IPyC layer have closed, this will
enhance considerably stresses in the SiC layer due to its high (compared with PyC) elastic
modulus. Failure of this layer will then occur at burnup values only slightly in excess of that
at which KCMI is initiated. Not many experimental irradiations appear to have been reported
where failure of particles has been attributed to KCMI. The one clear case is an unpublished
report by Horsley and Brown (Harwell Laboratory, 1971) relating to the irradiation of some
gas cooled fast reactor particles to 11.7% FIMA burnup at around 925°C. An obvious way of
postponing the onset of KCMI is to increase the early in life gas gap between the kernel and
IPyC layer by enhancing the thickness of the buffer, since the gap is caused by its shrinkage
in the radial direction during irradiation. However, a sizeable gap containing low thermal
conductivity fission gases will result in a significant temperature drop between the fuel and
cladding. Bearing in mind that in practice the kernel is unlikely to remain in a perfectly
symmetrical position within the particle, temperature variations around the periphery of the
IPyC layer would then be expected, which could promote appreciable carbon transport (the
amoeba effect). So clearly there must be a limit to how much the thickness of the buffer layer
can be increased in order to avoid KCMI.

Computer codes which calculate stresses in the layers of particles during the course of an
irradiation are invaluable in determining the burnup at which failure will occur. However,
such calculations only refer to individual particles, whereas in practice one is interested in the
fraction of a batch of particles that have failed as a function of burnup. The most satisfactory
way to calculate failure fractions is to run the code many times (in practice 105–106 runs),
varying for each run the particle specifications in accordance with the statistical variation of
items such as the layer thicknesses.




                                                                                              329
7.1.3.3. Some practical examples that illustrate a number of important factors in modeling particle endurance

(a) HRB-22 irradiation

In the Japanese sponsored irradiation HRB-22 [136] in the high flux isotope reactor (HFIR) at
Oak Ridge National Laboratory, 32 000 particles were irradiated up to a maximum burnup of
7% FIMA. Four failures were observed, two each in the region of 2.5 and 6% FIMA
respectively. STRESS3 calculations, using mean particle specifications, predicted that up to
7% FIMA burnup the SiC layer was always under compression, implying that no failures
would occur. This conclusion was in agreement with a previous calculation using a Japanese
fuel performance code [18]. Even if both PyC layers were to fail very early in the irradiation,
another STRESS3 run showed that tensile stresses at the end of life were extremely modest,
and so unlikely to cause failure of the SiC layer.

These calculations employed mean particle dimensions and fracture stress values. However,
when particle statistics are included in a STAPLE calculation two failures were predicted to
occur over the burnup range of 6 to 7% FIMA. Therefore, to a first approximation, the third
and fourth failures that were observed have been modelled successfully, but not the first two,
which tentatively may be attributed to these particles being defective. It was through
STRESS3 runs that in other irradiations, such as in some reported below, failures were
identified to have been caused by KCMI.

(b) 91F-1A irradiation

The irradiation 91F-1A [136] in the Japanese materials test reactor comprised two capsules,
upper and lower, each containing 4400 particles. The upper capsule was irradiated at 1300°C
to a burnup of 8% FIMA, by which time two failures were observed. Modeling of this
irradiation produced results that were rather similar to those discussed above relating to the
HRB-22 irradiation. It predicted two failures, in keeping with the experimental observations.

Although the lower capsule experienced a higher rating compared with that of the upper
capsule, so that a burnup of 9.5% FIMA was achieved, no failures were observed. It was
speculated that this was because of the irradiation temperature history. During the first half of
the irradiation particles were irradiated at 1250°C. However at this point, due to a malfunction
of the temperature controller, the temperature decreased monotonically with time, falling to
820°C by the end of the irradiation. A STAPLE run was able to support this suggestion
because, up to 9.5% FIMA burnup, no failures were predicted.

(c) HFR-EU1 irradiation

The HFR-EU1 irradiation experiment that took place in the Petten HFR reactor included three
spherical fuel elements of German origin, each containing 9500 particles. The original
intention was to irradiate them to a burnup of ~20% FIMA exploring the limiting burnup that
presently manufactured coated particles can attain (see also Section 7.2.4).

First, a STRESS3 run was performed, using mean values of the particle specifications and
with fracture stresses set artificially high in order to avoid failure of any of the layers.
Figure 7.8 shows tangential stresses in the SiC layer over the course of the irradiation. The
noteworthy feature is the abrupt increase in the rate at which stresses increase with burnup at
about 18% FIMA. This is due to the onset of KCMI. (The decrease in the slope at burnups
above ~20% FIMA is due to creep of the SiC which makes a contribution at very high stresses
even though the creep constant was assumed to be about two orders of magnitude lower than



330
that of PyC.) This is demonstrated in Fig. 7.9, which shows the kernel–coating radial gap over
the course of the irradiation. Initially the gap increases owing mainly to the shrinkage in the
radial direction of the buffer and IPyC layers. Next, the effect of the swelling kernel, thereby
closing the gap, predominates until at ~18% FIMA burnup, the gap becomes closed. Note that
the maximum radial gap is predicted to be ~14 µm. A gap of this size could result in an
appreciable temperature drop between the kernel and coatings. For example, if the kernel
were located (unrealistically) symmetrically in the centre of the particle, then the temperature
drop for this particle design would be in the region of 150°C if the kernel is generating a
power of 0.25 W. Fortunately, gaps of this size only occur over a comparatively small burnup
range, but nevertheless they could be the cause of significant carbon transport, as observed in
the amoeba effect.

                                         500

                                         400

                                         300


                          MPa            200

                                         100

                          Stresses         0

                                     -100

                                     -200

                                     -300
                                               0      2       4       6       8       10      12      14        16        18        20        22        24
                                                                                           Burn-up    %

                                                   FIG. 7.8. Stresses in the SiC layer during irradiadion.

                          16




                          12

             µm




             Radial Gap
                           8




                           4




                           0
                                     0         2          4       6       8       10     12      14        16        18        20        22        24
                                                                                    Burn-up     %

                                               FIG. 7.9. Kernel–coating radial gap during irradiation.

The heavy solid line in Fig. 7.8 shows the failure fraction as a function of the burnup from a
STAPLE run when all the known statistical variations of the particle specifications are
included. However, it is instructive to explore how some of the individual statistical variations
affect this result. For example, if all particle specifications, including fracture stresses of the
layers were to adopt their mean values, all particles would fail at ~22.5% FIMA burnup (from
Fig. 7.8), because the mean fracture stress of the SiC layer in the calculation was assumed to




                                                                                                                                                             331
be 400 MPa. The light solid line in Fig. 7.10 shows how that result is modified when Weibull
statistics for the three load bearing layers are introduced into the calculation. Up to ~18%
FIMA burnup, a few failures occur due to stresses created by the internal gas pressure.
However, from Fig. 7.8 it is known that at ~18% FIMA burnup, KCMI will be initiated and
stresses will then increase rapidly as the irradiation continues, thereby causing the sharp rise
in the failure fraction with burnup. The dotted line in Fig. 7.10 shows the results of a
calculation in which all particle specifications adopted their mean values, apart from the
buffer layer thickness. This implies that there will be a particle to particle variation in the
burnup value at which KCMI is initiated. As a result, burnup values at which failure fractions
of practical interest occur are lowered compared with the situation when the buffer layer
thickness of all particles in the batch are assumed to be the same. However, what is significant
is that this dotted line, corresponding only to a variability in the buffer layer thickness is very
close to the heavy solid line, for which all particle specifications were included in the
calculation. This is because KCMI predominates over all other factors that affect the failure of
particles.

                        1.E+00



                        1.E-01




      Fraction Failed
                        1.E-02
                                                                             FRACTURE        BUFFER        OTHER
                                                                              STRESS     THICKNESS     DIMENSIONS
                        1.E-03
                                                                              Weibull        Gauss         Gauss
                                                                              Weibull         Mean          Mean
                        1.E-04                                                 Mean           Gauss         Mean



                        1.E-05
                                 10   12   14   16   18       20        22      24      26      28    30
                                                          Burn-up   %

FIG. 7.10. Effect of variability in fracture stresses and buffer thicknesses and other dimensions on
failure fractions.


(d) NPR-1 irradiation

In the USA irradiation NPR-1 [239] in HFIR, particles were irradiated at ~950°C to a burnup
of 79% FIMA. A number of compacts were irradiated; that labelled A5 is considered here. A
STAPLE run predicted failure of the SiC in 2.4% of the particles. Experimentally, 0.6% with
a 95% confidence in the range 0–3% was observed, so reasonable agreement between the two
sets of results was obtained.

However, the interesting feature of this modeling exercise emerged from a number of
exploratory STRESS3 runs. It was found that provided the IPyC and OPyC layers remain
intact over the course of the irradiation the SiC coating was always under compression. On
the other hand, if the IPyC layer fails during the early part of the irradiation KCMI can occur,
resulting in possible failure of the SiC layer. Further STAPLE exploratory runs indeed
demonstrated that the predicted failures referred to above occurred by KCMI. The explanation



332
why KCMI occurs when the IPyC has failed but not when it is intact is due to Poisson ratio
dimensional changes in the latter case. At appreciable neutron doses a failed, unrestrained,
IPyC layer will expand radially, thereby contributing to the closure of the kernel–coating gap.
By contrast, an intact IPyC will be highly stressed in the tangential direction as it creeps in
order to nullify the shrinkage that a corresponding unrestrained layer would undergo. From
Poisson ratio considerations this will result in shrinkage in the radial direction, thereby
contributing to a delay in the burnup value at which KCMI will be initiated.

(e) Charge III centre rod experiment

The ‘Charge III Centre Rod Experiment’ irradiation [240] in the Dragon reactor was a
realistic demonstration of particle performance under power reactor conditions. Eight particle
designs were irradiated at two temperatures, namely 1250 and 1400°C. For each of these 16
combinations, several batches of 104 particles were irradiated at a number of burnup values,
up to 12% FIMA. Particles in each batch were held in position in their containing box by
means of resin, to which they were meniscus bonded. At the end of the irradiation, PIE on a
number of boxes was performed to determine the failure fractions. Results for two of the
designs, LE 10 and FB 3, are shown as data points in Figs 7.11 and 7.12.


                           12


                           10

                                                           1250°C
                           8                               1400°C
                                                           STAPLE, Failed OPyC

               % Failed
                           6                               STAPLE, Intact OPyC


                           4


                           2


                           0
                                0         2            4                  6       8
                                                           Burn-up    %


                                    FIG. 7.11. Modeling particle design LE 10.

                           70

                           60                   1250°C
                                                1400°C
                           50                   STAPLE, Failed OPyC
                                                STAPLE , Intact OPyC


                % Failed
                           40

                           30

                           20

                           10

                            0
                                0     2          4               6            8       10   12
                                                            Burn-up   %

                                    FIG. 7.12. Modeling particle design FB 3.
The solid lines in these figures are the results of STAPLE calculations, assuming an
irradiation temperature of 1300°C. It is evident that many of the experimental results lie




                                                                                                333
above these lines. STAPLE calculations were repeated, but now with the OPyC layer made to
fail, to produce the dotted lines in Figs 7.11 and 7.12. It is apparent that many of the
experimental results lie between the two lines.

One can advance plausible arguments to justify the supposition that OPyC layers may fail
during the irradiation. For example, failure of OPyC layers deposited from methane has been
reported in the past [241]. Again, during the early stages of the irradiation, the resin holding
the particles in position is expected to undergo large dimensional changes, which could cause
such failures. If only a fraction of the OPyC layers were to have failed, then the appropriate
failure line should lie somewhere between the two shown in the above figures.
7.1.3.4. Concluding remarks

It is highly desirable for there to be a close collaboration between experimentalists and
modellers in the development of fuel that will perform to the desired specifications. This is
because, for example (a) both experimentalists and modelers are able to identify failure
mechanisms; (b) experimental work can point to inadequacies in a fuel performance code,
thereby leading to its improvement; (c) modeling can greatly assist in the experimental work,
both concerning the particle design and the irradiation conditions to aim for; in addition what
sort of PIE should be undertaken.

Probably the biggest limitation in modeling studies lies in inadequacies in the available input
data. This is especially the case with regard to the properties of the PyC and buffer layers. But
despite these limitations, advanced models are able to provide valuable insights into the
underlying mechanisms that affect particle endurance.

7.2. IRRADIATION TESTING IN THE HFR AT JRC PETTEN

7.2.1.   Reactor description of the HFR

7.2.1.1. HFR reactor in Petten

The high flux reactor (HFR) in Petten, the Netherlands, is a 45 MW multi-purpose research
reactor that is owned by the European Union and that is operated by NRG (Nuclear Research
and Consultancy Group). NRG is also the license holder for the HFR. The reactor has many
irradiation locations for materials testing (Fig. 7.13) [242]. It has been the work-horse for
irradiation of spherical fuel elements for the German HTGR project in the 1970–1995 time
frames. It has also been used to irradiate GA compacts for the US programme in the late
1980s.

The HTGR fuel irradiation activities that have been performed at the HFR Petten were
described in 1990 as follows by reference [243]: “Because of its favourable design and
operational characteristics and the availability of dedicated experimental equipment the high
flux reactor at Petten has been extensively used as a test bed for HTGR fuel and graphite
irradiations for more than 20 years. Earlier fuel testing programmes contributed to the
development of the coated fuel particle concept by extended screening tests. Now these
programmes concentrate on performance testing of reference coated fuel particles and
reference fuel elements for the German HTR-Modul, the HTR-500 and to a lesser extent for
the US HTGR concepts. It is shown with representative examples that these fuels have
excellent fission product retention capabilities under normal and anticipated off-normal
operating conditions. Extended irradiation programmes in the HFR Petten have significantly
contributed to the database for the design of HTGR graphite structures. The programmes not




334
only comprise radiation damage accumulation in the temperature range from 570 to 1570 K
up to very high fast neutron fluences and its influence on technological properties, but also
irradiations under specified load conditions to investigate the irradiation creep behaviour of
various graphites in the temperature range 570 to 1170 K.”
7.2.1.2. ‘BEST’ sample holder in the HFR Petten

For the HTGR fuel irradiation, two different types of irradiation rigs/locations are available:
one that can accommodate compacts, and one that can accommodate spheres. The REFA and
BEST rigs are multi-cell capsules, 63 to 72 mm in diameter, which can handle four to five
spheres in up to four separate cells. The TRIO or QUATTRO rigs/locations are ~32 mm in
diameter and 600 mm in useful length. They can handle three or four parallel stacks of
compacts. For the three-stack configuration, about 30 compacts could, in principle, be
irradiated in the rig. There is a large axial flux gradient across the useable length (40% spread
maximum to minimum) that must be considered in the design of any experiment.




                                 FIG. 7.13. HFR Petten reactor vessel.

Most of the HTGR fuel irradiations that were performed in the HFR in the period until the
early nineties were performed in a sample holder based on the ‘BEST’ concept [244]. The
irradiation rig BEST can accommodate full size spherical fuel elements or cylindrical
segments of the prismatic block fuel element with a maximum outer diameter of 65 mm in up




                                                                                             335
to four independent capsules. The basic design of the BEST rig (Figs 7.14 and 7.15) is the use
of up to four independently and individually monitored and operated single contained
capsules, arranged in line [244].

The capsules are surrounded by a protection tube which also forms the water cooling gap. The
instrumentation cables of the lower capsules are passed through this gap to the upper rig head
in the central reactor top lid. The connection between the capsules and the rig head is formed
by the extension tube. The heat, generated by fissions and gamma absorption is dissipated
radially by conduction and radiation through the material layers. Temperature control is
obtained by a binary gas mixture of helium and neon. The control range is greater than 300 K.
The complete in-pile section of the BEST rig can be moved vertically in the irradiation
channel. Additionally, the upper and lower capsule can be displaced relative to the rig. Both
independent movements are operated remotely by a displacement unit inside the rig head.
This feature allows compensation of the shift of the vertical neutron fluence rate pattern
during the run of an irradiation cycle and allows power and/or temperature cycling. Methods
and instrumentation are in use for power and/or temperature cycling and transient
experiments, as well as for in-situ fuel hydrolyzing and graphite oxidation irradiation
experiments. Instrumentation for injection of water vapour into the purge gas (range 10–2000
Pa) is in regular use.

All relevant process data, such as temperature, mass flow, gas pressure, downstream
radioactivity, up- and downstream gas impurities, neutron fluence rate and reactor power, etc.,
are recorded by the central computerized data logger and stored on tape for on-line and off-
line data evaluation. Experimental data as temperature field, neutron fluences, fission power,
burnup and fractional fission gas release data are reported cycle by cycle. The BEST type
sample holders are connected to a gas sweep loop facility which is similar to the one that has
been used for the irradiation experiment HFR-EU1 (see Section 7.2.4).

The main difference between the BEST type sample holder and the sample holders of the
HFR-EU1 is that these latter two have a double containment, while the BEST type sample
holder has a single containment.




FIG. 7.14. BEST rig: pre-irradiation X ray photo of a capsule with one spherical fuel element of the
HTR-Modul proof test.




336
FIG. 7.15. General arrangement drawing of a ’three-capsule’ BEST rig for spherical HTGR fuel
elements of 60 mm diameter.

7.2.2.   Proof test fuel irradiation experiment HFR-K5 and -K6

7.2.2.1. Reference irradiation testing of LEU UO 2 TRISO fuel

The development of the reference fuel cycle for future pebble bed reactors was performed by
the German companies HOBEG, HRB and INTERATOM until approximately 1990 [54].
Qualification of this fuel was performed by production and quality control experience,
irradiation testing and accident simulation experiments. The results of the qualification
programme fully supported the new safety concepts of advanced HTGR designs.

After having developed a new type of fuel element, it must be demonstrated and proven that
all the properties required by power reactor design, remain unchanged or are at least only
modified to a tolerable extent under the conditions of normal reactor operation or even design
base accidents. This irradiation testing (together with appropriate post-irradiation
examination) is performed in two phases:




                                                                                          337
Phase I:      Irradiation experiments with simplified but in general covering conditions with
              regard to target burnup, fast neutron fluence and fuel temperature, aiming at
              information concerning different objectives, such as particle failure function,
              fission product transport and fuel element integrity.

Phase II:     Power reactor plant specific ‘reference tests’ (or proof tests) to demonstrate the
              transferability of Phase I results to the specific demand of a commercial power
              reactor project. ‘Near to production’ fuel is investigated under conditions as
              close as is reasonably achievable to HTGR power plant operation, e.g. including
              simulation of a multi-pass fuel reloading system.

To obtain reliable thermal design data for different reactor positions, a pre-runner experiment
was performed for Phase II. The unique feature of this test was that the spherical fuel
elements were equipped with more than 20 thermocouples each to determine the temperature
distribution within the spheres for each test reactor position. Based on these data, the thermal
irradiation history for the Phase II tests has been recalculated and the core position in the
MTR for each cycle has been selected.

For the actual German reference LEU TRISO fuel, several irradiation experiments have been
realized in the framework of Phase I. Tests with the reference type of coated fuel particles are
listed in Table 7.3 [54]. In some cases, it was impossible for technical reasons to irradiate full-
size (60 mm diameter) elements. To meet the experimental requirements, ‘small spheres’
were installed in the irradiation capsules, which are identical to the original fuel elements with
respect to materials and methods employed for their manufacture, but have a fueled zone of
only 20 mm diameter with a corresponding 20 mm thick fuel-free shell. From this sphere, a
cylindrically shaped irradiation specimen was machined.

In some other cases, hot pressed cylindrical compacts and flat coupons (with a monolayer of
coated particles) have been used. In these Phase I experiments, a total of approximately
212 000 particles have been irradiated. Up to the final values for burnup and fast neutron
fluence, given in the table, not a single particle has failed in the sense of irreversibly increased
fission gas release. This was determined by the quasi-continuous control of fission gas release
during irradiation of the specimens. Fission gas release always stayed below values which
would have been obtained if one particle were defective in the capsules. The specific fission
gas release from defective particles — necessary to interpret the measurements — was
determined by an additional experiment with intentionally inserted defined amounts of
‘designed-to-fail’ fuel particles.




338
TABLE 7.3. CHARACTERISTIC DATA OF PHASE I IRRADIATION EXPERIMENTS WITH LEU TRISO FUEL

                        Specimen number and     Number of particles     Irradiation time    Burnup     Fluence (1025 n/m2,     Nominal fuel
 Experiment   Capsule
                               type           capsule      experiment        (efpd)        (% FIMA)       E>0.1 MeV)         temperature (°C)

               A/01        12 small spheres   19 572                                       11.1–14.7        5.5– 8.0               900
  HFR-P4                                                     39 144           351
               C/03        12 small spheres   19 572                                        9.9–14.7         5.5–8.0              1050
   SL-P1         -         12 small spheres   19 572         19 572           330           8.6–11.3         5.0–6.8               800
                1/A         1 fuel element    16 400                                          7.5              4.0                1000
  HFR-K3        2/B        2 fuel elements    32 800         65 600           359            10.2              5.9                 800
                3/C         1 fuel element    16 400                                          9.0              4.9                1200
                1          2 fuel elements    32 800                                        7.5–8.0           < 0.2               1200
  FRJ2-K13                                                   65 600           396
                 2         2 fuel elements    32 800                                        7.6–7.9           < 0.2               1200
                             3 compacts,
                 1                             7340                                           9.4              1.4                 900
                              2 coupons
                             3 compacts,
  FRJ2-P27       2                             7340          22 020           232            10.9              1.7                1300
                              2 coupons
                             3 compacts,
                 3                             7340                                           8.8              1.3                1100
                              2 coupons




                                                                                                                                                339
The HTGR fuel irradiation testing in the HFR can be categorized in two time periods:

(1)    The period from the seventies until the early nineties. In this period a large number of
       fuel irradiations have been performed, mainly within the German HTGR programme.
       This involved, amongst others, the HFR-K5 and -K6 irradiation experiments, for which
       the BEST type sample holder was also used.
(2)    The period starting around 2004 in which, amongst others, the European HTGR
       research activities restarted. This involved the HFR-EU1bis (Section 7.2.3), HFR-EU1
       (Section 7.2.4), and the PYCASSO (Section 7.2.5) irradiation experiments.


7.2.2.2. Preparation

The fuel proof test HFR-K6 [245] was originally designed to test the fuel elements for the
planned HTR-Modul, and the proof test HFR-K5 for the validation of fuel for the HTR-500.
Before the start of HFR-K5 irradiation, it was decided to abandon the HTR-500 project. HFR-
K5 was therefore performed with the same fuel under the same conditions as HFR-K6. The
fuel elements were manufactured under similar conditions and standards as the AVR-21
reload batch consisting of LEU TRISO particles at NUKEM. Four 60 mm reference fuel
elements with LEU TRISO coated particles were selected and inserted into a three-capsule
BEST rig for irradiation in the HFR Petten. Capsule A contained the test element HFR-K6/1,
capsule B the test elements HFR-K6/2 and HFR-K6/3, and capsule C test element HFR-K6/4.
A similar arrangement was chosen for the irradiation test HFR-K5.
7.2.2.3. Conduction

The irradiation temperature was automatically adjusted by gas mixture technique (He/Ne).
The heat transfer characteristics for neon are lower than for helium, and by adjusting the
helium/neon gas mixture, the temperature of the test elements can be regulated. In order to
simulate the multi-pass core circulation of the fuel elements, the central fuel temperatures
were planned to be set to ~800°C for one third of the irradiation time and ~1000°C for the
remainder for each HFR cycle. A total of 36 thermocouples, 17 neutron fluence detectors, 9
gamma-scanning detectors and 4 self powered neutron (SPN) detectors were attached to the
fuel elements and capsules to determine the temperature distribution and history with respect
to neutron fluence and burnup. The downstream gas from each capsule was analysed
quantitatively and qualitatively by a 4096 multi-channel analyser with two Ge (Li) detectors.
The release of noble gas nuclides 85mKr, 87Kr, 88Kr, 89Kr, 133Xe, 135Xe, 135mXe, 137Xe, and 138Xe
was measured and recorded during irradiation for each capsule.

The neutron fluence, burnup and plant specific temperature targets were all met including
operational transients and water ingress investigations. Not a single coated particle failed in
the sense of irreversible increased fission gas release. For HFR-K6 (Table 7.4), the test
