Repository: charles-azam/eng-bench

# NSTF-Bench

Can a coding agent do engineering analysis? NSTF-Bench asks one hard question instead of many
easy ones: given a bounded evidence pack about **Argonne's NSTF** — a half-scale, 26-metre
passive reactor-cavity cooling facility that a US national lab instrumented and measured for 33
months — predict what the lab measured, blind, with calibrated uncertainty.

The agent receives geometry, materials, instrument locations, and the electrical heater program.
It does **not** receive the thermal duty (it must derive it from an energy balance), any measured
outcome, or network access to the facility's publications. It must leave a calculation note and a

File: triso/sources/TECDOC-1674_full.txt (part 23 of 46)
                                     IAEA-TECDOC-1674 n Advances in High Temperature Gas Cooled Reactor Fuel Technology
elements were irradiated over 26 HFR periods between 21 June 1990 and 8 April 1993 for
633.6 efpd.




340
TABLE 7.4. HFR-K6 TEST ELEMENT SPECIFICATION AND IRRADIATION DATA
                                                             Fuel element designation
Parameter
                                       HFR-K6/1           HFR-K6/2                HFR-K6/3   HFR-K6/4
Specification                           capsule A                     capsule B              capsule C
Fuel element No.                         2953-56            2953-98                2953-38    2953-26
Uranium content (g)                        9.44               9.44                  9.44       9.44
U-235 enrichment (%)                       10.6               10.6                  10.6       10.6
Number of coated particles               14 600             14 600                 14 600     14 600
Failed coated particles                     0                  0                     0          2(a)
Irradiation data
Burnup (% FIMA)                            8.3                10.6                  10.9        9.9
Neutron fluence
                                           3.2                4.6                    4.8        4.5
(1025 n/m2, E>0.1 MeV)
Max centre temp(b) (°C)                   1090               1130                   1140       1130
            (c)
Max power (kW/FE)                          1.82               2.51                  2.70       2.48



TABLE 7.5. HFR-K5 TEST ELEMENT SPECIFICATION AND IRRADIATION DATA
                                                             Fuel element designation
Parameter
                                       HFR-K5/1           HFR-K5/2                HFR-K5/3   HFR-K6/4
Specification                           capsule A                     capsule B              capsule C
Fuel element No.                         2953-12            2953-42                2953-68    2953-72
Uranium content (g)                        9.44               9.44                  9.44       9.44
U-235 enrichment (%)                       10.7               10.7                  10.7       10.7
Number of coated particles               14 600             14 600                 14 600     14 600
Failed coated particles                     0                  0                     0          1a
Irradiation data
Burnup (% FIMA)                            7.8                10.1                  10.3        9.3
Neutron fluence
                                           4.0                5.8                    5.9        4.9
(1025 n/m2, E>0.1 MeV)
Max centre temp. b (°C)                   1020               1070                   1010       1030
            c
Max power (kW/FE)                          2.21               3.03                  3.19       3.06
a
        Fabrication-induced defects.
b
        Calculated from the measured surface temperature and fuel element power output.
c
        Fission power and gamma heat.


The parallel HFR-K5 (Table 7.5) under nominal identical conditions started on 8 January
1991 and ended on 16 May 1994 after 23 completely measured irradiation periods for a total
of effective 564.3 days. The HFR-K5 irradiation time was 69 days shorter than HFR-K6,
resulting in lower burnup and fast neutron fluence values.
7.2.2.4. Results

In accordance with the multiple core passage of the fuel in the HTR-Modul, the test elements
were subjected to 17 temperature cycles [247]. Figures 7.16, 7.17, and 7.18 show the R/B




                                                                                                         341
values from the three HFR-K6 capsules for various fission gas isotopes during the final 200
days of irradiation. While gas release for capsules A and B started at a very low level and
gradually increased to the level of 10-8–10-7, data of capsule C remained, on the whole, in the
10-7–10-6 range. This is a strong indication for the presence of 1, probably 2, manufacture-
induced defective coated particles in sphere HFR-K6/4. It is supported by the satisfactory
agreement found when comparing with a postcalculation of the gas release assuming two
defects (Fig. 7.19) [246]. The three spheres in the other two capsules reveal a release level far
below the level expected from a defective particle. Table 7.6 summarizes the fission gas
(krypton) release data for both HFR-K5 and HFR-K6.




          FIG. 7.16. R/B values from capsule A of HFR-K6 based on centre temperatures.




342
FIG. 7.17. R/B values from capsule B of HFR-K6 based on centre temperatures.




FIG. 7.18. R/B values from capsule C of HFR-K6 based on centre temperatures.




                                                                               343
FIG. 7.19. R/B of 88Kr from capsule C of HFR-K6 and comparison with a calculation assuming two
defective particles.


TABLE 7.6. SUMMARY OF HFR-K5 AND HFR-K6 KRYPTON RELEASE RESULTS

      Fuel Sphere                                            R/B
      Designation        Kr-85m              Kr-88                 Kr-85m             Kr-88
                                 -10                   -10                     -7
HFR-K5/1               4.76 × 10           3.67 × 10               1.64 × 10        1.35 × 10-7
HFR-K5/2+3             2.69 × 10-10        1.47 × 10-10            3.11 × 10-7      2.56 × 10-7
HFR-K5/4                2.51 × 10-7        1.95 × 10-7             3.5 × 10-7       2.9 × 10-7
HFR-K6/1                5.0 × 10-10        4.95 × 10-10            1.52 × 10-7      1.73 × 10-7
HFR-K6/2+3              3.0 × 10-10        2.07 × 10-10            4.38 × 10-7      3.44 × 10-7
HFR-K6/4                4.5 × 10-7         3.66 × 10-7             1.22 × 10-6      9.7 × 10-7



The HFR-K6 test spheres were also exposed to temperature transients with short term increase
of the temperature by 150–200°C within 1–2 h, in one case within 0.1 h. Figure 7.20 shows
the releases spikes created by the temperature increase for sphere 4 with the two particle
defects. These bursts seem to be characteristic for the behaviour of transient gas release from
defective/failed particles indicating some spontaneous release of gas atoms stored in bubbles
or pores of the particle kernel or the buffer layer.




344
                FIG. 7.20. Kr-88 release from capsule C with fuel sphere HFR-K6/4.

Water ingress effects were also investigated by water vapour injection tests into capsules A
(no defective particels) and capsule C (two failed particles) [218, 247, 248]. The 88Kr release
from capsule C during the first 2000 Pa water vapour injection test is presented in Fig. 7.21
where the R/B values are plotted against injection time. The 88Kr R/B progression can clearly
be distinguished. The first peak occurs after one and a half hours, as the krypton gas is quickly
extracted from the matrix material by the water vapour. This corresponds with the peak
observed for capsule A where only fission product release from matrix release was measured.
This release peak for capsule C is much larger than the corresponding peak from capsule A,
which shows that fission gas trapped in the matrix material was predominantly released by the
failed particles of test element K6/4 prior to the 2000 Pa water injection. The krypton gas
trapped in the matrix material is quickly exhausted and only fission products trapped in the
failed particles are further released. The second peak starts shortly after the beginning of the
water vapour injection, and continues until the water vapour injection is stopped after about
24 h. The krypton release then slowly decreases for the next 48 h until the release rate before
the injection started, is reached.

By comparing fission product release profiles from test elements containing no failed
particles, it is suggested that water vapour has an effect on both fuel kernel diffusion rates and
to a lesser extent on matrix material graphite diffusion rates. The theory is that water vapour
has only a significant effect on fuel elements containing failed particles by affecting the
diffusion characteristics of the materials of the fuel elements. There is little difference
between the effects on small (Kr) and large (Xe) nuclides, and it can be assumed that the
increase in fission product release due to water vapour is similar for all gaseous fission
products. Increases in gas release in subsequent water injection tests of similar water vapour
pressures suggest that some permanent damage occurred in the UO2 kernel structure that have
no effect on normal operation release.




                                                                                              345
FIG. 7.21. Kr-88 release behaviour during the first 2000 Pa pH2O water ingress test on capsule C of
HFR-K6.

7.2.3.    European Union irradiation experiment HFR-EU1bis

7.2.3.1. Objectives of HFR-EU1bis

The irradiation experiment HFR-EU1bis [249, 250] aimed at demonstrating the feasibility of
low coated particle failure fractions under normal operating conditions and more specifically:

         increased central fuel temperature of 1250°C compared to 1000–1200°C in earlier
          irradiation tests;
         irradiation to a burnup close to 16% FIMA, which is double the license limit of the
          HTR-Modul; due to a neutronics data processing error, the experiment was
          prematurely terminated at 11.07% FIMA maximum so that this objective was not fully
          achieved;
         confirmation of low coated particle failure fractions at increased temperature, burnup,
          and neutron fluence conditions.

7.2.3.2. Preparation

HFR-EU1bis contained five fuel spheres stacked along the centre line in a closely fitting
graphite holder (shroud) composed of two half shells for each sphere. On either axial side of
the fuel sphere section, a thermal barrier in the form of a 5 mm axial gas gap was present
between the fuel section and graphite fi ller blocks. The two graphite filler blocks on either
side of the fuel section were axially fixed by means of a TZM (a standard titanium–
zirconium–molybdenum alloy) plate and a heat shield section.




346
This assembly was placed in a containment tube made of AISI 321 stainless steel. The
containment tube is placed in the so-called ‘Full Size HTR Fuel Element Rig’, REFA-170,
which is a standard HFR core insert, consisting of a 316 L stainless steel tube cooled by water
flow at the outside. Between the graphite section and the containment and between the
containment and the REFA two radial gas gaps were present. The irradiated pebbles were 60
mm in diameter with LEU TRISO coated particles and were of former German production,
type AVR GLE-4/2 produced as batch AVR 21-2 in October 1987.

The sample holder (Fig. 7.22) was equipped with 24 thermocouples of type N (Nicrosil/Nisil
wires, MgO insulator, Inconel 600 sheath) with an outer diameter of 1.05 mm, a gamma scan
wire and the fluence detector sets. The heat generated by fission and photons dissipated
mainly radially through the materials by conduction and through the gas gaps by conduction
and radiation to the outside containment which was cooled by the downstream primary
cooling water.




FIG. 7.22. Conceptual sketch of the HFR-EU1bis experiment and an inverted X ray picture prior to
irradiation.




                                                                                            347
The temperature of the fuel surface was controlled by adjusting the He/Ne mixture in both
first and second containment. This temperature adjustment was required to compensate for
changes of time and fluence dependent operating parameters such as fission power depletion
(burnup), dimensional changes of specimen assembly, changes in thermal conductivity and
thermal expansion, changes in nuclear characteristics from cycle to cycle, and movement of
the reactor control rods. The predicted useful range of temperature change by these gas
changes was approximately 120 K. A schematic of the sample holder is shown in Fig. 7.22.
Fuel sphere numbers 2 to 6 correspond to pebbles HFREU1bis/1 to HFR-EU1bis/5 [249].
7.2.3.3. Conduction
The HFR-EU1bis irradiation was performed for 10 reactor cycles in core position G3
(Fig.7.23) [249].

                  A B C D E F G H              I
                1 + + + +   + + +              +             fuel element
                2                              +
                3             1                +             control rod
                4                              +
                5                              +          + reflector element
                6                              +
                7                              +             irradiation positions
                8                              +
                9 + + + +   + + +              +
       FIG. 7.23. Standard HFR core configuration showing HFREU1bis in core position G3.


The first and second containment normally remained closed (stagnant gas) during the first two
reactor cycles (venting only for weekly gas sampling) and was purged with a constant gas
flow during the remaining cycles which facilitated temperature adjustment and gas sampling.
The central fuel temperature could not be directly measured because drilling a hole for the
thermocouple would have damaged several particles. Therefore the irradiation was conducted
by controlling the surface temperature of the pebbles such that the calculated central
temperature remained as constant as possible. Due to power depletion with burnup, the
surface temperature had to be raised during the experiment from initially 1015°C to 1109°C
on the upper hemisphere of pebble No. 4 which was used as a reference temperature.
Measured temperatures in the sample holder were stored in the standard HFR data acquisition
system. Figure 7.24 shows the average temperatures during the 10 irradiation cycles without
correction for thermal drift and neutron-induced decalibration. The pebble surface
temperatures are encircled. At the end of irradiation, 11 out of the 24 thermocouples (46%)
provided physically impossible or unreliable signals, most of them being situated in the
graphite between pebbles where the measured temperature was routinely between 50 and 100
K higher than on the pebble surface. Such thermocouple dropouts are frequently encountered
in high temperature irradiation tests. Several mechanisms are suspected to have acted such as
exposure to high temperature and neutron flux for extended periods of time, contact problems
in connectors, vibrations in the experiment, and movement of thermocouples due to
differential thermal expansion.




348
The temperatures have been analysed in [251] and show that the centre of the fuel pebbles has
indeed been successfully kept approximately at 1250°C. This test thereby stretched well
beyond the intended operational limits of AVR fuel, in terms of temperature, but also flux,
pebble power, and spectrum hardness.




FIG. 7.24. HFR-EU1bis cycle-averaged temperatures measured in irradiation rig for all 10
irradiation cycles. Ellipsoids mark axial pebble positions.

7.2.3.4. Fission gas release measurements

For the performance of HFR-EU1bis, a gas panel installed in a glove box was used for gas
mixing, flow and pressure control, and for gas sampling, in general performed once per week.
The gas panel was operated from a PLC-controlled command cabinet which also contained a
number of alarm functions such as the automatic cut-off of all gas lines to and from the
irradiation rig in case of excessive radioactivity release. The gas flow coming from the sample
holder was normally routed through an activated charcoal filter to minimize radioactivity
release to the HFR off-gas system. For gas sampling, this filter was bypassed and the gas
rather sent through a detachable sampling vessel with a volume of 100 cm3. This sampling
vessel was then removed from the glove box and placed on an external multi-channel gamma
spectrometer calibrated for the measurement of five different isotopes, 85mKr, 87Kr, 88Kr, 133Xe
and 135Xe. Of each sample, several measurements were made with the counts corrected for
decay to determine the specific isotope concentration in the purge gas at the moment of gas
sampling. The statistical error of this measurement was between 4 and 9%. With the
knowledge of gas flow, pressure, and temperature, the fission gas release rate R from the five
pebbles could be determined and related to the birth rate B from neutronics calculations (error
10–15%), thus yielding the characteristic R/B value (Fig. 7.25) [249, 252].

In the beginning of the second irradiation cycle, an operating error had caused a strong
unwanted temperature excursion due to filling of the sample holder with pure Ne instead of
He. After the excursion, a leak was detected between the inside and the outside of the sample
holder. A neutron radiograph attributed this leak to a partly molten steel minitube running all
along the inside of the sample holder to provide gas for the second containment outside the
capsule. Also, the built-in gamma scan wire and the sheath of one fluence detector set were
partly molten. After some modification of the gas panel, the irradiation could safely be
resumed with a single containment. Even with a single containment, i.e. same gas mixture on
inside and outside of the sample holder, there was sufficient temperature control margin left to
maintain the target temperatures. Continuous purging as opposed to occasional venting was
chosen to perform gas sampling in steady-state conditions.



                                                                                            349
             FIG. 7.25. HFR-EU1bis R/B results for the five fission gas isotopes measured.


From the five scanned isotopes, four were generally consistent. The 133Xe counts were
systematically higher, probably due to its additional precursors 133I and 133mXe. An upward
trend could be observed at the end of the irradiation. Only a few dubious results were
scrapped which could be linked to thermal transients in the sample holder during the gas
sampling.

A first evaluation of the fission gas release in HFR-EU1bis was performed [253]. It was found
that for centre fuel temperatures below 1300°C, the gas release is attributed mainly to the
contamination in fuel and irradiation rig materials and only partly to the release from coated
particles. For temperatures above 1300°C, the fission gas release increases beyond what can
be expected from contamination only and the presence of failed particles is the only possible
explanation. R/B vs. half-life graphs suggest that the high releases at temperatures above
1300°C in HFR-EU1bis may be from a failed coated particle that does not release its full
kernel released inventory of fission gases below 1300°C. It appears that an additional in-pile
coated particle failure occurred during the second last irradiation test as the fission gas release
for all nuclides significantly exceeded the release of contamination and one failed particle
only. Whether or not the two (or more) failed particles occurred in the same fuel sphere or
different spheres cannot be deduced from the data. The results were obtained by applying the
above assumptions to the krypton R/B calculation and compared to R/B from contamination
sources only and actual measurements.

7.2.3.5. Post-irradiation examination

PIE on the five irradiated spheres was conducted in the hot cells at NRG Petten which
included dismantling, metrology, gamma scanning of graphite shells and pebbles, weighing,
visual inspection of the pebbles, gamma scanning of the outer stainless steel containment (to
confirm burnup calculations), X ray photography, neutron metrology on the fluence detector
sets, ceramography and electron probe micro-analysis (EPMA) on one pebble.

The diameter of the pebbles measured in three perpendicular axes was found to have
decreased by 1.29 mm (2.16%) on the average, corresponding to a 6.3% volume decrease. As




350
expected, the pebbles having received the highest fast fluence showed the most significant
shrinkage.

Gamma scanning of the graphite half shells allowed detecting a significant amount of 110mAg,
134
    Cs and 137Cs. Gamma scanning of the pebbles showed the existence of significant
inhomogeneities in the coated particle distribution inside the pebbles. Visual inspection of the
pebbles revealed that their shiny surface was maintained hinting at the absence of corrosion
phenomena.

After completion of non-destructive PIE on the five pebbles irradiated in Petten, four have
been subjected to safety-relevant tests at the JRC Institute for Transuranium Elements (JRC-
ITU) in Karlsruhe in the KÜFA facility to verify fission product retention by out of pile
heating tests beyond 1600°C (see Section 8.3.2). The pebble designated HFREU1bis/2 has
been used for PIE at the NRG Hot Cell Laboratories and investigated destructively including
both ceramography and EPMA.

(a) Burnup determination

Several methods can be applied to non-destructively determine the burnup of irradiated fuel
elements. One is gamma scanning for the fission product inventory of 137Cs as monitor
isotope. Fuel burnup determination using wet chemistry is a destructive technique usually
done by measuring the content of an accumulating fission product. The 148Nd isotope proved
to be an ideal monitor, because it is a stable fission product, it has a well known fission yield
independent of neutron energy and similar to that of 235U and 239Pu, is not volatile and has no
volatile precursors. To determine the burnup, two different methods have to be employed to
measure the required U, Pu and Nd vectors. For U and Pu, thermal ionization mass
spectrometry (TIMS) is extensively used. For the determination of the Nd vector, ion
chromatography (IC) is used on-line to separate this element from the other fission product
isotopes, which can cause isobaric interferences. Subsequently, the isotopic composition of
Nd is determined by isotopic dilution inductively coupled plasma mass spectrometry (ICP-
MS). For this purpose, a hollow drill will extort a cylinder of pebble material (Figs 7.26 and
7.27) [249]. Burnup and neutron fluence data are listed in Table 7.7 [254].




                   FIG. 7.26. Carottage of an irradiated pebble after KÜFA test.




                                                                                             351
                         FIG. 7.27. HFREU1bis destructive PIE procedure.


Dust from this carottage process may serve as a first integral burnup indicator. From the
extracted cylinder, samples can be taken at different radial positions and be powdered prior to
dissolution for creating a radial burnup profile.

While the intrinsic uncertainty from wet 148Nd analysis is smaller (0.5–2%) than for 137Cs
gamma spectrometry (5–10%), it is probable that the extraction of aliquots from the pebble
required for 148Nd analysis induces errors such that 137Cs measurements can only be
confirmed but not improved. The PIE in combination with fuel performance code evaluation
by IRSN has been reported in [250]. The HFR-EU1bis samples continue to provide
interesting results, considering the samples have been subjected to extreme conditions, and
have shown to be of very high quality.

TABLE 7.7. BURNUP AND NEUTRON FLUENCES IN HFR-EU1bis SPHERES
                                 Burnup              Thermal fluence           Fast fluence
Designation
                                (% FIMA)           (n/m2, E < 0.683 eV)    (n/m2, E > 0.1 MeV)
HFR-EU1bis/1                      9.34                  1.34 × 1025            2.41 × 1025
HFR-EU1bis/3                      11.07                 1.59 × 1025            2.86 × 1025
HFR-EU1bis/4                      11.07                 1.59 × 1025            2.86 × 1025
HFR-EU1bis/5                      9.70                  1.40 × 1025            2.51 × 1025



(b) Non-destructive PIE (half shell gamma scanning)

         The release of silver (110mAg) shown in Fig. 7.28 has been significant. The image
          shows the 110mAg counts when moving along the graphite half shells that encased the
          pebbles during irradiation, but without pebbles inside.




352
FIG. 7.28. Ag-110m gamma scan profile of the graphite half shells that encased the pebbles in the
HFREU1bis experiment.

Two conclusions can be drawn:

      Agglomerates of silver can be identified: high concentrations of silver appear as count
       peaks, but these peaks are uncorrelated to pebble position, half shell volume or other
       experiment characteristics. Additionally, the scans in two directions show a similarly
       irregular silver distribution.
      Although the silver distribution is irregular, a profile can be identified in which the
       highest amount of silver is found in the centre of the experiment, and the number of
       counts detected decrease to either side. At the very end of the half shell stack, the
       counts suddenly peak.

The profile can be explained by the temperatures at the outer radius of the half shells during
irradiation. The test requirement was a high and constant pebble centre temperature of
1250°C. The temperature gradient depends on the power, and therefore on the position of the
pebble in the HFR core flux profile. In the middle, the flux and power was maximal, therefore
the temperature gradient was maximal, compared to locations at either side where the
temperature gradient in the pebble was lower. The design of the experiment adjusted for this,
and ensured by appropriate gas gap insulation that the outer half shell temperatures were
reached. The temperature gradient in the pebble was thus compensated to ensure the central
temperature requirement (all pebbles with 1250°C central temperatures) was met.

At either end, beyond the lowest and highest pebble in the test, the temperatures dropped quite
quickly. Therefore the profile measured can be explained by silver deposition at relatively low
temperature locations (at maximum fluence and at either end of the experiment) and more and
more evaporation from the half shells to the containment at increasing half shell temperatures
(at either side of the maximum flux/pebble power). An illustrative example of the half shell
outer radius temperature profile can be found in [251].

The amount of silver released in the middle of the experiment has been quantified. In the
maximum flux region, the fractional release of silver amounts to 7.6%. Because the level of
silver detected in the centre of the experiment compares well to the level at either end of the
experiment, it can be assumed that not much of the silver released and accumulated at these
locations has moved from the half shells to the containment. The release rate is therefore
considered a reliable estimate of the silver release from the pebble with highest burnup.



                                                                                             353
The half shell gamma scan for caesium as shown in Fig. 7.29 indicates a regularly distributed
caesium presence in the half shells, similar for both perpendicular directions in which the
scans have been performed. The half shells contain a spherical cavity in which the pebbles
have been encased during irradiation. The most caesium is counted at the solid parts of the
half shells, i.e. in between pebbles, because more graphite is present at those locations. In case
the counts are corrected for volume, the caesium release profile shows peaks at the pebble
locations, indicating highest caesium density there, and this proves clearly the origin of the
caesium is from the pebbles and not due to uranium/thorium contamination of the half shell
graphite.

This is also confirmed by detailed gamma scanning of parts of the half shells, showing no
other gamma emitters in significant quantities than 110mAg, and 134Cs/137Cs (in case of
contamination other fission products would have been detected). Additionally, neutron
activation analysis has shown the contamination levels have been very low.




FIG. 7.29. Caesium profiles (one isotope 137, and two isotope 134 gamma energies) in the graphite
half shells in the HFREU1bis experiment in two perpendicular directions (0 DEG, and 90 DEG), as
measured in counts (upper), and after volume correction in counts/mm2 (lower).


The caesium profile also shows that the upper pebble (most right pebble) has a very low
release, while the other four pebbles show a high release that can be correlated to the HFR
flux buckling profile and therefore can be correlated to power, burnup, and/or temperature
gradient. It should be noted that the most right pebble (upper pebble) has had the lowest
central temperature throughout the irradiation as shown in [251].

The almost identical distribution of caesium in two perpendicular directions in the half shells
is remarkable, especially in combination with the very low caesium counts at the most right
(upper) pebble. Supposed the caesium release is from failed particles, it should be from a
significant amount to lead to this regular caesium release distribution. In that case, at least
some failed particles would have been expected in the upper pebble, but this is apparently not
the case.




354
An attempt has been made to quantify the amount of caesium present in the half shells, which
amounts to a fractional release of caesium of 0.012%. It should be noted that considering the
low melting temperature of caesium, much of the caesium is likely to have evaporated and has
moved from the graphite half shell to the cooler inside of the containment tube. This is
confirmed by very high activity levels of a sweep test taken from the containment inside
surface, gamma scanning of which revealed significant presence of 110mAg, 134Cs/137Cs only.

(c) Destructive PIE (ceramography)

Ceramography examples from the centre and outside of the HFR-EU1bis pebble are shown in
Figs 7.30 and 7.31, respectively. Typical kernel overview images from the centre and outer
radius of the fuel zone are given in Fig. 7.32.




  FIG. 7.30. Ceramography of particles from the fuel zone centre (buffer blackened by ion etching).




FIG. 7.31. Ceramographies of particles from the outer radius of the pebble fuel zone (buffer is
blackened by ion etching).




                                                                                                 355
EPMA analyses have been performed to investigate the distribution of fission products in the
particles. An example is shown in Fig. 7 .33. For more examples and evaluation, it is referred
to [250]. Remarkable conclusions from EPMA have been that palladium, renowned for
attacking SiC, had accumulated near, but not at the SiC layer (no Pd attack was observed),
and that most caesium was present in the buffer layer, and not in the kernel or the other
coatings. The presence of caesium in the buffer coincides with the presence of xenon, also in
the buffer.




FIG. 7.32. Typical examples of fuel kernels after ion etching from the pebble periphery (top) and the
pebble centre (bottom). The left side of the left picture was directed to the pebble surface.




FIG. 7.33. Kernel ceramography and corresponding EPMA of a particle from the centre of the pebble,
considering Ru, Mo and Pd.


Destructive PIE from the samples taken from the centre and the outside of the fuel zone of the
pebble (Figs 7.34 and 7.35) shows a significant difference in response to an identical
preparation procedure: break-out from the SiC coating is apparent and significant in the
central high temperature zone of the pebble, but almost absent in the outer part of the fuel
zone. This indicates that the SiC coatings have deteriorated more in the high temperature



356
region of the pebble. This is in line with investigations on SiC behaviour under irradiation,
both from past and ongoing activities showing that the SiC micro-structure is significantly
weakened by void swelling under (high energy) neutron irradiation at temperatures beyond
1250°C.




FIG. 7.34. Typical ceramography details of the SiC coating, unirradiated (left), HFREU1bis
irradiated at 1000–1150°C (middle), and HFREU1bis irradiated at 1250°C (right).




                                   FIG. 7.35. SEM images.




                                                                                         357
(d) HFR-EU1bis preliminary evaluation
Although speculative, fission product diffusion through SiC coating could be enhanced by
deterioration under high energy neutron irradiation (HFR-EU1bis has been irradiated in a
relatively hard spectrum) at high temperatures, especially for metallic elements, whose
diffusion is dominated by transport through gaps, (micro-)cracks and voids. The explanation
of the uniform release could be that caesium diffusion through the SiC layer is enhanced at
(very) high temperature irradiation due to this mechanism. This mechanism becomes apparent
quite abruptly at a certain temperature, and therefore also the release of caesium by enhanced
diffusion through SiC could take place from a distinct temperature onwards. Possibly it has
therefore not been observed in previous tests. It should be noted that HFR-EU1bis has been
operated at conditions well beyond expected conditions in HTR systems, and conditions of
tests performed in the past. More investigations on the samples will be conducted at NRG
where a recently installed SEM, with add-ons is being adopted to gain more insight in fission
product distributions, SiC micro-structure development, etc. (see Fig. 7.35).

7.2.4.   European Union irradiation experiment HFR-EU1

7.2.4.1. Objectives of HFR-EU1

The irradiation experiment HFR-EU1 [255] conducted in two phases between 2006 and 2010
had the objective of exploring the potential for high performance and high burnup of the
existing German AVR fuel pebbles and newly produced fuel for advanced applications such
as the conceptual GenIV very high temperature reactor (VHTR). Irradiating fuel under
defined conditions to high burnups and testing it afterwards in thermal ramp tests to simulate
cooling accidents is a licensing requirement for new fuel and provides better understanding of
fission product release and failure mechanisms should coating failure occur.
7.2.4.2. Preparation

The irradiated pebbles were 60 mm in diameter with LEU TRISO coated particles. The three
German pebbles were of type AVR GLE-4 produced as batch AVR 21-2 in October 1987.
They were manufactured by HOBEG. The two Chinese pebbles were produced by INET for
the operation of the HTR-10 test reactor.

The design of HFR-EU1 is based on previous experience of HTGR fuel irradiations within the
European Union, namely HFR-P4, HFR-K5, HFR-K6 and SiC coated graphite spheres. The
five pebbles and six mini-samples (10 coated particles each, packed in graphite powder and
contained in a niobium tube) were tested in a standard re-usable REFA-172 rig, slightly larger
than the REFA-170 rig used in the HFR-EU1bis test. This change was required to
accommodate the two different capsules and gas lines. A schematic drawing is shown in Fig.
7.36 [256]. The sample holders (1st containment) are made of AISI 321 capsules containing
several graphite cups (SGL R6650) holding the pebbles in place. The REFA-172 rig forms the
2nd containment. The upper sample holder (INET fuel) is equipped with 14 thermocouples,
while the lower one (AVR fuel) has 20. Thermocouples are of type N made by Thermocoax
with Inconel 600 sheaths.




358
                                                                          thermal shield (top)




                                                                          fuel
                                                                          pebble


                                                                          fluence detector set




                                                                          fuel
                                                                            bbl


                                                                          thermocouples



                                                                          fluence detector set


                                                                          fuel
                                                                            bbl

                                                                          fluence detector set



                                                                          thermal shield (bottom)




FIG. 7.36. Cross-section of the HFR-EU1 sample holder with upper Capsule 1 containing two
Chinese spheres and lower Capsule 2 containing three German spheres (left); pre-irradiation X ray of
German capsule (right).


Nuclear instrumentation includes 12 neutron fluence detector sets, 4 self powered neutron
detectors and 4 gamma scan wires. The heat generated by fission and photons dissipates
mainly radially through the materials by conduction and through the gas gaps by
conduction/radiation to the outside containment, which is cooled by primary cooling water.
The temperature of the fuel surface could be controlled by adjusting the He/Ne blend in both
the 1st and 2nd containments. This temperature adjustment was required to compensate for
changes of time and fluence dependent operating parameters such as fission power depletion
(burnup), dimensional changes of specimen assembly (graphite shrinkage, typical turn-around
dose (10–15) × 1025 n/m2, typical shrinkage at turn-around approximately -2% at 470–500°C),
changes in thermal conductivity and thermal expansion, changes in nuclear characteristics
from cycle to cycle, and movements of reactor control rods.

With two independent capsules containing the fuel elements in HFR-EU1, this experiment
was more complex in terms of design and operation than HFR-EU1bis which had
accommodated five pebbles in a single sample holder. Moreover, it was connected to a new
gas handling facility [257] that enabled continuous instead of batchwise fission gas release
analysis. The 1st and 2nd containments were continuously purged with a constant gas flow of
50 mL/min during the whole irradiation which facilitated temperature adjustment and gas




                                                                                                    359
sampling. This set-up with a higher gas pressure in the 2nd containment enabled permanent
integrity surveillance of the 1st containment using pressure alarm units. Cycle-by-cycle
turning of the experiment by 180° was applied to flatten neutron fluence and radial burnup
gradients across pebbles.

The experiment was designed such that despite the decrease in power with time the desired
surface temperature could be kept as constant as possible for all pebbles over the entire
irradiation. This was achieved by sizing the gas gaps between graphite cups and 1st
containment tube and 1st and 2nd containment tubes such that a suitably adjusted He/Ne blend
enabled obtaining the required pebble temperatures. Unlike HFR-EU1bis where constant
central temperature was desired, HFR-EU1 was conducted with constant surface temperature.
While this approach eliminates uncertainties in thermal conductivity data (order of 10%) for
the calculation of the evolving temperature profile across the pebble, power depletion with
burnup continuously decreases the central temperatures during the experiment.
7.2.4.3. Conduction

HFR-EU1 was initially designed to be slower (lower neutron flux and fission power, thus
lower acceleration factor) than HFR-EU1bis with an initially estimated 22 calendar months in
position H2. However, the HFR conversion from HEU to LEU finished only a few months
