Repository: charles-azam/eng-bench

# NSTF-Bench

Can a coding agent do engineering analysis? NSTF-Bench asks one hard question instead of many
easy ones: given a bounded evidence pack about **Argonne's NSTF** — a half-scale, 26-metre
passive reactor-cavity cooling facility that a US national lab instrumented and measured for 33
months — predict what the lab measured, blind, with calibrated uncertainty.

The agent receives geometry, materials, instrument locations, and the electrical heater program.
It does **not** receive the thermal duty (it must derive it from an energy balance), any measured
outcome, or network access to the facility's publications. It must leave a calculation note and a

File: triso/sources/TECDOC-1674_full.txt (part 24 of 46)
                                     IAEA-TECDOC-1674 n Advances in High Temperature Gas Cooled Reactor Fuel Technology
before the start of the experiment required two position changes inducing significant power
variations. The irradiation test was performed in two campaigns from 29 September 2006 to
24 February 2008 (12 reactor cycles of 28 days each) and continued from 19 October 2009 to
19 February 2010 (4 reactor cycles) totaling 445 efpd. The interruption of the test was
imposed partly by reactor outage and partly by unexpectedly high thermocouple failure in the
capsule with the German spheres, which required construction of a new safety case. The
irradiation of HFR-EU1 was done in the HFR core positions H2, H4, and F2; Figure 7.37
displays the successive moves.

                   A B C D E F G H I
                 1 + + + +   + + + +                      fuel element
                 2           3   1 +
                 3                 +                      control rod
                 4               2 +
                 5                 +                   + reflector
                 6                 +
                 7                 +                      irradiation positions HFR-EU1
                 8                 +
                 9 + + + +   + + + +
  FIG. 7.37. Standard HFR core configuration showing HFR-EU1 in core positions H2, H4 and F2.

Measured temperatures in the sample holder were stored in the standard HFR data acquisition
system.

Figure 7.38 shows the time-averaged temperatures for all 16 irradiation cycles without
correction for thermal drift and neutron induced de-calibration of thermocouples [257].
Typically, circumferential temperature differences of approx. 50 K were observed, mainly due
to the unexpectedly strong axial flux buckling on the top of the capsule. This same axial flux
buckling was too strong to adjust both INET pebbles to the same temperatures despite the




360
provisions foreseen in the capsule design. In agreement with INET, the target temperature for
a reference thermocouple in the INET capsule was thus changed to obtain approx. 940°C on
pebble INET 2. The 950°C target for the AVR pebbles was maintained. Still, the fuel surface
temperatures were sensitive to HFR power fluctuations, experiment loading and control rod
movements.

                             1000



                              950




          temperature [°C]
                              900
                                        Cycle 06-08   Cycle 06-09   Cycle 06-10    Cycle 07-01       Cycle 07-02   Cycle 07-03

                                        Cycle 07-07   Cycle 07-08   Cycle 07-09    Cycle 07-10       Cycle 08-01   Cycle 08-02

                                        Cycle 09-08   Cycle 09-09   Cycle 09-10    Cycle 10-01

                              850

                                               AVR 3                 AVR 2                 AVR 1                                   INET 2    INET 1

                              800
                                 -250     -200        -150          -100          -50            0           50         100      150   200   250      300
                                                                                   axial position [mm]

                                FIG. 7.38. Cycle-averaged temperatures measured in irradiation rig.


Thirty-four thermocouples (TC) were built into the experiment. They were supplied by
Thermocoax and were of type N (Nicrosil/Nisil wires, MgO insulator, Inconel 600 sheath)
with an outer diameter of 1.05 mm. Already after 12 irradiation cycles, 4 out of the 14 INET
and 16 of the 20 AVR TC provided physically impossible or unreliable signals. The
experiment ended with 6 out of 14 damaged TC in the INET capsule and 18 out of 20
damaged TC in the AVR capsule. Because in this test TC were considered safety
instrumentation, the unexpectedly massive failure imposed a complete review of the safety
documentation of this experiment. Several mechanisms are usually quoted to have acted such
as exposure to high temperature and neutron flux for extended periods of time, carburization
of the sheath, and movement of TC due to thermal expansion. But because of the
accumulation of defects in the lower AVR capsule, a common cause failure is suspected,
either the high temperature brazing process for the bottom lid transition or the U-bend of the
TC before they enter the capsule from below. Specific PIE is planned to elucidate this
question.
7.2.4.4. Fission gas release measurements in HFR-EU1

HFR-EU1 was conducted using a newly built gas handling station, the so-called ‘sweep loop
facility’, SLF (Fig. 7.39) [256]. This installation was the follow-up installation of the old
sweep loop which was used, amongst others, for the HFR-K5 and HFR-K6 installations.




                                                                                                                                                            361
  FIG. 7.39. HFR-EU1 — The new sweep loop facility for gamma spectrometry (Courtesy of JRC).

This installation provides all containments with variable gas blends for temperature control
and enables permanent surveillance of containment integrity as well as gas sampling for
fission gas release measurements by gamma spectrometry with the associated alarm functions.
Gas sampling was in general performed once per week per capsule. The SLF was operated
from a PLC-controlled command cabinet which also contained a number of alarm functions
such as the automatic cut-off of all gas lines to and from the irradiation rig in case of
excessive radioactivity release. Temperature was adjusted by mixing He and Ne while
keeping the total gas flow rate constant, typically 50 mL/min. For gas sampling, the gas flows
from the 1st containment were routed through a detachable grab sample with a volume of 100
cm3. This grab sample was then removed from the glove box and placed on a multi-channel
gamma spectrometer calibrated for the measurement of five different isotopes, namely 85mKr,
87
   Kr, 88Kr, 133Xe and 135Xe. Of each sample, several measurements were made and the counts
were corrected for decay to determine the specific isotope concentration in the purge gas at



362
the moment of gas sampling. The statistical error of this measurement ranged between 4 and
9%. Together with the known gas flow, pressure and temperature, the fission gas release rate
R from the two capsules could be determined and related to the birth rate B from neutronics
calculations (error approx. 10%) thus yielding the characteristic R/B value which is
considered a good health indicator of coated particle fuel. The burnup shown in Fig. 7.40 is
the one pre-calculated for the experiment (capsule averaged). Later adjustments will be made
once the burnup measurements of the pebbles and the analyses of gamma scan wires and
fluence detectors will be available.

                 16

                                                                                                      14.33
                 14                                                                                   13.90
                                                                                                      13.47

                 12                                                                                   11.65


                 10
                                                                                                      9.28


        BU [%]
                 8

                 6

                 4

                 2

                 0
                      0        50      100       150       200          250     300     350   400   450
                                                                 EFPD

                                             INET.1    INET.2     AVR.1       AVR.2   AVR.3


                          FIG. 7.40. Burnup vs. irradiation time for all five HFR-EU1 pebbles.

At end of irradiation, based on 85mKr, an R/B of approx. 8 × 10-8 for INET fuel and 2.5 × 10-7
for AVR fuel was measured (Fig. 7.41) [257], which is at least two orders of magnitude lower
than the R/B corresponding to a theoretical full fission gas release of a single particle in the
capsules (approx. 1.7 × 10-4 and 2.8 × 10-4 for INET and AVR capsule, respectively). In the
earlier experiments HFR-K5 and HFR-K6, R/B values of 5 × 10-7 had been measured on fresh
fuel. More recently and at very high temperature, HFR-EU1bis produced higher R/B of
approx. 4 × 10-6 [249, 258].

This suggests that in none of the HFR-EU1 pebbles particle failure has occurred. Instead, the
measured fission gas release probably originates from uranium and thorium impurities in the
matrix graphite of the pebbles and in the graphite cups used to hold the pebbles in place. To
validate this assumption, the same neutronic method used for the pebbles was applied to the
graphite cups considering a probable graphite contamination of 50 wt-ppb of natural uranium
and of 250 wt-ppb of thorium [259]. Figure 7.42 shows the ratio of fission rate from
contamination to the one from a single particle calculated up to 332 efpd [257]. One can
deduce from this figure that after 332 efpd, contamination accounts for > 11% of one INET
particle and > 22% of one AVR particle. Measured fission gas release must thus be higher
than this value before one may conclude on full particle failure.




                                                                                                              363
            FIG. 7.41. R/B vs. burnup for INET spheres (top) and AVR pebbles (bottom).


                                                        25%




               Contamination fission rate as particle
                                                        20%



                                                        15%




                         equivalent [-]
                                                        10%



                                                        5%



                                                        0%
                                                              0   50   100        150       200       250   300   350
                                                                                   EFPD [Days]

                                                                             INET Capsule   AVR Capsule


FIG. 7.42. Relative significance of fission gas release from graphite contamination compared to a
single fuel kernel.




364
During 445 efpd, a pre-calculated maximum burnup of 14.3% FIMA was achieved with a fast
neutron fluence of approximately 4.95 × 1025 n/m2. Fission gas release from both fuel types
was consistently low thus hinting at absence of fuel damage.

The experiment is planned to be completed with further extensive PIE at NRG Petten and
JRC-ITU in Karlsruhe including KÜFA tests. Dismantling, PIE, transport and safety tests are
planned to take place in the EU project ARCHER starting in 2011 [260].

7.2.5.   European Union irradiation experiment PYCASSO

7.2.5.1. Objectives of PYCASSO-I and PYCASSO-II

The ‘analytical’ PYCASSO (PYrocarbon irradiation for Creep And Swelling/Shrinkage of
Objects) irradiations focus on determining the effects of neutron irradiation in the temperature
range of 900–1100°C, excluding effects due to the presence of fuel. These irradiations can
therefore be considered separate-effect tests where only the influence of neutron fluence and
temperature on coatings and coating combinations are investigated. Within the RAPHAEL
(V)HTR 6th FP of the EU, the PYCASSO experiments have been devised to investigate
coating behaviour under irradiation. Samples have been included from CEA (France), JAEA
(Japan), and KAERI (Republic of Korea). The partnership for PYCASSO was initiated by the
RAPHAEL project and is integrated in the Generation IV International Forum VHTR Fuel
and Fuel Cycle project.

The PYCASSO experiment is a separate-effect test where the influence of fuel (coating
corrosion or micro-structural change due to fission products), thermal gradients, and variation
in coating micro-structure and dimensions have been minimized by the use of dummy kernels
(Al2O3 and ZrO2), high conductivity particle holder material combined with low energy
production of the kernels, and strict (fabrication) quality control and selection procedures,
respectively. The purpose of the experiment for the partners involved was:

        for CEA to determine the behaviour of pyrocarbon under irradiation, especially the
         interaction of pyrocarbon swelling and creep with SiC coating layers, with the results
         being used to validate and improve HTGR fuel performance modeling;
        for JAEA to investigate the behaviour of ZrC coatings which have been successfully
         manufactured, but require characterization and PIE;
        for KAERI to determine the influence of fabrication of pyrocarbon layers with
         different densities on the behaviour under irradiation.

For these purposes, dedicated particles have been manufactured consisting of surrogate
kernels (ZrO2 and Al2O3) with different types of PyC/SiC/ZrC coatings and coating
combinations. All specimens delivered have been extensively characterized such that even
potentially small changes due to the irradiation in dimensions, micro-structure and density can
be determined accurately after irradiation. The three partners involved in the PYCASSO
irradiations have the following irradiation targets:

        CEA: Two drums have been irradiated until two different fluences of 2.05 × 1025 n/m2
         (E>0.18 MeV) and 1.65 × 1025 n/m2 (E>0.18 MeV) in PYCASSO-I, confirmed by
         Post-irradiation neutron metrology. In PYCASSO-II, fluences of 2 × 1025 n/m2 and 3 ×
         1025 n/m2 (E>0.18 MeV) are targeted for two drums. Target temperature is 1000°C.
        For KAERI and JAEA specimens, two drums with identical content have been
         irradiated at two different temperatures, 900°C and 1100°C, with approximately the




                                                                                            365
          same fluence with a maximum of 2 × 1025 n/m2 (E>0.18 MeV), and 3 × 1025 n/m2
          (E>0.18 MeV) for PYCASSO-I and PYCASSO-II, respectively.

For each separate tray and samples therein, the achieved fast neutron fluence can be
determined with high accuracy, which facilitates correlating material changes with fluence.

The PYCASSO irradiations are performed in the high flux reactor (HFR) in Petten, the
Netherlands, under NRG coordination. A detailed description of the PYCASSO irradiation
objectives, the samples irradiated, and irradiation performance can be found in [261] and
[262].

The PYCASSO irradiations are of a completely new and complex design. The route from the
concept definition via feasibility studies, fabrication and assembly, up to the irradiation took
only 1.5 years. The PYCASSO-I irradiation was conducted between April 2008 and April
2009 and has been successfully de-assembled in the meantime. The follow-up test,
PYCASSO-II, has been irradiated for eight cycles and was terminated in December 2010.
7.2.5.2. PYCASSO layout

Since PYCASSO was a first of a kind experiment for NRG, a significant amount of time has
been invested in the design phase of the experiment. Important technical requirements of the
irradiations were:

         constant specimen temperature throughout irradiation;
         accurate fluence determination of the samples;
         minimum specimen activation for easy handling and post-irradiation examination,
          preferably in glove box;
         minimal chemical interaction, e.g. between samples and sample holder material.

These boundary conditions have led to the design of flat disk-like sample holders (diameter
approx. 25 mm) as is shown in Fig. 7.43 where one layer of particles can be accommodated
per sample holder in a hexagonal cavity.




             FIG. 7.43. Prototype hexagonal sample holder cup for PYCASSO irradiations.




366
Sample holders were made of a tungsten alloy, with high density and high thermal
conductivity such that sufficient heat is generated through gamma radiation for the
temperatures desired to be reached, whilst maintaining low thermal gradients in the sample
holder. Radially, PYCASSO-I consisted of the assembled sample holder disks, a heat shield, a
containment tube, and the so-called TRIO tube which is standard HFR equipment. It is cooled
at the outside by the HFR cooling water. The three gas gaps between the sample holders and
the cooling water thus established, have been adjusted to achieve the temperatures desired
tailoring the radial heat resistance by gas gaps and compensating for the nuclear heating
profile of the HFR.

CEA preferred two different fluence l evels at similar temperatures, whereas JAEA and
KAERI preferred similar fluence levels at two different temperatures. JAEA and KAERI
sample holders have therefore been combined, and the locations of the sample holder stacks
have been chosen to best meet the conditions desired within the limits of the HFR flux and
heating profiles.




 FIG. 7.44. PYCASSO-I pre-calculated temperature profile and radiation heating along central axis.


In Fig. 7.44, a preliminary temperature calculation result is shown together with the nuclear
heating profile (also an approximate measure of location of the partners’ samples. High
temperature fluence measurement sets have been applied that can withstand the high
temperatures in PYCASSO-I. These monitor sets were a novel design, and the 900°C region
contained a regular monitoring set for reference.

The resulting PYCASSO-I design contained a total of 76 sample holders. Heat generation and
radial gas gap width have been tuned by adjustment of the disk thicknesses and diameters
respectively, resulting in a total of 40 different types of sample holder disks. Axially, the
temperature regions in PYCASSO-I were established by axial gas gaps.




                                                                                               367
FIG. 7.45. PYCASSO-I (lower X ray image and photograph) and -II (upper X ray image) assembly
showing sample holder disks of the three partners involved. Photograph shows the complete
PYCASSO-I stack of sample holder disks prior to placement of radial heat shield and containment and
a finite element model of the assembly.


In addition to the sample holder disks, seven dedicated tungsten alloy components have been
designed as sample stack bottom and top plates, and axial separator disks. At either side of the
total sample holder stack, reflective heat shields have been placed for reducing the axial heat
flow at these locations. After manufacture, the disks were cleaned by heating, before the
samples were put in the sample holder disks, separated from the sample holder by refractory
metal foil. Examples are shown in Fig. 7.45 including an overview of the assembled
PYCASSO-I stack.
7.2.5.3. Conduction

The PYCASSO-I experiment has been performed successfully and the required fluences have
been reached within 3%. Temperatures during the HFR cycles are shown in Fig. 7.46. First
activity measurements after de-assembly have shown promising results for a PIE campaign in
a glovebox outside hot cells. A cell de-assembly impression is given in Fig. 7.47.




368
    FIG. 7.46. PYCASSO-I average drum temperatures during the six HFR cycles of irradiation.




FIG. 7.47. PYCASSO-I de-assembly in hot cell impression, showing de-assembly apparatus (left), and
retrieved particles of one tray collected in a glass container (right).




                                                                                               369
FIG. 7.48. Dose rate at 10 cm per tray for the JAEA samples of CEA (top), KAERI (middle), and JAEA
(bottom).




370
The low fluence CEA samples show low activity (Fig. 7.48, top), and the high fluence stack is
expected to be lower after an additional cleaning of the samples. The KAERI and JAEA
samples show consistently higher activation (Fig. 7.48, middle and bottom, respectively) by
activation of the samples themselves, especially of zirconium and hafnium impurities therein.
Possibly a longer cooling time and a cleaning procedure to remove highly active sample
holder debris from the container or handling of limited amounts of samples could reduce the
activity to a level appropriate for investigation in a glovebox.

The following PIE will be useful for the PYCASSO samples:

      Diameter and sphericity measurement by image analyses and tomography;
      Coating thickness by tomography;
      Density by tomography and helium pycnometry of coating fragments;
      Anisotropy by ellipsometry;
      Micro-structural examinations by XRD, SEM, EBSD, TEM and high resolution
       tomography;
      Mechanical properties by crush tests and nano-indentation.

A PIE campaign for the PYCASSO irradiations has been proposed for the European FP 7
ARCHER project [260] and will comprise high precision metrology and detailed micro-
structural evaluation. One high potential PIE methodology has been proposed which is X ray
tomography, by which coating dimensions can be measured accurately in a non-destructive
way. An example of this is shown in Fig. 7.49, in which a cross-section of an unirradiated
CEA particle is shown, created by non-destructive X ray tomography. Average drum
temperature readings of the first six cycles are given in Fig. 7.50. Dismantling and PIE is part
of the ARCHER project.




FIG. 7.49. Example of tomography on a CEA particle: this cross-section is generated non-
destructively, from a full 3D tomography database of one particle.




                                                                                            371
  FIG. 7.50. PYCASSO-II average drum temperatures during the first six HFR cycles of irradiation.


7.2.6.    Irradiation of Chinese HTR-PM fuel

7.2.6.1. Introduction

The HTR-PM is a modular pebble bed high temperature gas cooled reactor. The spherical fuel
elements for the HTR-PM will consist of a spherical fissile material zone, in which 7 g of
uranium in the form of ~12 000 low enriched UO2 TRISO coated fuel particles is embedded
in a matrix of graphite material, and a shell of fuel-free pure matrix graphite, surrounding the
spherical fissile material zone. The diameter of the fuel zone is approximately 50 mm. The
thickness of the outer fuel-free shell is about 5 mm.

The specification of HTR-PM fuel element is based on that of HTR-Modul designed by
Siemens/Interatom of Germany and operational requirements of HTR-PM. R&D work of
HTGR fuel element was carried out in experimented scale before 1991. Since 1991, R&D
activities have been focused on fabrication technology for the HTR-10 first core fuel. During
long term R&D activities, the INET has successfully developed own fabrication technologies
of spherical fuel elements for the HTR-10. In 2000, approximately 20 000 spherical fuel
elements have been fabricated. The performance of the fabricated fuel elements meets the
design requirements of HTR-10 fuel.

Although the existing HTR-10 fuel production line in INET is at laboratory scale, the HTR-
PM fuel production can be based on the successful fabrication technology of HTR-10 fuel.
The existing lab scale fuel plant at INET is being upgraded for the throughput of 100 000 fuel
spheres per year.

The main purpose of upgrade of the existing lab scale fuel plant at INET is to:

         fabricate HTR-PM irradiation test samples, and to
         provide successful technology of fabrication process and equipment for the HTR-PM
          fuel plant.




372
To study irradiation performance of the fabricated fuel, an in-pile irradiation test will be
performed to qualify the fabricated fuel for application in the HTR-PM. Fuel qualification is
an essential part of the licensing process for the HTR-PM. This irradiation test is scheduled to
start in 2011.
7.2.6.2. Irradiation test plan

Samples for irradiation testing will be five fuel spheres characterized by the following
features:
        Moulded spherical fuel element of 60 mm diameter with a fuel-free shell of > 4 mm
         thickness;
        low enriched uranium (17%), 7 g of uranium per fuel sphere;
        UO2 fuel kernel;
        TRISO coating;
        A3-3 matrix graphite.

Irradiation testing of these fuel elements will be made under the following conditions:
        The central temperature of the fuel spheres will be kept in 1050±50°C.
        The irradiation will be continued until ≥ 100 GW•d/t U.
        Fast neutron fluence (E ≥ 0.1 MeV) is between 2 × 1025 n/m2 and ～7 × 1025 n/m2.
        Initial (about 20 days) maximum power per fuel sphere and particle is 3.5 kW and
         300 mW, respectively. Later, the maximum power per fuel sphere and particle will be
         limited to about 3.0 kW and about 250 mW, respectively.
        The impurity contents of sweep gas (helium and neon) should be as low as possible.
        Temperature measurement will be performed in the fuel-free zone. Isothermal fuel
         sphere surface temperature should be achieved by stepped gas gaps between graphite
         body and capsule wall.

7.3. IRRADIATION TESTING IN THE JMTR AT JAEA OARAI

7.3.1.   Irradiation testing in OGL-1

Irradiation experiments for the HTTR fuel development were performed mostly by using
Oarai Gas Loop-1 (OGL-1) and capsules in Japan materials test reactor (JMTR) of JAERI.
Various research efforts have been carried out to confirm the integrity of the HTTR fuel [263–
265].
7.3.1.1. OGL-1

The Oarai Gas Loop-I, OGL-I, is an in-pile helium gas loop, installed in the reflector region
of the Japan Materials Testing Reactor (JMTR), for irradiation of high temperature gas cooled
reactor fuels at high pressure and temperature. Most irradiation experiments for the HTTR
fuel had been performed in OGL-1 from 1977 until 1995 and capsules, in the range of
temperature and burnup required. Figure 7.51 shows the position of OGL-1 in the JMTR core
[266]; characteristic data are given in Table 7.8 [264]. The loop was composed of a concentric
double pipe at a part of the JMTR core [267]. A schematic of the OGL-1 loop is shown in
Fig. 7.52.




                                                                                            373
                                FIG. 7.51. Top view on the OGL-1 in the JMTR.


TABLE 7.8. CHARACTERISTICS OF THE OARAI GAS LOOP-1 (OGL-1)
Core position in JMTR                                  G, H-3,4
Effective dimension in core                            82 (dia.) × 750 mm2
Thermal neutron flux, average                          5.5 × 1017 n/(m2·s)
Fast neutron flux                                      1.1 × 1017 n/(m2·s), E>1 MeV
Specimen power                                         < 135 kW
Helium coolant flow rate                               0.1 kg/s
Maximum operating temperature                          1000°C
Operating pressure                                     3 MPa
Impurity content                                       < 10 vol.ppm




374
FIG. 7.52. Layout of the OGL-1 loop and the measuring points of the fission product plateout
measurements .




                                FIG. 7.53. Gas sweep capsule.


Figure 7.53 shows a gas sweep capsule, one of the capsules of JMTR which is able to
measure fission gas release rate for the evaluation of the fuel failure fraction of specimens
[265].

The helium gas loop OGL-1 simulating VHTR coolant conditions was also used for plateout
studies in order to conduct

      measurements of plateout distribution in the primary circuit of OGL- 1,
      plateout measurements in small-size specimens,
      hot gas filter and dust filter experiments,
      development and validation of a plateout computer model.

The distribution of fission product plateout was measured by a non-destructive method using
the handy type pure germanium (Ge) detectors.




                                                                                         375
TABLE 7.9. IRRADIATION HISTORY OF THE OGL-1 FUELS
         OGL-1                         Irradiation    Burnup    Fast neutron fluence (1025   Irradiation temperature of     R/B
                        JMTR cycles                                                                                                                  Objective
          cycle                        time (efpd)   (% FIMA)      n/m2, E>0.18 MeV)             fuel compact (°C)         Kr-88
             1               39, 40       39.0         0.6                0.12                         1380                  —               Commissioning of OGL-1
             2               42–45        71.6         0.9                0.20                         1430                  —              1st irradiation of VHTR fuel
             3               46, 47       40.7         0.5                0.09                         1320                  —                 Short term irradiation
             4               48–51        78.0         2.0                0.23                         1340                  —                Medium term irradiation
             5               52–58       142.3         3.3                0.38                         1350                  —                 Long term irradiation
                                                                                                             (a)                     -6
             6                 59         21.9         0.4                0.04                        1480                1.4 × 10           High-temperature transient
                                                                                                                                   -7
             7           60, 61, 63       58.0         1.4                0.16                         1380               4 × 10                Matrix graphite test
                                                                                                                                     -7
             8               64–66        53.8         1.0                0.12                         1390               2.6 × 10             Metallic FP behaviour
                                                                                                                                     -5
             9               67–73       145.5         2.7                0.28                         1340               1.5 × 10                Mass production
                                                                                                                   a               -6
             10              74–79       130.2         2.8                0.24                      1330/1500             3 × 10             Mass production-transient
                                                                                                                                     -6
             11              80–82        62.3         1.6                0.17                         1350               1.0 × 10        Mass production-short irradiation
                                                                                                                                     -6
             12              83–91       195.0         3.9                0.31                         1340               2.3 × 10        Mass production-long irradiation
                                                                                                                   a
             13              92–102      243.0         3.7                0.49                      1340/1500                —                    High quality fuel
                                                                                                                   a
             14              103–106      65.0         1.2                0.14                      1350/1500                —                    High burnup fuel
             15              107–115     216.0         3.1                0.44                         1345                  —               HTTR fuel demonstration
         HTTR                  n.a.       660          3.6                 1.2                         1320                  —                          n.a.
a
       transient.
—      data not available.
n.a.   not applicable.




       376
FIG. 7.54. Schematic of 15th OGL-1 fuel assembly for HTTR fuel irradiation testing.




                                                                                      377
7.3.1.2. Results

Table 7.9 shows the irradiation experiments for the HTTR fuel in Japan materials test reactor
(JMTR) [267].

The coated fuel particles used in the OGL-1 fuel assemblies No. 6 to 8 were produced in a
small scale fluidized bed coater, while in the assemblies No. 9 to12, trial manufacturing fuels
were used, produced with a large scale fluidized bed for mass production to be applied for
HTTR fuel production. For the 9th assembly loaded with the first mass production fuel, the
fission gas release, R/B of 88Kr, was found to be relatively high with 1.5 × 10-5. Also various
defects were observed in ceramographic sections of the irradiated coating layers.

Later, in the 12th fuel assembly, a decrease in the fabrication-induced through-coating defect
fraction could be achieved. Correspondingly, the R/B of 88Kr for was reduced here to an
excellent value of 2 × 10-6. Thus, the production technology and the irradiation performance
of the HTTR design fuels were successfully demonstrated,

The fuel assemblies No. 13 to 15 employed the first-charge fuel of the HTTR. The 13th
assembly was loaded with high quality fuel, whose as-produced defect fraction could be
drastically decreased compared with previous fuels. The 15th assembly (Fig. 7.53) was loaded
with fuel which had been manufactured in the same apparatus that was used afterwards for the
first charge HTTR fuel production. Both fuel assemblies gave good results in fission gas
release rates during irradiation and in PIE [264].

The fuel compact was irradiated up to 7% FIMA at a temperature of 1200°C. The measured
release rate to birth ratios (R/B) of 88Kr in both inner capsules were less than 10-6 as shown in
Fig. 7.55, top [268], a level which corresponds to one particle failure. These results are far
smaller than the safety design value of the HTTR, set at 5.35 × 10-4, a value that corresponds
to 1% fuel particle failure.

In order to investigate fuel behaviour at extended burnup, irradiation tests were performed by
using so-called extended burnup fuel, whose target burnup and fast neutron fluence were
higher than those of the first loading fuel of the HTTR. In order to maintain fuel integrity at
burnups up to over 5% FIMA, thickness of buffer and SiC layers of the fuel particle were
increased to 90 μm and 35 μm, respectively. The fuel compacts were irradiated at the HFIR
reactor at ORNL (HRB-22) up to 7% FIMA, and at the JMTR over 9% FIMA, respectively
[268].

The fuel assembly No. 14 in OGL-1 indicated a spike release of fission gas during irradiation
at 1500°C after a transient temperature increase up to this value (Fig. 7.55, bottom) [268]. But
overall, these three assemblies demonstrated good performance of the loaded fuels giving
significantly lower values in fission gas release rates during irradiation and in particle failure
fractions after irradiation compared to the corresponding design limits for the first charge fuel
of the HTTR.




378
FIG. 7.55. Measured fractional releases and irradiation temperatures in the accelerated irradiation
test of the first fuel of the HTTR (top); Capsule irradiation test of extended burnup fuel in OGL-1
(bottom).




                                                                                               379
7.4. IRRADIATION TESTING IN THE HFIR AT ORNL OAK RIDGE

7.4.1.   Reactor description of the HFIR

The high flux isotope reactor (HFIR) at ORNL is a light water cooled, beryllium-reflected
reactor with a thermal power of 85 MW that uses HEU U-Al fuel to produce high neutron
fluxes for materials testing and isotope production. It has been used extensively in the US gas
reactor programmes to irradiate coated particle fuel. Two specific materials irradiation
facilities are of note. The large ‘removable beryllium’ (RB) positions (of which there are
eight) are 46 mm in diameter and 500 mm long and can accommodate capsules holding up to
24 compacts, (three in each graphite body, eight bodies axially) in a single purged cell. The 16
small vertical experimental facilities (VXF) positions are 40 mm in diameter and 500 mm
long. They can accommodate capsules holding up to 16 compacts (eight in each graphite
body, two bodies axially) in a single purged cell. There is a large axial flux gradient that must
be considered in the design of any experiment in any of these locations.

7.4.2.   US testing of NP-MHTGR fuel

In August 1988, the Secretary of Energy announced a strategy to acquire new production
reactor (NPR) capacity for producing tritium. The strategy involved construction of a new
production modular high temperature gas cooled reactor (NP-MHTGR). Specially designed
reference fuel for the NP-MHTGR was successfully manufactured, but — against all model
predictions — unsuccessfully performed in irradiation testing. In total, about 700 out of the
230 000 fuel particles contained in the three tests had failed. Shortly after the completion of
the irradiation tests, DOE announced in September 1992 the closeout of the NP-MHTGR
programme [269].
7.4.2.1. Fuel Design for NP-MHTGR

The NP-MHTGR fuel element consists of a stack of cylindrical fuel compacts containing the
fuel particles inserted into a graphite block. The reference fuel particle, the so-called TRISO-P
particle (with P for protective) schematically shown in Fig. 7.56 [269] is a high enriched
(93%) UCO fuel kernel surrounded by an eight layer TRISO coating which is composed of
concentric layers of low density pyrocarbon (buffer), high density pyrocarbon (IPyC), silicon
carbide (SiC), high density pyrocarbon (OPyC), and low density pyrocarbon (PPyC) with thin
layers of extra high density pyrocarbon (seal coats) between the buffer and the IPyC and
between the OPyC and PPyC. An additional seal coat was added to the outside of the PPyC to
reduce any possible interaction between the fuel compact material and the fuel particle
surface. Specified fuel particle dimensions and densities together with the as-fabricated values
are presented in Table 7.10.

Fuel manufactured for the NP-MHTGR programme was manufactured to full ASME-NQA-1,
1989, standards and achieved a higher quality level than had been produced previously in the
USA. Fuel quality variables and attributes were measured extensively between fabrication
steps to ensure conformance to fuel specification requirements. The NP-MHTGR test fuel
was, therefore, predicted to perform with low fission product release in reactor service.




380
                  FIG. 7.56. Cross-section of an as-fabricated NP-MHTGR fuel particle.


TABLE 7.10. PERFORMANCE TEST FUEL DIMENSIONS AND DENSITIES
                                       Particle thickness (μm)               Density (Mg/m3)
                                    spec. mean        as fabricated    spec. mean        as fabricated
UCO kernel                           145–205               200           > 10.3             10.51
Buffer carbon coating                90–100                102          0.8–1.10               0.96
IPyC + seal carbon coats              40–60                53          1.85–1.95               1.92
Silicon carbide                       30–40                35            ≥ 3.18                3.23
