Repository: charles-azam/eng-bench

# NSTF-Bench

Can a coding agent do engineering analysis? NSTF-Bench asks one hard question instead of many
easy ones: given a bounded evidence pack about **Argonne's NSTF** — a half-scale, 26-metre
passive reactor-cavity cooling facility that a US national lab instrumented and measured for 33
months — predict what the lab measured, blind, with calibrated uncertainty.

The agent receives geometry, materials, instrument locations, and the electrical heater program.
It does **not** receive the thermal duty (it must derive it from an energy balance), any measured
outcome, or network access to the facility's publications. It must leave a calculation note and a

File: triso/sources/TECDOC-1674_full.txt (part 25 of 46)
                                     IAEA-TECDOC-1674 n Advances in High Temperature Gas Cooled Reactor Fuel Technology
OPyC + seal carbon coats              30–50                39          1.80–1.95               1.86
PPyC + seal carbon coats              40–60                47          0.80–1.10               1.06



The NP-MHTGR fuel particle configuration included four major changes from the previous
evolution (Fort St. Vrain) fuel particle:

(1)    Fuel kernel was UCO rather than UC2;
(2)    The PPyC layer was added to reduce mechanical damage of the fuel particles during the
       compacting process;
(3)    The IPyC layer was made thicker for added protection of the fuel kernel from HCl
       attack during SiC application;
(4)    Seal coats were added to both sides of the PPyC (for the NP-MHTGR and the inside
       only for the NE-MHTGR), and between the buffer and the IPyC.

7.4.2.2. Fuel capsule irradiation

Three irradiation tests were conducted to demonstrate that the proof test fuel would meet the
performance goals for the NP-MHTGR. One test, designated NPR-1, was to demonstrate
maximum service life conditions for temperature, burnup, and fast neutron fluence. The
second test, NPR-2, was conducted at a lower temperature which was to be more
representative of the core average temperature. These two tests were performed in the HFIR at



                                                                                                      381
ORNL. The third test, designated NPR-1 A and a backup test to NPR-1, was performed in the
ATR at the INL. Each experiment consisted of approximately 75 000 fuel particles in 16 to 20
compacts. The experiments were designed such that fuel compacts could be irradiated at or
near the NP-MHTGR design service conditions for temperature, burnup, and fast fluence. The
design parameters for the three capsules are listed in Table 7.11.

The NPR-1A capsule (Fig. 7.57) contained 20 compacts, each with about 3770 particles
[269]. The fuel compact stack was approximately 1.22 m long, 0.017 m in diameter, and was
positioned within an instrumented graphite sleeve.

TABLE 7.11. KEY EXPERIMENTAL PARAMETERS IN NPR CAPSULES
                       Capsule average/peak     Peak fluence     Peak burnup     Number of
         Test
                         temperature (°C)        (1025 n/m2)      (% FIMA)        particles
NPR-1                        974/1246               3.7                 79         77 500
NPR-1A                       977/1119               2.0                 64         75 360
NPR-2                        753/1024               3.7                 79         77 500
NP-MHTGR core                600/1250               3.7                 75        1.8 × 1010




                          FIG. 7.57. Cross-section of NPR-1A capsule.


Irradiation of the NPR-1A capsule began on October 2, 1991, and was terminated after 64.2
full power days. Fuel performance models predicted no particle failures in each of the tests.
However, after reaching a burnup of 48% FIMA, the on-line monitoring system detected a
single particle failure in NPR-1A. Continued monitoring indicated about two additional
particle failures each day until the irradiation was terminated after reaching 64% FIMA,
instead of its original goal of 75% FIMA. It was decided to remove NPR-1A early to allow
for the earliest possible assessment of the particle failures.




382
      FIG. 7.58. NPR-1A release-to-birth ratio for 85mKr before and after first particle failure.


Figure 7.58 is a plot of the 85mKr R/B during the experiment. The R/B remained low during
the first 42 full power days of the experiment. However, after 71.4 elapsed days (Figure 7.58,
right), the R/B increased from a value of 4×10-9 to 3.8 × 10-7, indicating particle failure. The
initial particle failure occurred at a peak fluence of 1.27 × 1025 n/m2, a peak burnup of
47% FIMA, and a peak temperature of 1133ºC. The 85mKr R/B continued to increase over
time to a peak value of 1.8 × 10-5. Based on the peak R/B, the total number of particle failures
in NPR-1A is estimated to be ~48.

The NPR-1 and -2 experiments were irradiated in the HFIR for a total of eight cycles. The
capsules were instrumented to provide measurements of temperature, gas flow, neutron
fluence, and fission gas release. A radial schematic of the capsule is shown in Fig. 7.59. The
irradiation capsule consists of a double contained, single, purged cell containing 16 fuel
compacts surrounded by H-451 graphite fuel bodies.

Irradiation on NPR-1 capsule began July 25, 1991, and was completed on May 29, 1992, at a
peak fluence of 3.7 × 1025 n/m2. The calculated temperatures ranged from 727 to 1027ºC.
Temperatures remained fairly constant over the first three cycles with a gradual decrease
during the last three cycles as the uranium was depleted from the compacts. Most of the
burnup was attained in the first three cycles, while in the last five cycles, the fuel saw a high
fast fluence and a lower burnup rate. NPR-1 experienced its first particle failure at a burnup of
72% FIMA. About 526 particles were estimated to have failed after the fuel reached a burnup
of 79% FIMA.




                                                                                                    383
               FIG. 7.59. Schematic cross-section of the NPR-1/2 irradiation capsule.


Figure 7.60 is a plot of the 85mKr R/B during the NPR-1 experiment [269]. The R/B remained
low (~10-8) during the first 120 full power days. However, at a peak fluence of 1.7 × 1025
n/m2, the R/B increased to 1.7 × 10-7 indicating particle failure. The peak burnup and
temperature at the time of the first particle failure were 72% FIMA and 1123ºC, respectively.
The 85mKr R/B continued to increase during the irradiation and reached a final value of ~3 ×
10-4 at the end of the experiment. Based on these results and activity spikes recorded by the
ionization chamber, 526 particles were estimated to have failed.




FIG. 7.60. NPR-1 measured R/B ratios as a function of full power days for 85mKr and 88Kr (left); for
133
    Xe and 138Xe (right).

Irradiation of the NPR-2 capsule began August 28, 1991, and was completed on May 29,
1992, at a peak fluence of 3.7 × 1025 n/m2. NPR-2 operated at a lower temperature than NPR-
1. The calculated temperatures ranged from 597 to 897ºC. NPR-2 experienced its first particle
failure at a burnup of 75% FIMA. About 135 particles were estimated to have failed at 79%
FIMA.




384
Figure 7.61 is a plot of the 85mKr R/B during the experiment [269]. The R/B remained low
(< 10-8) during the first 120 full power days. However, at a peak fluence of 2.0 × 1025 n/m2,
the R/B increased to 7 × 10-7, indicating particle failure. The peak burnup and temperature at
the time of particle failure were 75% FIMA and 960ºC, respectively. The 85mKr R/B
continued to increase during the irradiation and reached a final value of ~6 × 10-5 at the end of
experiment. Based on these results and activity spikes recorded by the Geiger–Müller
monitors, 135 particles were estimated to have failed.




FIG. 7.61. NPR-2 measured R/B ratios as a function of full power days for 85mKr and 88Kr (left); for
133
    Xe and 138Xe (right).


In total, about 700 out of 230 000 particles contained in the three tests failed (Table 7.12) in
contrast with model predictions of no failures.

Within the new production modular high temperature gas reactor (NP-MHTGR) programme,
an extensive particle fuel and irradiation programme was conducted. As a part of this
irradiation programme several capsules were irradiated. Among these were capsules NPR1,
NPR2, and NPR1A. A total of 221 136 particles were irradiated. Of these approximately 700
failed.

TABLE 7.12. FAILED PARTICLES IN THE NPR IRRADIATION TESTS
                                                    Burnup (% FIMA)
                   Irradiation time                                                     Total number of
     Test                                                             First failed cp
                        (efpd)           Targeted      Achieved                         failed particles
                                                                        observed
    NPR-1                   165             —             79                72                526
    NPR-1A                  64.2            75            64                48                48
    NPR-2                   175             —             79                75                135

—     data not available.

7.4.2.3. Post-irradiation examination of NPR fuel

A variety of examination techniques including burn-leach and IMGA were used to obtain
information on the failure fraction of fuel particles in individual compacts and on the nature of
the failures. Optical ceramography and scanning electron microscopy (SEM) were used to
thoroughly characterize as-manufactured fuel particle quality. NP-MHTGR SiC was
determined to have a larger columnar grain structure than other SiC samples. In some cases,



                                                                                                    385
single grains extended nearly through the coating. The evaluation found evidence of lenticular
voids and flaws in the SiC (called gold spots because of their appearance) that slightly
decreased the structural strength of the SiC. The gold spot formation was determined to be the
result of fuel particles leaving the reaction zone of the furnace during coating and contacting
furnace surfaces to get contaminated with SiC ash, which was then sealed in the coating when
the particle re-entered the reaction zone.

Metallic inclusions (primarily Cr and Ni) in the SiC also accounted for low strength. Gold
spot particles were tested as a group, but did not show a large decrease in measured strength.
Flaws associated with the gold spots however, appear to contribute to a low strength tail to the
strength distribution.

Eight of the 16 compacts from each of the NPR-1 and NPR-2 capsules and all 20 of the
compacts from capsule NPR-1A were given a standard fission gas release test in the TRIGA
Mark 1 Reactor Facility at General Atomics. In this test, fission gas release was measured
under irradiation for 30 minutes while the compact was held at 1100ºC. The fraction of
exposed kernels in each compact was obtained by dividing the measured R/B values by the
R/B for an exposed kernel (varied from 0.030 to 0.043, depending on the irradiation exposure
of the compact) under the conditions of the TRIGA R/B testing. The capsule average values
of exposed kernel fraction are compared with values based on end-of-life (EOL) in-pile R/B
and counting radiation spikes. The agreement between values derived from EOL R/B and
radiation spikes is remarkably good.

A leach-burn-leach procedure was carried out on compact NPR-1 B6. It consisted of a 24-
hour leach in boiling concentrated nitric acid (14 M), plus hydrofluoric acid (0.03 M) to
dissolve kernels that had been exposed by the failure of all the coating layers. This was
followed by a burn in air at 750ºC for 48 hours to remove all compact matrix and PyC layers
(including any intact IPyC beneath failed SiC), and finally a 48-hour leach (under the same
conditions as before) to dissolve any kernels exposed by the burn, providing a measure of the
fraction of particles with failed SiC but intact IPyC layers. The 95Zr and 144Ce contents of the
leach solutions were determined by radiochemical analysis. These fission products were
expected to remain with the kernel and serve as a measure of the fraction of the kernels in the
compact dissolved in the leach solutions. The results show reasonable agreement with results
of SiC failure fraction based on other measurements. Although used to a very limited extent in
this PIE, LBL showed promise as a method for determining exposed kernel fraction and SiC
failure fraction in irradiated compacts, and is a candidate for continued development.

Compacts from the NPR-1 and NPR-2 capsules were deconsolidated by an electrochemical
process, and compact NPR-1A 13 was deconsolidated by burning to obtain particles for
IMGA examination to determine the fraction of particles with failed SiC. The IMGA
measured the content of gamma-emitting nuclides in individual particles. The ratio
137
    Cs/144Ce was used as a measure of SiC integrity. 144Ce remained within exposed kernels,
whereas 137Cs could only be retained by an intact SiC layer. Agreement between values of
exposed kernel fraction and SiC failure fraction was expected, given the large fractional
failure of the PyC layers discussed below.




386
Kernels were observed to contain large gas voids and to have undergone swelling at the high
burnups in the NP-MHTGR irradiations (up to 79% FIMA). Generally, the kernels retained a
spherical shape and were contained in the densified buffer coating. Occasionally, the buffer
cracked radially and the swelling kernel extruded through the crack to the IPyC layer. No
chemical attack of the IPyC by the kernel or by fission products was observed.

Most often, shrinkage of the buffer led to the opening of an annular gap between the buffer
and the IPyC. In only about 5% of the buffers did irradiation-induced densification of the
buffer lead to the formation of radially oriented shrinkage cracks. Radial cracks were
observed in IPyC layers with increasing frequency as a function of fast fluence, occurring in
up to 65% of the particles in a compact cross-section at the highest exposure.
7.4.2.4. Most probable causes of fuel particle failure

Evidence from as-manufactured characterization, irradiation, and post-irradiation examination
data indicates that irradiation-induced changes in material properties of the pyrocarbons
played a dominant role in the failure of fuel particles to retain fission gases. The as-
manufactured particle characterization data indicate that the level of as-manufactured defects
in the SiC prior to irradiation (4 × 10-4) was two orders of magnitude too low to account for
the level of particle failures (up to 4 × 10-2 in high fluence compacts). Particle failures were a
strong function of neutron fast fluence, as evidenced by the increase in in-reactor fission gas
release with irradiation time. IMGA data indicates caesium release from fuel particles was a
function of both fast neutron fluence and irradiation temperature. Fission gas release data
from post-irradiation TRIGA testing indicate fuel particle failure strongly depended on fast
neutron fluence and less strongly depended on irradiation temperature.

These observations are in accordance with the well known behaviour of pyrocarbons to
undergo dimensional changes with fast neutron fluence, sometimes leading to failure of
coating layers [270]. In contrast, SiC is relatively stable under neutron irradiation [271]. The
experimental evidence strongly implicates irradiation-induced changes in the pyrocarbon
layers as having played a leading role in the NP-MHTGR fuel particle failures. Direct
observation by metallography in the PIE confirmed the large scale failure of pyrocarbon
layers and the fluence dependence of these failures.

The PPyC is expected to shrink and fail early under irradiation and widespread PPyC failure
(85 to 100% above a fluence of 1.9 × 1025 n/m2) was measured by metallography. The OPyC
is also expected to shrink under irradiation, but the extent of OPyC failure observed above 1.9
× 1025 n/m2 (47–90%) was unexpected and is mostly likely attributable to crack propagation
from the PPyC. The inner seal coat between the PPyC and the OPyC was expected to separate
the two layers and prevent crack propagation. However, the seal coat acted as a strong bond
and facilitated crack propagation.

The most probable of the causes identified was mechanical failure of the SiC induced by the
concentration of tensile stresses in the SiC in the vicinity of cracks in the IPyC, where an
IPyC layer was apparently strongly bonded to the SiC. In compact metallography IPyC
failures were observed without SiC failures, but all through-wall cracks in the SiC were found
to be in the vicinity of the IPyC cracks.




                                                                                              387
7.4.3.   Reference irradiation testing for the Japanese HTTR fuel at HFIR

7.4.3.1. HRB-22 irradiation experiment

The irradiation of the Japanese HTTR fuel was carried out as HRB-22 capsule irradiation test,
which was a part of a cooperative effort between the United States Department of Energy
(US-DOE) and the Japan Atomic Energy Research Institute (JAERI, now JAEA) [272]. The
fuel for the irradiation test was called high burnup fuel, whose target burnup and fast neutron
fluence were higher than those of the first loading fuel of the HTTR [273]. In order to keep
fuel integrity to high burnup over 5% FIMA, thickness of buffer and SiC layers of fuel
particle were increased.
7.4.3.2. Irradiation capsule

The irradiation capsule HRB-22 was a test capsule containing advanced Japanese fuel to be
later used in the HTTR [274, 275]. Its function was to obtain fuel performance data at HTTR
operating temperatures in an accelerated irradiation environment. The irradiation was
performed in the HFIR reactor at ORNL operated at a nominal power of 85 MW(th)
throughout most of the irradiation period. The capsule was irradiated for 88.8 efpd in position
RB-3B of the removal beryllium facility over four reactor operating cycles starting with HFIR
cycle 325. The maximum fuel compact temperature was maintained at or below the allowable
limit of 1300°C for most time of the irradiation. Included in the data collected during the
irradiation test are TC and gas flow data, the calculated maximum and volume average
temperatures based on the measured graphite temperatures, measured gaseous fission product
activity in the purge gas, and associated release rate-to-birth rate (R/B) results.

The HRB-22 capsule consisted of a doubly contained, single purge cell with 12 fuel compacts
held in a graphite fuel body. The fuel compacts were annular right circular cylinders with an
outside diameter of 26.05 mm, inside diameter of 10 mm and a height of 39 mm. The fuel
body was fabricated from grade 2020 graphite which was a fine grain graphite manufactured
by the Stackpole Carbon Company. The fuel body with fuel compacts was placed inside a
double-walled Inconel 718 containment. The radial gap between the graphite fuel body and
the containment wall was sized to maintain the temperature as uniformly as possible over the
length of the capsule by machining a steep outer surface to the sleeve. The capsule includes a
facility for introducing a purge gas. Capsule temperatures were adjusted by changing the
composition of the sweep gas, a mixture of helium and neon, flowing in the gap. A typical
radial cross-section of the capsule is shown in Fig. 7.62 [274].

The temperature of the graphite fuel body was monitored by 24 thermocouples (TC) located
at axial positions corresponding to the axial midpoints of each fuel compact. Twenty one of
the thermocouples were arranged in three thermocouple army tubes (TCATs) with seven TC’s
in each tube. The capsule includes facility for introducing a purge gas. Capsule temperatures
were adjusted by changing the composition of the sweep gas flowing in the gap between the
graphite fuel body and the inconel pressure vessel. A mixture of helium and neon was used to
control the temperature. Greater fractions of helium, which has the higher thermal
conductivity, decrease thermal resistance in the gap resulting in lower fuel temperatures. The
same gas mixture occupies the gap between fuel compact and graphite fuel body, and the
central cavity in the fuel compact.




388
               FIG. 7.62. Schematic drawing showing the radial cross-section of capsule.


7.4.3.3. Fuel design and fabrication

The fuel for the HRB-22 capsule irradiation test were TRISO coated fuel particles dispersed
in graphite matrix to form annular fuel compacts. The design of the particles was different
from that for the initial core fuel of HTTR [21, 162]. The fuel design for the HRB-22 capsule
irradiation tests is called ‘advanced fuel’. A target burnup of the advanced fuel is 10% FIMA,
whereas that of the HTTR fuel is 3.6% FIMA. Since the advanced fuel must retain larger
amounts of gaseous and solid fission products, together with carbon monoxide, for a longer
time than HTTR fuel, the dimensions of the advanced fuel were changed from those of the
HTTR fuel. In the advanced fuel design, the diameter of the fuel kernel is smaller, and both
buffer layer and SiC layer are thicker than those of the HTTR fuel. The dimensions of the fuel
compacts for the HRB-22 capsule irradiation test were the same as those of the HTTR fuel: 26
mm outer diameter, 10 mm inner diameter, and 39 mm length. Fuel loading for the HRB-22
capsule was calculated based on a single constant loading scheme along the length of the
capsule. The loading was based upon a maximum linear heat rate of 65.6 kW/m (20 kW/ft).
Inventory requirements for 235U, 238U, and total uranium of each fuel compact were 0.0948,
2.2499, and 2.3447 g, respectively [272].

The fabrication process of the high burnup fuel irradiated in the HRB-22 capsule was
basically same as that of the first loading fuel of the HTTR. Major results of the pre-
irradiation characterization are described below. Table 7.13 shows measured dimensions of
as-fabricated coated fuel particles.




                                                                                           389
TABLE 7.13. COMPARISON OF MAJOR SPECIFICATIONS AND IRRADIATION TARGET OF
EXTENDED BURNUP FUEL AND FIRST-LOADING FUEL OF THE HTTR
Parameter                                       Extended burnup fuel            First loading fuel of HTTR
Kernel diameter (μm)                                   500–550                             600
Buffer layer thickness (μm)                               90                               60
SiC layer thickness (μm)                                  35                              25–30
Target burnup (% FIMA)                                  5–10                               3.6
Fast neutron fluence (1025 n/m2)                         3–5                               1.5



Burnup and fast neutron fluence for the fuel compacts are shown in Figs 7.63 and 7.64,
respectively. The fuel temperatures were evaluated based on measured TC temperatures. Time
dependent maximum fuel temperatures are shown in Fig. 7.65. For measurement of the
release rate-to-birth rate ratios (R/B) a sample of the sweep gas was obtained in a bottle using
the grab sample apparatus. The sample was obtained by first evacuating the bottle and grab
sample manifold and then backfilling the system with the sweep gas. The type and activity of
radioactive fission gas in the grab sample were measured using gamma spectroscopy. The
gamma rays were detected by an intrinsic Ge detector. The measured R/B values are shown in
Fig. 7.66.




                                     FIG. 7.63. Burnup in irradiation tests.




                               FIG. 7.64. Fast neutron fluence in irradiation tests.




390
                      FIG. 7.65. Maximum fuel temperatures in irradiation tests.




                        FIG. 7.66. Kr-88 fractional release in irradiation tests.


7.5. IRRADIATION TESTING IN THE HTTR AT JAEA OARAI

7.5.1.   Reactor description of the HTTR

The status of operation and tests of the HTTR, and research on nuclear heat application has
been described in [266]. In the HTTR, fuel and material irradiation tests will also be carried
out employing superior characteristics of the HTTR. A full scale sample of fuel, that is, a full
block size irradiation sample, for the advanced fuels will be irradiated in the central fuel
column of the core. Pebble balls can also be tested using the graphite basket as shown in
Fig. 7.67 [266].

A fuel failure test in block size will also be carried out in the centre column of the core. Batch
and capsule irradiation tests of fuels and materials as well as tritium recovery test will be
performed in the irradiation test hole in the replaceable reflector region. Furthermore, batch
material irradiation tests will be carried out in the permanent reflector region. The thermal and
fast neutron fluxes in irradiation region as of the order of 1017 n/(m2·s), and the temperatures
are between 400 and 1100°C, depending on the axial and radial positions in the core and
reflector.




                                                                                              391
7.5.2.     In-reactor performance of HTTR fuel

Since the first loading fuel of the HTTR is the first mass production HTGR fuel in Japan, their
quality should be carefully inspected. In addition to the quality control and assurance of the
fabrication process, the irradiation test was carried out confirm the intactness of the first
loading fuel during the HTTR operation [183].




                           FIG. 7.67. Proposed fuel irradiation in the HTTR core.

The irradiation was carried out as the 94F-9A capsule irradiation test in the JMTR. In order to
investigate fuel intactness, the fuel compact was irradiated over 7% FIMA although the
maximum burnup in the HTTR design (3.6% FIMA which corresponds to 33 GW•d/t). The
fuel compacts were irradiated at the temperature of 1300–1350°C. The maximum burnup and
fast neutron fluence for the fuel compacts are 7% FIMA and 2.7 × 1025 n/m2, respectively.
The measured release rate to birth rate, (R/B), of 88Kr in both inner capsules was less than 10-6
as shown in Fig. 7.68 [184], which corresponds to one particle failure in the inner capsule.
This result is far smaller than 5.35 × 10-4 which is the safety design value of the HTTR. Thus,
it was concluded that no significant additional irradiation-induced failure occurred up to
6% FIMA that is about two times higher than 3.6% FIMA of the maximum burnup in the
HTTR core.




          FIG. 7.68. Measured (R/B) of 88Kr in the acceleration irradiation of the first loading fuel.
                                                                                 -2
                                                                          5×10
                                                                                          ■： 85mKr




                                      Primary coolant activity (Bq/cm )
                                      3

                                                                          4×10
                                                                                 -2       △： 87Kr
                                                                                          ●： 88Kr
                                                                                 -2
                                                                          3×10


                                                                                 -2
                                                                          2×10


                                                                                 -2
                                                                          1×10


                                                                            0
                                                                                      0   20     40       60       80   100
                                                                                               Reactor power (%)


         FIG. 7.69. Primary coolant activity concentrations of Kr isotopes during rise to power tests.




392
                                                                                  -2
                                                                    5×10




                                Primary coolant activity (Bq/cm )
                                                                                                □： 133Xe
                               3
                                                                                  -2
                                                                    4×10
                                                                                                ▲： 135Xe
                                                                                                ◇： 135mXe
                                                                                  -2
                                                                    3×10                        ●： 138Xe

                                                                                  -2
                                                                    2×10


                                                                                  -2
                                                                    1×10


                                                                             0
                                                                                   0            20     40       60            80         100
                                                                                                     Reactor power (%)

    FIG. 7.70. Primary coolant activity concentrations of xenon isotopes during rise to power tests.

During the rise to power test of the HTTR, which started in September 1999, primary coolant
sampling measurements were carried out to measure fission gas concentrations [276]. The
concentrations of fission gas nuclides of 85m Kr, 87Kr, 88Kr, 133Xe, 135Xe, 135m Xe, and 138Xe
were less than 0.1 MBq/m3 as shown in Fig. 7.69 and 7.70 [164, 165]. The measuring method
of radioactive concentrations of fission gases in primary coolant is mentioned in section 5.1.3.
                                                                                       -7
                                                                                  10




                                                                                       -8
                                                                                  10



                                                                    (R/B) of Kr
                                                                    88




                                                                                       -9
                                                                                  10




                                                                                   -10
                                                                                  10
                                                                                            0   20     40       60       80        100
                                                                                                     Reactor power (%)


                      FIG. 7.71. Measured (R/B) of 88Kr during HTTR operation.

The R/B ratio of fission gases was calculated based on the measured concentrations. Figure
7.71 shows the R/B of 88Kr as a function of the reactor power [164, 165]. The (R/B) values
are as low as 2 × 10-9 up to 60% of the reactor power, then increase to 7 × 10-9 at full power
operation. This result suggests that in lower reactor power, the fission gas release mechanism
is recoil from the contaminated uranium in the fuel compact matrix. Beyond 60% of the
reactor power, the R/B increases presumably because diffusion release becomes the main
release mechanism.

7.6. IRRADIATION TESTING IN THE ATR AT INL IDAHO

7.6.1.   Reactor description of the ATR

The advanced test reactor (ATR) at INEEL is a light water cooled, beryllium-reflected reactor
that uses HEU U-Al fuel in a four-leaf clover configuration to produce high neutron fluxes for
materials testing and isotope production (Fig. 7.72). The clover leaf configuration results in
nine very high flux positions, termed flux traps. In addition, numerous other holes of varying
size are available for testing. Of interest here are several holes that can be used to irradiate
coated particle fuel. The large B holes in ATR (of which there are four) are 38 mm in
diameter and 760 mm in length. They can accommodate five individually purged cells, with
two graphite bodies per cell, containing up to three compacts per body. Thus, a total of 30




                                                                                                                                               393
compacts can be irradiated in this location. Of special note are the very flat burnup and
fluence profiles available axially in the ATR over the 760 mm length. This allows for nearly
identical irradiation of large quantities of fuel.




                    FIG. 7.72. Schematic of the advanced test reactor (ATR) at INL.

7.6.2.    Irradiation experiment AGR

7.6.2.1. AGR fuel development and qualification programme

The US Department of Energy has embarked on a series of tests of TRISO coated particle
reactor fuel intended for use in the VHTGR as part of the advanced gas reactor (AGR)
programme. The AGR-1 experiment is the first in this series of fuel tests to be irradiated in
the advanced test reactor (ATR). The AGR fuel development and qualification programme
was established to address the following overall goals:

         Provide a baseline fuel qualification data set in support of the licensing and operation
          of the next generation nuclear plant (NGNP). Gas reactor fuel performance
          demonstration and qualification comprise the longest duration research and
          development (R&D) task for the NGNP feasibility. The baseline fuel form is to be
          demonstrated and qualified for a peak fuel centreline temperature of 1250°C.
         Support near term deployment of an NGNP by reducing market entry risks posed by
          technical uncertainties associated with fuel production and qualification.
         Utilize international collaboration mechanisms to extend the value of DOE resources.

The AGR fuel development and qualification programme consists of the elements fuel
manufacture, fuel and materials irradiations, post-irradiation examination (PIE) and safety
testing, fuel performance modeling, and fission product transport and source term evaluation.

The AGR fuel irradiations will be conducted over the next ten years to demonstrate and
qualify new particle fuel for use in high temperature gas reactors. The goals of the irradiation
experiments are to provide irradiation performance data to support fuel process development,
to qualify fuel for normal operating conditions, to support development and validation of fuel
performance and fission product transport models and codes, and to provide irradiated fuel
and materials for PIE and safety testing [277, 278]. The experiments, which will each contain



394
several separate capsules, will be irradiated in an inert sweep gas atmosphere with individual
on-line temperature monitoring and control of each capsule. The sweep gas will also have on-
line fission product monitoring on its effluent to track performance of the fuel in each
individual capsule during irradiation.

The AGR fuel experiments belong to a category of experiments designated at the INL as
instrumented lead experiments, which derives its name from the instrument leads utilized to
provide continuous monitoring (and typically control) of experiment parameters during
irradiation. Each instrumented lead experiment test train may contain several vertically
stacked capsules, and is typically designed, as the AGR experiments were, for a specific
irradiation position in the ATR. Therefore the design is unique for the irradiation position
location and size, irradiation parameters (e.g. temperature, fluence, monitoring requirements,
etc.) and the umbilical tube routing necessary to connect the experiment to the monitoring,
control and data collection equipment. This section reviews the design of the AGR-1
experiment [279, 280], and discusses the preliminary irradiation results obtained to-date.
7.6.2.2. AGR-1 fuel specimens
The fuel is comprised of 350 μm diameter low enriched uranium (LEU) fuel kernels, coated
with traditional TRISO coatings (i.e. a layer of silicon carbide sandwiched between two
pyrolytic carbon layers) to make up the 780 μm nominal diameter TRISO coated fuel
particles. Next the fuel particles are overcoated with a thermo-set resin and pressed into fuel
compacts that are then sintered to remove the volatile compounds in the resin. Each compact
contains approximately 4150 fuel particles with a mean uranium content of approximately 0.9
grams. For AGR-1, four different types of TRISO coatings were produced (baseline,
variant 1, variant 2, and variant 3) to study the impact on key fuel fabrication processing
variables on fuel performance. Table 7.14 presents pertinent attributes of the fuel that is being
irradiated in AGR-1 [281].
7.6.2.3. Experiment capsules
The experiment test train consists of six separate stacked capsules vertically centred in the
ATR core. Each capsule has its own custom blended gas supply and exhaust for independent
temperature control and fission product monitoring. Temperature control of the capsules is
accomplished by adjusting the mixture ratio of two gases with differing thermal conductivities
to control the heat transfer across an insulating gas jacket between the heat source (fuel
fissions and gamma heating of capsule materials) and the relatively cold reactor coolant
(52ºC). Helium is used as the high (thermally) conductive gas and neon is used as the
insulating gas. A horizontal capsule cross-section at the top of the test train is shown in Fig.
7.73, left, and a vertical section of a capsule is shown on the right-hand side of the figure. The
capsules are approximately 35 mm (1 3/8 inches) in diameter and 150 mm (6 inches) in height
— including the plenums between adjacent capsules. Each capsule contains 12 prototypical
right circular cylinder fuel compacts nominally 12.3 mm (½ inch) in diameter and 25 mm
(1.0 inch) long.

The compacts are arranged in four layers in each capsule with three compacts per layer nested
in a triad configuration. A nuclear grade graphite spacer surrounds and separates the three fuel
compact stacks in each capsule to prevent any fuel particles on adjacent compacts from
touching each other, which could possibly cause a premature particle failure. Boron carbide
was dispersed in the graphite spacer to serve as a consumable neutron poison. In addition to
the boron carbide, a thin (0.25 mm) hafnium shield next to the outside capsule wall surrounds
the two fuel compact stacks facing toward the centre of the ATR core (stacks 2 and 3 in the
figure). A thin (0.25 mm) stainless steel shield next to the outside capsule wall blankets the



                                                                                              395
other fuel compact stack (stack 1 in the figure) located on the side of the capsule facing away
from the ATR core.

Stainless steel was used for this shield (versus hafnium) in order to minimize the effects on
the neutron flux to these already lower powered fuel compacts while retaining the same
insulating gas jacket to maintain the proper irradiation temperature. The neutron poisons were
necessary to limit the initial fission rate in the fuel and thereby provide a more consistent
fission rate/power production during irradiation. As the boron carbide is consumed in the
graphite, the fission rate in the fuel will reach a peak at about the mid-point of the irradiation.
The fission rate will then slowly decrease as the fuel continues to burnup. Reducing and
controlling the initial fission rate in this manner decreased the ratio of the maximum to
minimum heat generation rates in the fuel, which will provide better temperature control over
