Repository: charles-azam/eng-bench

# NSTF-Bench

Can a coding agent do engineering analysis? NSTF-Bench asks one hard question instead of many
easy ones: given a bounded evidence pack about **Argonne's NSTF** — a half-scale, 26-metre
passive reactor-cavity cooling facility that a US national lab instrumented and measured for 33
months — predict what the lab measured, blind, with calibrated uncertainty.

The agent receives geometry, materials, instrument locations, and the electrical heater program.
It does **not** receive the thermal duty (it must derive it from an energy balance), any measured
outcome, or network access to the facility's publications. It must leave a calculation note and a

File: triso/sources/TECDOC-1674_full.txt (part 26 of 46)
                                     IAEA-TECDOC-1674 n Advances in High Temperature Gas Cooled Reactor Fuel Technology
the length of the rather long 2 year irradiation.

There are nominally three thermocouples in each capsule (the top and bottom capsules have
five and two thermocouples respectively for different reasons) located in the top, middle, and
bottom areas of the graphite spacer measuring the temperature of the graphite. Since no metal
could touch the fuel particles, the thermocouples measure the graphite temperature and the
corresponding fuel temperatures are calculated. type N thermocouples are utilized in the
coolest portion of the capsule (away from core centre), and the INL developmental
thermocouples [282] are used in the higher temperature positions within the capsule (towards
core centre). Flux wires were also installed in the graphite to measure both the thermal and
fast neutron fluence.

An umbilical tube (termed a lead-out) houses and protects the gas lines and thermocouple
leads from the experiment capsules to the reactor vessel wall penetration. Outside the reactor
vessel wall, the gas lines and thermocouple leads are connected to their facility counterparts in
the temperature monitoring, control and data collection system. The lead-out also vertically
locates the experiment in the east large B irradiation position in the ATR core, shown in
Fig. 7.74.

The large B positions (38 mm or 1.5 inch diameter) were chosen for the AGR fuel irradiations
due to the rate of fuel burnup and fast neutron fluence accumulation in these positions
providing an acceleration factor of between one and three times that expected in the very high
temperature reactor (VHTR). This acceleration factor was high enough to accomplish the
irradiation within a reasonable time, but yet low enough to avoid possible premature fuel
particle failures similar to those experienced in past highly accelerated particle fuel tests.




396
TABLE 7.14. FUEL ATTRIBUTES FOR AGR-1
     Property                            Specific range for                           Actual mean value ± Population standard deviation
                                            mean value                Baseline              Variant 1                   Variant 2               Variant 3
     Kernel diameter (μm)                      350 ± 10                                                     349.7 ± 9.0
     Kernel density (Mg/m3)                     ≥ 10.4                                                     10.924 ± 0.015
     Buffer thickness (μm)                     100 ± 15              103.5 ± 8.2           102.5 ± 7.1                       102.9 ± 7.3       104.2 ± 7.8
     IPyC thickness (μm)                        40 ± 4                39.4 ± 2.3            40.5 ± 2.4                        40.1 ± 2.8        38.8 ± 2.1
     SiC thickness (μm)                         35 ± 3                35.3 ± 1.3            35.7 ± 1.2                        35.0 ± 1.0        35.9 ± 2.1
     OPyC thickness (μm)                        40 ± 4                41.0 ± 2.1            41.1 ± 2.4                        39.8 ± 2.1        39.3 ± 2.1
                            3
     Buffer density (Mg/m )                   0.95 ± 0.15            1.10 ± 0.04           1.10 ± 0.04                       1.10 ± 0.04       1.10 ± 0.04
     IPyC density (Mg/m3)                     1.90 ± 0.05           1.904 ± 0.014         1.853 ± 0.012                     1.912 ± 0.015     1.904 ± 0.013
     SiC density (Mg/m3)                        ≥ 3.19              3.208 ± 0.003         3.206 ± 0.002                     3.207 ± 0.002     3.205 ± 0.001
     OPyC density (Mg/m3)                     1.90 ± 0.05           1.907 ± 0.008         1.898 ± 0.009                     1.901 ± 0.008     1.911 ± 0.008
                     (a)
     IPyC anisotropy (BAF)                      ≤ 1.035             1.022 ± 0.002         1.014 ± 0.001                     1.023 ± 0.002     1.029 ± 0.002
     OPyC anisotropy(a) (BAF)                   ≤ 1.035             1.019 ± 0.003         1.013 ± 0.002                     1.018 ± 0.001     1.021 ± 0.003
     IPyC anisotropy post compact            Not specified          1.033 ± 0.004         1.021 ± 0.002                     1.036 ± 0.001     1.034 ± 0.003
     anneal (BAF)
     OPyC anisotropy post compact            Not specified          1.033 ± 0.003         1.030 ± 0.003                     1.029 ± 0.004     1.036 ± 0.002
     anneal (BAF)
     Sphericity (aspect ratio)           ≤ 1% of the particles      1.054 ± 0.019         1.056 ± 0.019                     1.053 ± 0.019     1.055 ± 0.018
                                       shall have an aspect ratio
                                                ≥ 1.14.
     Mean uranium loading                    0.905 ± 0.04               0.917                 0.915                             0.904             0.912
     (g U/compact)
     Compact diameter (mm)                   12.22–12.46             12.36 ± 0.01          12.36 ± 0.01                      12.36 ± 0.01      12.34 ± 0.01
     Compact length (mm)]                    25.02–25.40            25.066 ± 0.080        25.123 ± 0.030                    25.077 ± 0.065    25.227 ± 0.037
                                                          -4                     -5                                                      -5
     Defective SiC coating fraction          ≤ 2.0 × 10               4.0 × 10                  0                             2.0 × 10              0
     Defective IPyC coating fraction         ≤ 2.0 × 10-4                 0                     0                                 0                 0
     Defective OPyC coating fraction         ≤ 1.0 × 10-2                 0                 9.6 × 10-4                            0                 0




                                                                                                                                                               397
FIG. 7.73. Horizontal cross-section (left) and vertical section (right) of an AGR experiment capsule.




                                FIG. 7.74. ATR core cross-section.




398
The irradiation time for the AGR-1 experiment was determined by the neutron flux rate in the
large B position and the average burnup goal of 18% FIMA for all fuel compacts, and a
minimum of 14% FIMA for each fuel compact [281]. This requirement in combination with
the slightly less than 20% fuel enrichment resulted in a rather long irradiation time, and a
significantly reduced heat generation rate towards the end of the irradiation.

As indicated earlier, every effort was made to flatten the temporal heat generation rate curve
to increase the controllability of the temperatures at the end of the irradiation. This
controllability was necessary to meet the time-average volume-average temperatures of 1150
+30/-75ºC for the irradiation while staying below the time-average peak temperature of
1250ºC and maximum instantaneous peak temperature of 1400ºC. These requirements
provided some significant challenges in the design of the AGR-1 experiment and control
systems.

(a) Temperature control system

The temperature of each experiment capsule is controlled by varying the mixture of two gases
with differing thermal conductivities in a small insulating gas jacket between the specimens
and the experiment containment. The combination of helium and neon, which is the typical
gas combination currently used at ATR, is also being utilized in the AGR fuel experiments.
Computer controlled mass flow controllers are used to automatically blend the gases (based
upon feedback from the experiment thermocouples) to control the temperatures.

(b) Fission product monitoring

Fission gases are the most common materials monitored in lead experiment temperature
control exhaust gases, and the AGR fuel experiments are no exception. The experiment flow
path is shown in Fig. 7.75.




                            FIG. 7.75. AGR-1 experiment flow path.




                                                                                          399
The outlet gas from each capsule is routed to individual fission product monitors. The capsule
outlet flows can be rerouted to an online spare monitor if any monitors experience detector or
other failures. There is also the capability to take a grab sample of the effluent gas from each
capsule. The fission product monitors consist of a spectrometer for identifying and
quantifying the fission gas nuclides and a gross gamma detector to provide indication when a
puff release of fission gases passes through the monitor. The gross gamma detector also
provides the release timing. With the combination of a gross gamma detector and a
spectrometer being continuously on-line, the gross gamma detector results can be scanned
quickly to establish which portions of the voluminous spectrometer data need to be closely
scrutinized. A puff release of fission gases typically indicates when a TRISO fuel coating
failure may have occurred. Through identification and quantification (with uncertainties) of
the isotopes, the spectrometer can be used to determine the isotopic R/B of the fission gases
being detected. The system was designed and response modeled to detect and quantify each
individual fuel particle failure up to and including a very unlikely 250th fuel particle failure.
7.6.2.4. Experiment irradiation and status

The experiment was inserted in the east large B position (B-10) of the ATR core in mid
December 2006. Final flow testing of the temperature control and fission gas monitoring
system installations were accomplished after the experiment had been inserted. Irradiation of
the experiment was initiated on December 24, 2006, and continued until completion on
November 6, 2009, reaching 620 effective full power days of irradiation.

Following initial shakedown of the capsule during the first irradiation cycle [283], the AGR-1
experiment went very well. The fission product monitors had been stable and provided data
reliably for all six capsules. After six irradiation cycles, three out of the eight installed type N
thermocouples had failed, and five out of the ten installed INL developmental Mo–Nb
thermocouples had failed.

Figure 7.76 is a waveform plot of the gas flows from Capsule 3 during the 4th cycle and Fig.
7.77 the corresponding thermocouple measurements. As indicated in the figure, the capsule
was on mostly neon to keep the control temperature within the allowable operating band. Of
the three thermocouples installed in that capsule, only one was still operating by the end of the
cycle and is plotted in the figure. These on-line data have been gather and stored in the SAS
computer programme and will serve as the AGR programme’s database for official
qualification of all AGR fuel data for the NGNP.

Table 7.15 provides a summary status of the AGR-1 experiment at the end of irradiation.
Detailed as-run physics and thermal analyses were performed cycle by cycle to track fuel
burnup, fast neutron fluence damage and fuel temperatures during the irradiation. After
620 efpd, peak burnups ranged from 15 to over 19% FIMA and fast fluences were between
3.1 and 4.4×1025 n/m2 (E>0.18 MeV). The temperature distribution of the fuel in Capsule 3
calculated at the end of the 4th irradiation cycle is shown in Figure 7.78. The mean
temperature of the fuel is about 1140°C and the peak fuel temperature during that cycle was
about 1250°C.




400
          FIG. 7.76. Gas flow measurements from Capsule 3 during the 4th irradiation cycle.




    FIG. 7.77. Thermocouple measurements from Capsule 3 during the 4th irradiation cycle.

TABLE 7.15. SUMMARY OF AGR-1 IRRADIATION CONDITIONS AFTER 13 CYCLES
(620 efpd), PRELIMINARY DATA
                       Peak compact      Peak compact fast
                          burnup                                                      Time-average
                                           neutron fluence    Time-average peak
   Capsule                                                                           volume-average
                                         (1025 n/m2, E>0.18    temperature (°C)
                         (% FIMA)                                                   temperature (°C)
                                                MeV)
      6                     15.0                 3.1                1180                 1080
      5                     18.4                 3.9                1230                 1100
      4                     19.5                 4.3                1250                 1120
      3                     19.6                 4.4                1210                 1080
      2                     19.1                 4.1                1240                 1100
      1                     17.2                 3.4                1160                 1040




                                                                                                 401
                                    100
                                     90




          P ercen t E xceed an ce
                                     80
                                     70
                                     60
                                     50
                                     40
                                     30
                                     20
                                     10
                                      0
                                       915     945   975 1005 1035 1065 1095 1125 1155 1185 1215 1245
                                                                      Temperature (o C)

                                             FIG. 7.78. Fuel temperature distribution in AGR-1, capsule 3.


Based on the fuel temperature distributions during each cycle, time-averaged peak and time-
averaged volume-averaged temperatures were calculated as the irradiation progressed. After
620 efpd, the time averaged peak fuel temperatures ranged between 1160 and 1250°C and
time average volume temperatures were about 100 to 140°C lower depending on the capsule.

Release to birth rate ratios have been calculated for many of the short-lived fission gases
[284]. Representative results from the six capsules for 85mKr, 88Kr and 135Xe are shown in
Fig. 7.79. In all cases, the R/B is less than about 1×10-7 indicative of release from heavy metal
contamination. A failure of one particle in a capsule would result in an R/B of about 3.5 × 10-6
based on 4150 particles per capsule and a release of about 1.5% from the kernel which is a
typical value at these temperatures and burnups.

Expressions for release to birth rate ratios (R/B) of short-lived isotopes are often
approximated as:

        R                               D'
           3                                                                                                (7.25)
        B                               

where

R     is the fission product gas release rate (s-1);
B     is the fission product gas birth rate (s-1);
D’    is the effective reduced fission gas diffusivity (s-1);
λ     is the fission gas decay constant (s-1).

At constant temperature, this correlation can be expressed as

            R                        1
        log    cons tan t  n  log                                                                     (7.26)
            B                         

where n is the a variable exponent which has replaced the 0.5 square root power relation.




402
For diffusive release, values of n have been observed to vary between approximately 0.1 and
0.5 and are dependant upon fuel form, temperature and burnup, while values near 1.0 are
indicative of failure induced release of stored inventory [285]. A typical plot of AGR-1 R/B
values versus 1/λ is shown in Fig. 7.80, which displays an exponent value of 0.39 for krypton
isotopes and a value of 0.36 for xenon isotopes. These values are consistent with diffusive
release from uranium contamination in the fuel matrix.


                1        2         3         4         5    6    7          8     9     10    11    12     13
  1e-7        AGR-1 Reactor Cycle
   4e-8

  1e-8
   4e-9
   2e-9
  1e-9


  1e-7
   4e-8

  1e-8
   4e-9
   2e-9
  1e-9


  1e-7
   4e-8

  1e-8
   4e-9
   2e-9
  1e-9


  1e-7
   4e-8

  1e-8
   4e-9
   2e-9
  1e-9


  1e-7
   4e-8

  1e-8
   4e-9
   2e-9
  1e-9


  1e-7
   4e-8

  1e-8
   4e-9
   2e-9
  1e-9

          0         50       100       150       200       250   300        350   400   450   500    550   600   650
                                                                     EFPD

                                                       ● Kr-85m ● Kr-88 ● Xe-135

                                   FIG. 7.79. R/B for AGR-1, Capsules 1 through 6.




                                                                                                                 403
                               -6       Kr
                                        Xe
                               -7


                log ( R/B )
                                                 n = 0.39
                               -8                                    n = 0.36

                               -9

                              -10
                                    1    2       3          4      5            6
                                                 log ( 1/)

            FIG. 7.80. AGR-1 R/B values versus decay constant from Capsule 1 after 188 efpd.


7.6.2.5. Post-irradiation examination of AGR-1

The main objectives of the AGR-1 PIE campaign are [286]:

             Assessment of the overall performance of the test train and components and
              provide data to verify the test train thermal analyses;
             Evaluation of fission product retention of the fuel during the irradiation and during
              post-irradiation accident tests;
             Characterization of the compacts and individual particles to assess the condition of
              the matrix material, kernels, and coatings.

Advanced PIE capabilities for coated particle fuel developed at the INL include high
temperature accident testing, compact deconsolidation and leach-burn-leach testing, irradiated
particle visual examinations and gamma spectrometry, and detailed dimensional
measurements of fuel and capsule components. The PIE of the AGR-1 experiment is currently
in progress, and will be performed using facilities at both INL and ORNL.

The AGR-1 irradiation test train was shipped in March 2010 to the Hot Fuels Examination
Facility (HFEF) at the INL. It was loaded into the hot cell, visually inspected, and then
examined by gamma spectrometry to get an initial indication of the condition of the interior
capsule components. Complete axial gamma scans of the test train were performed using the
HFEF precision gamma scanner. The test train was scanned in a vertical orientation. Three
different rotational orientations were used so that each scan included only a single compact
stack.

The gross gamma results for fuel stack 3 are shown in Fig. 7.81. The fuel compacts and
interior components of the test train (e.g. capsule heads, Nb gas lines, Hf shrouds) could be
easily resolved from gross and isotopic data.




404
FIG. 7.81. Gross gamma scan results for A GR-1 fuel stack 3, showing the location of some interior
components of interest.


After the non-destructive test train exams, the test train and capsules were disassembled to
remove the fuel compacts and other components of interest. To quantify the amount of
irradiation-induced dimensional change that has occurred during the experiment, a non-
contact photo-visual inspection system was designed so that digital images with a high degree
of detail could be taken of the fuel compacts and graphite holders, from which dimensional
measurements with an uncertainty of < 0.025 mm could be made. Images are then processed
for dimensions by measuring between defined points at the edge of the imaged components
using image analysis software. The image of an irradiated AGR-1 compact from Capsule 4
acquired with the in-cell camera is shown in Fig. 7.82.




                                                                                              405
                    FIG. 7.82. Irradiated fuel compact from AGR-1 Capsule 4.


Preliminary dimensional data from several of the capsules indicates net shrinkage for the
compacts. Diametrical dimensional change was in the range of -0.9 to -1.2% with an average
of -1.0%, while length change was between -0.2% and -0.9% with an average of -0.6%. The
graphite holders exhibited very different behaviour depending on the specific capsule.
Preliminary data indicate shrinkage of the graphite in the outer two capsules (capsules 1 and
6) and swelling in the inner four capsules (capsules 2, 3, 4, and 5). The graphite holders from
capsules 1 and 6 contained 5.5 wt% boron carbide, those in the remaining capsules 7 wt%
boron carbide.

Further PIE works still to be done include [286]:

          The irradiated AGR-1 compacts will be characterized with gamma spectroscopy to
           determine inventories of key fission products and the burnup. Burnup
           measurements from spectroscopy data will be compared with values determined
           from destructive measurements.
          Fuel compacts will be cross-sectioned and examined with optical microscopy.
           Analysis will focus on kernel and coating micro-structures (including signs of
           coating damage or delaminati ons), kernel migration, and fission product corrosion
           of SiC.
          The extent of metallic fission product release from the fuel compacts during the
           irradiation will be determined by measuring the radionuclide inventories of the
           various capsule components, including the graphite fuel holders and the metal
           capsule parts (e.g. the capsule shell), during post-irradiation examination. The
           graphite holders and graphite end spacers will be quantitatively gamma counted to
           determine the inventory of fission products including 110mAg, 137Cs, and 154Eu.
           Fission products on metal capsule parts will first be stripped using an acid
           treatment, and the leach so lution will then be analysed using radiochemical
           methods for the fission products of interest. In addition, the graphite holders will




406
            be gamma scanned in both the axial and radial directions with a narrow collimator
            slit in an attempt to locate the spatial distribution of selected fission products.
           Compacts will be electrolytically deconsolidated in order to obtain individual
            particles for subsequent analysis. The deconsolidation process is made by
            electrolytic oxidation in concentrated nitric acid where individual fuel particles can
            then be collected and separated from any fines or larger matrix debris by sieving.
           At INL a system has been developed to allow inspection of particles and selection
            of individual particles for specific experiments. It will be used to perform initial
            visual examination on large batches of particles, to select specific particles by
            means of a vacuum needle, and to load particles into glass vials for subsequent
            analyses.
           The ‘leach-burn-leach’ procedure will be applied as a method for detecting failed
            coating layers in large batches of particles. The method involves a preliminary
            concentrated nitric acid leach on a batch of deconsolidated particles after compact
            deconsolidation and using the particles that have through-coating cracks to
            dissolve the uranium oxycarbide kernels. In addition, this method will also be used
            to look at the inventory of fission products that have been released from particles
            but retained in the compact matrix.
           Gamma spectrometry will be used to determine fission product inventories in
            individual irradiated particles, which allows the degree of fission product release
            to be measured. To accommodate variations in kernel size and burnup, this is best
            accomplished in practice by looking at the ratio of the fission products of interest
            to one that is known to be relatively immobile within the fuel kernel, e.g. cerium.
            A relatively low 137Cs/144Ce ratio would indicate a particle that has experienced
            high caesium release. Selected particles can be examined in more detail to evaluate
            the SiC coating micro-structures (e.g. grain size, grain orientation, quantity and
            types of defects) that may have contributed to increased release rates. At ORNL, a
            dedicated Advanced irradiated microsphere gamma analyser (Advanced IMGA)
            has been designed that will enable automated gamma counting of large batches of
            particles.
           Fuel specimens will be characterized by microscopic methods both after
            irradiation and after post-irradiation heating tests. Optical and electron microscopy
            will be used to characterize compact and particle cross-sections. Elemental
            analysis (wavelength dispersive spectroscopy) will be used to examine kernel
            micro-structures and phase heterogeneity and migration of fission products in the
            various coating layers, including corrosion of the SiC layer by palladium or other
            fission products. Additional SiC micro-structure information will be obtained from
            electron backscatter diffraction analysis (EBSD). Coating micro-structures and
            coating interface phenomena will be explored using TEM or atom probe
            tomography.


7.6.2.6. Conclusions

After 13 cycles, AGR-1 has been successfully irradiated for about 620 effective full power
days with no fuel particle failures. The experiment has reached a peak burnup of 19.6% FIMA
and a peak fast neutron fluence of 4.4 × 1025 n/m2 (E>0.18 MeV).

Fabrication and assembly as well as initial irradiation of the experiment has provided some
valuable insight into the design and operating characteristics of the test train as well as the
temperature control and fission product monitoring systems. It is anticipated that irradiation




                                                                                              407
of this experiment will produce more valuable insights and lessons learned that may be
applied to the future AGR experiments. These insights and lessons learned from AGR-1 can
then be utilized to improve the experimental results and data from the future AGR irradiation
experiments to support qualification of particle fuel for use in high temperature gas reactors.

post-irradiation examination has begun and will focus on evaluating differences in
performance for the various AGR-1 fuel types. This will include an examination of fission
product releases and particle failure fractions during irradiation and during post-irradiation
high temperature accident testing, and detailed characterization of kernel and coating micro-
structures and fission product migration within the particles.


7.7. IRRADIATION TESTING IN RUSSIAN MATERIAL TEST REACTORS

7.7.1.    Description of various Russian MTRs

Several Russian test reactors had been developed to perform irradiation tests and post-
irradiation examination of HGTR fuel. Irradiation tests and post-irradiation examination of
uranium dioxide fuel spheres and coated particles had been performed at several Russian
experimental bases [287]:

         Russian Research Center “Kurchatov Institute” (Moscow);
         Institute of Nuclear Materials (Zarechny);
         Research Institute of Atomic Reactors (Dimitrovgrad);
         Research Physics and Chemistry Institute (Obninsk).


7.7.1.1. IVV-2M reactor

The water cooled water moderated test reactor ‘IVV-2M’ with a 15 MW thermal power
output was commissioned in 1966. The IVV-2M core is composed of fuel assemblies and
beryllium reflector. Each fuel assembly consists of five tubular three layered hexagonal fuel
elements which are placed co-axially between two case tubes. The core is arranged as
sections. Each section comprises six fuel assemblies and a water cavity (a trap) with a
diameter of 60 mm. There is also a cavity with a 120 mm diameter in the centre of the core
and those with diameters of 60 mm and 130 mm in the Be reflector. The reactor operates by
cycles with a length of 300 effective power hours each, with shutdowns of approximately two
days between cycles, and is shut down twice yearly for refueling. The effective time of
operation at the rated power of 15 MW is approximately 7500 effective hours per year [287].
Its maximum thermal and fast neutron fluxes are 4 × 1018 n/(m2·s) and 1 × 1018 n/(m2·s) ,
respectively. Fuel sphere irradiation tests are performed in irradiation rigs that can
accommodate four full-sized fuel spheres per rig.

The IVV-2M FA (Fig. 7.83) consists of five tubular three layer hexahedral FE which are
arranged coaxially between two jackets. The fuel elements rest on the ribbed bushing welded
into the tail end. Each fuel element face has a longitudinal rib in the middle. An aluminum
alloy was used for manufacturing the fuel element can as in the rodlike fuel assembly. Fuel is
UO2 dispersed in an aluminum matrix. The outside case tube dimension is about 62.5 mm to
receive wrench. The fuel layer is 500 mm in length, the fuel element wall is 1.35 mm thick.




408
FIG. 7.83. Schematic of IVV-2M reactor 1: shim-and-scram system, 2: horizontal experimental
channel, 3: fuel-cladding integrity contro l system, 4: core, 5: irradiation rig(s), and 6: heat
exchanger.


7.7.1.2. SM-3 and RBT-6 reactors

Facilities for irradiation of coated particle fuel are being established at the Russian Research
Institute of Atomic Reactors (RIAR), Dimitrovgrad, RF, as part of the DOE/MINATOM
International GT-MHR programme. The use of two RIAR reactors is planned: the SM-3
reactor and the RBT-6 reactor. These reactors provide a variety of test channels and operating
environments. The SM-3 reactor has higher neutron flux locations and can be used for testing
of statistically significant numbers of particles in compacts and to produce irradiated
compacts for accident testing. The lower flux RBT-6 can be used to test fuel compacts and
loose particle samples and fuel material samples to obtain specific fuel material irradiation
characteristics, fission product transport information, and produce irradiated material for
special tests. Full burnup and full fast neutron fluence can be reached in a short time in the
inner positions of SM-3.

Coated particle fuel irradiation capsules can be fitted into test ‘channels’ in these reactors.
Each apparatus is made up of ‘ampoules’ (cells). Four channels in SM-3 are suitable for
irradiation testing of coated particles. The irradiation capsule currently being designed for the
GT-MHR programme consists of three ampoules; each of the ampoules can accommodate
four compacts; consequently, a maximum of 12 compacts can be tested in each channel and a
maximum of 48 compacts can be tested simultaneously in the four SM-3 channels. Ampoules
are currently being designed for the RBT-6 reactor the International GT-MHR programme.
These new facilities will permit multi-cell irradiations of loose particles and compacts; design
details are not available at this writing. To reach full burnup and full fast fluence
simultaneously, it is necessary to reduce the thermal flux by using neutron shields of materials
such as hafnium.




                                                                                             409
7.7.2.    Russian irradiation experiments

In the Russian Federation, the concept of fuel for an HTGR core was accepted to be the
spherical fuel element [287]. The design of spheres with UO2 fuel sphere has been developed
since the end of 1960s for several Russian reactors, namely: VGR-50 (50 MW(e)), VG-400
(400 MW(e)) and VGM (200 MW(e)). Key parameters of HTGR fuel irradiation tests
performed in these research centres are given in Table 7.16.

7.7.3.    Irradiation technology at the Institute of Nuclear Materials

The Institute of Nuclear Materials (INM in Zarechny) operates the water cooled water
moderated test reactor ‘IVV-2M’ which has a thermal power of 15 MW. Three means were
used to insert coated particles into the irradiation rigs (Figs 7.84 and 7.85):

         a loose ordered location of coated particles as one layer in graphite disks of the 15 mm
          diameter and the 2 mm thickness each ((a) in Fig. 7.84);
         a uniform volume distribution of coated particles (hereinafter a compact of a cylinder
          form), of a 12 to 18 mm diameter and a 20 to 25 mm height in a graphite matrix ((b) in
          Fig. 7.85);
         a loose location of coated particles in axial holes of 1.2 mm diameter ((c) in Fig. 7.85).

The ampoule ‘MT’ is a non-instrumented irradiation rig to be placed in the cells of the 27 mm
diameter. In the ampoule, there are three tight capsules. Each capsule has five specimens with
coated particles. Every specimen is made of 10 to 13 graphite disks, each containing
approximately 50 coated particles. Any disk has coated particles of only one modification.
Each sample in a capsule has similar sets of modifications. There is a graphite thermal
insulation between a sample and a capsule’s body. Coated particles are exposed to irradiation
under the temperatures from 1000 to 2000°C to attain the fuel burnup of 5, 10 and 15%
FIMA.

The ‘MT’ type irradiation rig of the 27 mm diameter is designed to test 6 to 8 tight capsules
where 2 or 3 are provided with gas service lines. The channel is to control a gas and volatile
(caesium) fission product release. One specimen in each capsule is in the form of a cylinder or
compact. In order to study a fission products’ release the cavity between the samples and
capsules’ body is filled with micro-spheres of high purity carbon being a good absorbent of
volatile fission products. Gaseous fission products are sampled by purging with inert gas
which consumption is insufficient to transport carbon micro-spheres. During the scheduled
reactor outage, and volatile fission products are sampled by purging when carbon micro-
spheres are moved to the place of their analysis. The tests are performed at a neutron flux
density of about 5 × 1017 n/(m2·s) and temperatures of up to 1500°C.




410
TABLE 7.16. PARAMETERS OF IRRADIATION TESTS OF FUEL SPHERES AND COATED PARTICLES IN RUSSIAN TEST REACTORS
                                                                                Thermal
                                                             235                                Fast neutron      Irradiation        Power         Fuel      Fast neutron
                         Irradiation                            U loading     neutron flux
     Reactor                           Object under test                                             flux        temperature       per coated     burnup         dose
                             rig                                  (g)            (1017
                                                                                               (1017 n/(m2·s))        (°C)        particle (W)   (% FIMA)    (1025 n/m2)
                                                                               n/(m2·s))
                           MT-1,           Loose cp                                                10–13                                                       0.21–2.7
                                                                    1.5–3          5–8                            1100–1950        0.54–0.84      1.4–14
                           MT-2           fuel pellets                                          (E>0.1MeV)                                                   (E>0.1MeV)
     IVV-2M                                Loose cp                                                10–13          800, 1200,                                   0.6–2.0
                            MTI                                       2            5–8                                             0.55–0.65       4–12
     (INM, Zarechny)                      fuel pellets                                          (E>0.1MeV)          1400                                     (E>0.1MeV)
                                        Fuel compacts                                              10–13                                                       1.5–2.3
                           MT-3                                       2            5–8                             750–1400        0.55–0.65       11–17
                                         fuel coupons                                           (E>0.1MeV)                                                   (E>0.1MeV)
                                           Loose cp
                                                                                                   12–16                                                       0.7–2.2
                           ASU-8         fuel coupons                1.5          7–10                            1000–1300        0.76–0.96      5–15.3
                                                                                                (E>0.1MeV)                                                   (E>0.1MeV)
                                          fuel spheres
     MR
     (RRC ‘KI’,                                                                                     13             900–1400                                    0.4–2.2
                           Vostok        Fuel spheres              up to 6        9–10                                             0.11–0.83      8.8–21.5
     Moscow)                                                                                    (E>0.1MeV)       (1600 shortly)                              (E>0.1MeV)
                                                                                                    1.5                                                       0.075–2.3
                          PG-100         Fuel spheres               8–50           5.0                             440–1350       500–5300 a      1.5–18
                                                                                                (E>0.2MeV)                                                   (E>0.2MeV)
     VVR-C                                                                                          0.6                                                       0.22–0.57
                          Cashtan        Fuel spheres              up to 10        1.0                            1000–1700       400– 1300 b     6.8–41
     (НИФХИ, Obninsk)                                                                           (E>0.2MeV)                                                   (E>0.2MeV)
                                           Loose cp
                                                                                                    5.0                                                        0.75–2.2
     SM-2                  Carat         fuel coupons                4–6           8.5                             800–1700        300–700 b       3–24
                                                                                                (E>0.5MeV)                                                   (E>0.5MeV)
                                          fuel pellets
                                                                                                                     300
