Repository: charles-azam/eng-bench

# NSTF-Bench

Can a coding agent do engineering analysis? NSTF-Bench asks one hard question instead of many
easy ones: given a bounded evidence pack about **Argonne's NSTF** — a half-scale, 26-metre
passive reactor-cavity cooling facility that a US national lab instrumented and measured for 33
months — predict what the lab measured, blind, with calibrated uncertainty.

The agent receives geometry, materials, instrument locations, and the electrical heater program.
It does **not** receive the thermal duty (it must derive it from an energy balance), any measured
outcome, or network access to the facility's publications. It must leave a calculation note and a

File: triso/sources/TECDOC-1674_full.txt (part 27 of 46)
                                     IAEA-TECDOC-1674 n Advances in High Temperature Gas Cooled Reactor Fuel Technology
                                                                                                                   (1200 c)                                       0.1
                            Udar         Fuel spheres              up to 25       0.28               —                             200–800(1)       1.0
                                                                                                                  up to 2000                                 (E>0.18MeV)
     RBT-6                                                                                                          cycles
     (НИИАР, Dimitrov-
                                            Loose cp
     grad)
                            BKS        fuel sphere protot.     0.25–0.34           36                1.9          1250–1400         0.6–1.2       4.5–11       2.0–5.1
                                          (10 mm dia.)
                            RBT          Fuel spheres              up to 4         3.1               3.6          1250–1400        0.10–0.17       10–12       1.6–2.1
a                                            b
    per fuel sphere                                  per ampoule (set of pellets and loose coated particles)
c
    Maximum cycling temperature              —       data not available




                                                                                                                                                                         411
      FIG. 7.84. Irradiation rig for testing HTGR coated particles in the IVV-2M reactor.




      FIG. 7.85. Irradiation rigs for testing HTGR coated particles in the IVV-2M reactor.




412
FIG. 7.86. Irradiation rigs for testing HTGR coated particles and fuel spheres in the IVV-2M reactor.




FIG. 7.87. Irradiation rigs for testing HTGR coated particles and fuel spheres in the IVV-2M reactor.




                                                                                                 413
The ‘ASU-8’ type irradiation rig (Fig. 7.86) of the 60 mm diameter is intended to study
gaseous fission products’ release from three batches of coated particles exposed to irradiation
in separate capsules and under similar conditions. These capsules are of the same design as
the capsules of the ‘MT’ ampoule. They contain the specimens either as sets of 7 to 10
graphite disks with coated particles or one fuel compact. A temperature of coated particle
irradiation is regulated within 600 to 1400°C by traveling the specimens along the core
height. The maximum neutron flux density is 7 × 1017 n/(m2·s).

The ‘Vostok’ type irradiation rig (Fig. 7.87) is capable for testing of four full scale fuel
spheres in the central core cell of the diameter of 120 mm. Fuel spheres are located in
individual capsules. A fuel sphere is placed into a graphite cap with a gas gap of 1 to 2 mm
between the fuel sphere and graphite cap. Besides, there is another gas gap to regulate
temperatures in the capsule components and fuel sphere. The fuel sphere temperature of 1000
to 1400°C is regulated by varying a gas carrier composition in the gas gaps. The design of the
irradiation rig provides a travel of capsules along the core height. The maximum thermal
neutron flux density in fuel spheres reaches the value of 1.2 × 1018 n/(m2·s).

7.7.4.    Irradiation test of fuel spheres

7.7.4.1. Nominal and transient temperatures

Fuel spheres were tested under irradiation both cyclically (Vostok-1, -2, -3, -4, -5) and in the
long term (Vostok-6) at specified fuel temperatures and up to target fuel burnups and fast
neutron doses. In these irradiation tests the following basic dependencies were obtained:

         at irradiation temperatures of 1000°C, it was detected an insignificant increase of
          gaseous fission products’ release. At that, the critical fuel burnup was not reached (its
          value is greater than 15 to 20% FIMA); R/B values usually do not exceed 1 × 10-6;
         at irradiation temperatures of 1200°C, some coated particles can be depressurized at
          fuel burnup of 10 to 15% FIMA which leads to increasing of R/B values up to 1 × 105;
         at irradiation temperatures of 1400°C, R/B values were increased up to 1 × 10-5 at fuel
          burnups of 5 to 13% FIMA.

The obtained results witness about satisfactory serviceability of the fuel spheres tested.
7.7.4.2. Accident temperatures

For a series of experiments, a short term in-pile heating of fuel spheres (up to 1550 and
1720°C for hundreds or tens hours) was performed at fuel burnups of 9 to 14% FIMA which
simulates emergency cooling-down of a HTGR core (Fig. 7.88).

When fuel temperatures had returned to their nominal irradiation values, a significant increase
of gaseous fission products’ release were not obtained in two experiments, but in another
experiment, the R/B value for 88Kr was 4 × 10-3 with failure of an appreciable fraction of
coated particles.




414
                 FIG. 7.88. Release of 88Kr from a fuel sphere at accident temperatures.


7.7.5.   Reference irradiation testing for the Chinese HTR-10 fuel

Qualification tests on the Chinese HTR-10 fuel have been performed in the Russian IVV-2M
reactor [288, 289]. An irradiation test of four spherical fuel elements (SFE) had been
performed in the Russian reactor IVV-2M. The elements were sampled randomly from the
first and second product batches which were manufactured for the HTR-10. The maximum
burnup of the irradiated fuel elements reached 107 GW•d/t and the maximum fast neutron
fluence was 1.31 × 1025 n/m2. The release-to-birth rate ratio (R/B) did not increase
significantly during irradiation. However, an in-pile heatup test of element SFE 7 in capsule 5
led to a failure of approximately 6% of the coated particles. After the test it was estimated that
the fuel temperature had very likely been much higher than the intended 1600°C.
7.7.5.1. Irradiation rig

The irradiation rig contained five independent capsules as shown in Fig. 7.89 [288]. From top
to bottom, these capsules are numbered capsules 1 to 5. Capsule 1 (Fig. 7.90) contained about
13 500 loose coated fuel particles and 60 samples of matrix graphite of the fuel balls. The
spherical fuel elements SFE 5 and SFE 7 from the first batch were located in Capsules 2 and 5
(Fig. 7.89), respectively, while elements SFE 12 and SFE 8 from the second batch were
located in Capsules 3 and 4. Each capsule was controlled independently. It was continuously
swept and monitored for gas fission products releases. The irradiation temperature was
adjusted by gas mixture ratio of He and Ne.
7.7.5.2. Irradiation testing

The irradiation test started in July 2000, and ended in February 2003. The irradiation
temperature was kept at 1000 ± 5°C. The burnup of the irradiated elements SFE5, SFE12 and
SFE7 reached 97.3, 107 and 95 GW•d/t U, respectively. The fast neutron fluence reached 1.10
× 1025, 1.31 × 1025 and 1.06 × 1025 n/m2, respectively.




                                                                                              415
            FIG. 7.89. Irradiation testing rig for HTR-10 fuel.




      FIG. 7.90. Side view of Capsule 1 (left) and Capsule 5 (right).




416
The levels of the R/B of 135Xe from four irradiated fuel elements as a function of the burnup
are given in Fig. 7.91. The figure shows that the R/B values did not increase significantly
during irradiation indicating that most likely irradiation-induced failures of coated particles
did not occur. The high R/B levels were mainly due to the presence of fabrication-induced
defects.




         FIG. 7.91. R/B of 135Xe of four irradiated fuel elements as a function of the burnup.

From burn-leach measurements on two batches, the average free uranium fraction was
estimated to be 1.4 × 10-4 and 2.3 × 10-4, respectively. The R/B ratio of 135Xe of element SFE8
in capsule 4 was only recorded up to 37 000 MWd/t U (about 5980 effective hours) when the
measurement was terminated due to a sudden increase of fission gas release from below 10-6
to more than 10-3 (Fig. 7.92) indicating a massive failure of coated particles in this element
[289].

The maximum temperature of the HTR-10 fuel under accident conditions is 1200°C. To
understand the irradiation performance at this condition, the temperature of element SFE12 in
Capsule 3 was adjusted to 1200 and 1250°C for 200 h by changing the ratio of He and Ne
when its burnup reached 38.7 and 57.3 GW•d/t U, respectively. Increasing the temperature of
element SFE12 in the capsule 3 from 1050 to 1200°C and to 1250°C caused an increase of
fission gas release. When the temperature returned to 1050°C, the R/B ratio was restored to its
initial level.

For any off-normal reactor condition, the fuel temperature of a modular HTGR is limited by
design to be below 1600°C. To test the irradiation performance of HTR-10 fuel at 1600°C, an
in-pile heating test was arranged. However, since no furnace for external testing at 1600°C
was available, the fuel element was he ated in the reactor itself by increasing the thermal
neutron flux. Moving capsule 5 to the central part of the core of maximum thermal neutron
flux was the most practicable choice. Thus, capsules 1 to 3 were transferred to the upper
region of the core with low thermal neutron flux; here the fuel temperatures were not beyond
1000°C.




                                                                                                 417
                  FIG. 7.92. Gas release fraction measurement of SFE 8 in Capsule 4.
7.7.5.3. Results and discussion of post-irradiation examination

The post-irradiation examination started in February 2004, and contains visual inspection,
dimension and weight measurement for the irradiated fuel elements, deconsolidation of the
irradiated balls and determining the distribution of the solid fission products in the matrix
graphite along the ball diameter, measuring the failure fraction of the loose coated fuel
particles obtained from the ball deconsolidation by the irradiated microsphere gamma
analyser (IMGA), ceramography examination of the failed and non-failed particles, and
determining the distribution of the solid fission products in the coating by chemical layer-by-
layer analysis.

(a) Visual inspection and diameter measurement

Figure 7.93 shows the photographs of the irradiated fuel elements [290]. It can be seen that
the appearance of the SFE5 in capsule 2 fixed at 1000°C, SFE12 in capsule 3 fixed at 1000°C
with 1200°C for 200 hours and 1250°C for 200 hours and SFE7 in capsule 5 fixed at 1000°C
with the high temperature heating at the end of the test is similar to that before the irradiation
test.

The diameter of SFE5, SFE12 and SFE7 perpendicular and parallel to pressing direction were
measured before and after the irradiation test, respectively. The measured results are shown in
Table 7.17, and are not abnormal.




                (a) SFE5 in capsule 2 (b) SFE12 in capsule 3 (c) SFE7 in capsule 5

                             FIG. 7.93. Appearance of irradiated fuel elements.




418
  TABLE 7.17. DIAMETER CHANGE OF IRRADIATED FUEL ELEMENTS
                                                                 After irradiation
Fuel element                          Before irradiation (mm)                        Relative change (%)
                                                                      (mm)
Perpendicular to pressing   SFE5               60.03                  59.68                 -0.58
direction
                            SFE12              60.04                  59.62                 -0.70
                            SFE7               60.06                  59.66                 -0.67
Parallel to                 SFE5               59.90                  59.67                 -0.38
pressing direction
                            SFE12              60.06                  59.62                 -0.73
                            SFE7               60.19                  59.68                 -0.70



  (b) Electrolytic deconsolidation of irradiated fuel elements

  SFE5, SFE12 and SFE7 were electrolytically deconsolidated to obtain loose coated fuel
  particles for further analysis and to determine the distribution of solid fission and activation
  products in the matrix graphite. The principle of this deconsolidation process is anodic
  oxidation of the matrix graphite by electrolysis. The anode of a DC voltage supply is directly
  connected to the matrix graphite of the fuel element. A Pt metal acts as the cathode and is
  dipped into the electrolyte solution. A nitric acid solution is used as the electrolyte solution.

  By rotating the spherical fuel element in the electrolyte solution, a cylinder remaining of 60
  mm length by 20 mm diameter of the fuel element was obtained. This cylinder was then
  inserted into the electrolyte solution (perpendicular to the solution surface) and
  deconsolidated in ~5 mm steps to obtain the loose coated particles and graphite powder along
  an axis through the centre of spherical fuel element. After each step of deconsolidation coated
  particles were removed by the screening. The graphite powder and electrolyte were also
  separated, and their relative solid fission and activation products were measured by a high
  resolution G(Li) detector. The ratio of activity measured in the graphite and electrolyte
  solution of each step represents of the distribution of fission and activation products along the
  spherical fuel element diameter. Fig. 7.94 gives the radioactivity distribution of nuclides
  determined during the axial deconsolidation of SFE12 and SFE7, respectively [290].

  Figure 7.94 reveals low radioactivity and uniform distribution of the solid and activation
  products in SFE12 under constant temperature for a long time, and high radioactivity of the
  solid and activation products in SFE7 and relatively higher concentration in the centre of the
  fuel element due to the failure of the particles under too high heating temperature at the end of
  the in-pile test.




                                                                                                    419
FIG. 7.94. Radioactivity distribution of nuclides determined during the axial deconsolidation of
SFE12 and SFE7.


(c) Measurement of failed particles

The IMGA system records the gamma ray energy spectra of individual irradiated fuel particle
from a large population and performs quantitative analysis on those spectra. Judgement
between intact particle and failed particle is based on the activity ratio of two isotopes of
caesium (134Cs and 137Cs) and 144Ce. Therefore, IMGA provides the capability of making
statically accurate failure fraction measurement on irradiated HTGR coated fuel particles. As
mentioned above, the actual failure fraction is based on a ratio of the activity of a volatile
fission product to a non-volatile fission product. The boiling point of the element caesium is
678°C, but it is 3470°C for the element cerium. The caesium will therefore escape more
readily from a defective coating than cerium. Thus, the measurement of a low activity ratio of
137
    Cs or 134Cs to 144Ce can indicate the failure of a particle.

The IMGA system utilized in the examination of irradiated HTR-10 fuel particles is similar to
the IMGA equipment at ORNL [291] in structure of the system. It consists of three major
components: an automated singularizing particle handling system, a high resolution gamma
detector, and a computer based pulse height analyser. Each fuel ball contains about 8300
coated fuel particles. The 2014 and 1670 particles sampled at random from SFE12 and SFE7,
respectively, were inspected by IMGA. Inspection results are shown in Fig. 7.95 and 7.96,
resp.



420
         FIG. 7.95. Activity ratios of 137Cs and 134Cs/144Ce determined on particles of SFE12.


If the activity ratio of 137Cs or 134Cs/144Ce in a particle is less than Amean - 3S (where Amean is
the mean value of the activity ratios in determined particles, S the standard deviation), this
particle is considered failed. One of 2014 particles in SFE12 and 47 of 2014 particles in
SFE12 were found failed. In accordance with the R/B curve in Fig. 7.91, failure of one
particle for SFE12 may be caused by manufacture. The failure of the particles in SFE7 was
caused by too high nuclear heating temperature (much more than 1600°C).

Table 7.18 gives the gas fission products release and expected temperature raising process in
the heating testing of SFE 7 [290]. During several hours at 1570°C listed in the table, the
particles in SFE7 began to fail quickly. Because a thermocouple was failed, actual fuel
temperature in SFE7 was much more than 1600°C. Too high nuclear heating temperature for
SFE7 caused the failure of the coated fuel particles in SFE7.




                                                                                                 421
      FIG. 7.96. Activity ratios of 137Cs and 134Cs/144Ce determined on particles of SFE7.




422
TABLE 7.18. GASEOUS FISSION PRODUCT RELEASE FROM SFE7 IN HEATING TESTS

         Heating                                  Expected                                            (R/B) of nuclides
                       Date       Test time (h)
        sequence                                  TFUEL (°C)    Kr-85m            Kr-87            Kr-88            Kr-89           Xe-135           Xe-138
                                                                           -6               -6               -6               -6               -6
                                                    1000       7.76 × 10        2.48 × 10        4.53 × 10        1.17 × 10        2.77 × 10        8.53 × 10-7
      Heating test
           (1)       2003-03-02        5            1440       9.78 × 10-5      4.71 × 10-5      5.23 × 10-5      2.27 × 10-6      9.11 × 10-5      4.85 × 10-6
           (2)       2003-04-02        14           1470       1.36 × 10-4      6.61 × 10-5      7.91 × 10-5      2.76 × 10-6      1.10 × 10-4      6.64 × 10-6
           (3)       2003-04-02        22           1570       5.85 × 10-2      2.25 × 10-2      2.07 × 10-2      3.15 × 10-3      9.27 × 10-2      5.35 × 10-3
           (4)       2003-05-02        42           1280       1.28 × 10-2      4.00 × 10-3      3.98 × 10-3      5.64 × 10-4      2.39 × 10-2      1.01 × 10-3




                                                                                                                                                                  423
(d) Summary

The following conclusions can be drawn from the post-irradiation examination:

         One failed coated fuel particles was found by IMGA method in the 2014 particles
          sampled at random from the irradiated SFE12 in capsule 3. This particle may have
          become defective already during manufacture.
         About 3% coated fuel particles failed in fuel sphere SFE7 in capsule 5 based on the
          measurement results of 1670 particles by IMGA. The main reason of failure is
          probably the too high fuel temperature which is presumed to have largely exceeded
          1600°C.

7.7.6.    Irradiation programme for South African fuel

Apart from own irradiation capabilities in the SAFARI reactor at Pelindaba, South Africa has
also been considering irradiation testing of PBMR fuel in the following facilities:

         IVV-2M — The test reactor planned to be used for the PBMR production plant fuel
          irradiation programme and a portion of the PBMR laboratory produced fuel irradiation
          programme is the IVV-2M reactor located at Zarechny in the Russian Federation.
         HFR — A portion of the PBMR laboratory produced fuel irradiation programme will
          be conducted in the HFR reactor located at Petten in the Netherlands.
         ATR — A coated particle irradiation of the PBMR laboratory fuel will be conducted
          in the advanced test reactor (ATR) reactor located at Idaho National Laboratories in
          the USA, as part of the AGR irradiation programme.

7.7.6.1. Testing of laboratory-produced fuel spheres

In order to provide early confirmation of the validity of the PBMR manufacturing process, a
total of nine ‘pre-production’ fuel spheres manufactured in the PBMR fuel laboratory was
planned for irradiation. Of those spheres, five were to be irradiated in the HFR Petten and four
in the IVV-2M reactor. The fuel spheres for these tests contain coated particles produced in a
full-sized coater prototypical of the coaters to be installed in the PBMR pilot fuel plant. Main
goal of these tests is to confirm the performance of fuel produced in the full scale pre-
production or ‘advance’ coater as part of the manufacturing assurance programme.
7.7.6.2. Overview of testing of production plant fuel spheres

A pilot fuel plant will be constructed in South Africa to produce fuel in sufficient quantities to
support the startup and continued operation of the PBMR demonstration plant. This portion of
the testing is on equilibrium fuel spheres manufactured on a fully qualified production line
from the pilot fuel plant. PBMR will be started up with fuel enriched to approximately 4.2 to
4.5% 235U to control startup reactivity, and will then be transitioned to the use of equilibrium
fuel whose 235U enrichment will be approximately 9.6%. The first test, using four equilibrium
fuel spheres, will be ended when the spheres reach a burnup of approximately 5% FIMA
(which corresponds to the maximum expected burnup of startup fuel in PBMR). In the second
test, a total of 12 fuel spheres will be irradiated until the maximum burnup of approximately
11.6% FIMA is reached.

The fuel spheres manufactured on a qualified PBMR production line will meet all specified
requirements and is to be verified independently during pre-irradiation characterization. Test
objective is to confirm that the behaviour of PBMR fuel spheres under irradiation and post-



424
irradiation heating test conditions meets PBMR requirements for normal operating and
accident conditions regarding:

      Fission gas release — to be measured in an external gas loop during
       irradiation/heating;
      Metallic fission product release — to be determined in the PIE by measuring
       deposition in the irradiation capsules that surround the fuel spheres during irradiation;
       it will be periodically determined during heating tests by removing and replacing
       deposition plates in the test furnace;
      Failure of coated particles — to be quantified by means of fission gas release analysis
       during irradiation and during heating tests.

(a) Pre-irradiation characterization

Fifteen fuel spheres, in addition to the 16 to be irradiated, have been produced for independent
pre-characterization. This will form part of an independent assessment of the as manufactured
properties of coated particles, fuel spheres and matrix graphite. Pre-irradiation
characterization for fuel spheres and coated particles consists of:

      Determination of geometrical sizes of kernels, coated particles, and layer thickness;
      Determination of kernel density, coated particle density, and density of all coating
       layers;
      Kernel and coated particle mass determination;
      Determination of kernel impurities;
      Ceramography of coated particles to
           o investigate the structure of the kernel, buffer, PyC, and SiC layers;
           o determine anisotropy of dense PyC layers, including in particles removed from
               a heat treated fuel sphere;
           o determine uranium distribution in coated particle layers;
      Determination of free uranium content in spheres;
      Determination of U/O ratio in kernels;
      Determination of compression strength of coated particles.

(b) Testing of production plant fuel spheres — partial burnup

The purpose of the test is to confirm that fuel manufactured for use in the PBMR
demonstration power plant can be burned to approximately 5% FIMA, the maximum burnup
calculated for the startup fuel, and will perform satisfactorily under DBA conditions. Four
equilibrium fuel spheres containing a total of approximately 57 800 coated particles will be
loaded into an irradiation rig and inserted into the IVV-2M test reactor. At a burnup of
nominally 5% FIMA, the fuel spheres will be removed from the test reactor and subjected to
PIE and heating tests. The successful completion of this test will confirm production fuel
integrity for normal operation and DBA conditions to a burnup of 5% FIMA.

The irradiation target for the production fuel in the irradiation rig is a burnup value of
~5% FIMA (48.2 GW•d/t) at a constant centre temperature of 1200°C. The fast neutron dose
at this burnup is ~1.7×1025 n/m2. The duration of this irradiation will be approximately one
year.




                                                                                            425
(c) Post-irradiation examination

PIE work to be performed on the four fuel spheres from the irradiation rig should include
appearance and the measurements of mass, diameter, burnup, and fission product inventory.
Furthermore, all irradiated fuel spheres will be subjected to heating tests simulating DBA
transient temperatures, first at 1600°C for 100 h and then at 1800°C for 100 h. Following the
heating tests, all heated fuel spheres will be visually examined and their fission product
inventories measured.

One heated fuel sphere will then be deconsolidated to provide coated particles for
ceramography and fission product distribution measurements including the following:

         Fission product distribution in fuel sphere.
         Optical ceramography of coated particles.
         Irradiated Microsphere Gamma Analysis (IMGA) on coated particles.
         Fission product distribution in coated particles.

7.7.6.3. Testing of production plant fuel spheres — full burnup proof test

The purpose of the proof test is to demonstrate, using a test sample that is statistically
sufficient, that production fuel spheres meet all coated particle failure and fission product
release requirements under normal operation, anticipated operational occurrences, and DBA
conditions, including DLOFC and PLOFC temperature transients. It is planned to irradiate 12
production fuel spheres containing a total of approximately 173 400 coated particles in the
IVV-2M reactor.

(a) Irradiation target

The average target burnup for PBMR fuel spheres is approximately 9.6% FIMA, which was
calculated based on six cycles through the reactor core. In PBMR operation, a small number
of fuel spheres could be recycled near the maximum Burnup Measurement System setpoint
with uncertainty, and pass through the high burnup path near the inner reflector. Therefore,
depending on the setpoint of the Burnup Measurement System and the measurement
uncertainty, a fuel sphere could achieve a burnup as high as approximately 11.2% FIMA (109
GW•d/t). For this reason, the value of 11.6% FIMA is listed in Table 7.19 (test summary).
The maximum fast neutron dose estimated in a similar manner is approximately 3.6 × 1025
n/m2. Normal temperature cycles in the reactor core will be simulated by irradiation at two
representative core temperatures — one interval at a temperature representative of the low
temperature part of the PBMR temperature cycle and a second interval at a temperature
representative of the high temperature part of the PBMR temperature cycle. At the end of
irradiation, the fuel spheres in one of the irradiation rigs will be subjected to a temperature
transient simulating the first part of a PLOFC transient. In Table 7.19, nominal irradiation
targets are compared to parameter values.




426
TABLE 7.19. COMPARISON OF NOMINAL PROOF TEST IRRADIATION TARGETS WITH CORE DESIGN PARAMETERS
    Parameter                                                          Design limits                 Design                         Nominal proof test irradiation target
    Number of Cycles                                                         6                         6                                             8
    Maximum power per fuel sphere (kW)                                      4.5                       2.76                                           3
                                                                                  a
    Average residence time (days)                                          n.a.                       925                                           731
                                                                                  a
    End of life fast neutron dose                                          n.a.                       2.72                                          3.63
    (1025 n/m2, E>0.1 MeV)
    Average discharge burnup                                              92/9.5                     91/9.4                                      111.9/11.6
    (GW•d/t/% FIMA)
    Maximum temperature (°C)
    Normal operation                                                       1130                       1068                                     900/1150 cycles
    DLOFC (transient peak)                                                 n.a. a                     1593                                       1600/1800
    PLOFC (transient peak)                                                 n.a. a                     1319                                          1350

a   not applicable.


TABLE 7.20. SUMMARY OF PBMR FUEL IRRADIATION TESTS
                                       Fuel to be tested                                   Test description
              Test                  Production                             Burnup      Temperature                                                         Technical objective
                                                    Number   Reactor                                   Cycle          Post heat            PIE
                                       route                              (% FIMA)        (°C)
     Production plant fuel,    Pilot fuel plant        4     IVV-2M               5       1200             no   Four fuel spheres to       yes     Qualification to 5% FIMA
     partial burnup                                                                                             1600°C, then to                    Zero or low number of coated
     demonstration                                                                                              1800°C                             particle failures
     Production plant fuel,    Pilot fuel plant        12    IVV-2M          11.6       900/1150        yes     Eleven fuel spheres,       yes     Full fuel proof test including
     full burnup                                                                                                five to 1600°C, six to             simulated PLOFC in test
     demonstration                                                                                              1800°C                             reactor, detailed PIE




                                                                                                                                                                                    427
(b) Post-irradiation examination

PIE work to be performed on one or more of the 12 irradiated fuel spheres should include
appearance and the measurements of mass, diameter, burnup, and fission product inventory. A
deconsolidation should also be done to determine fission product distribution in the fuel
sphere and allow optical ceramography of coated particles and determine fission product
distribution in coated particle.

Following irradiation, irradiated fuel spheres will be externally examined and their burnup
measured. One fuel sphere will be deconsolidated to enable ceramography of coated particles
to be carried out and to measure the fission product distribution through the fuel sphere.

Of the remaining 11 fuel spheres, five spheres will be subjected to heating tests simulating
maximum reactor fault transient temperatures, nominally 1600°C for about 100 h, and six
spheres will be subjected to temperatures of approximately 1800°C for about 100 h.
Following heating tests all heated fuel spheres will be visually examined and their fission
product inventories measured. A summary of the planned irradiation tests for PBMR
production plant fuel spheres is provided in Table 7.20.

7.8. IRRADIATION TESTING IN THE OSIRIS REACTOR AT CEA SACLAY

7.8.1.   Reactor description of OSIRIS

OSIRIS is an open-core pool type, experimental reactor with a thermal power of 70 MW
based on a light water reactor, and located within the French Atomic Energy Commission
(CEA) centre at Saclay. It is a multi-purpose reactor, used for technological irradiation for the
purposes of the nuclear power industry or those of fundamental research, production of
radioelements and doped silicon, and analysis by activation. The reactor started operation in
1966 and functions on average 200 days a year, in cycles of varying lengths from 3 to 5
weeks. A shutdown of about 10 days between two cycles is necessary to reload the core with
fuel, carry out light maintenance operations and the handling operations required for the
experiments. The basic principle of design of an open-core, pool type of reactor enables direct
access to the core, facilitated by the absence of any pressurization vessel. The core of the
OSIRIS reactor is loaded with 38 standard fuel elements with plates, six control elements, and
seven reflectors made of beryllium. At the end of each cycle, approximately one element out
of six is unloaded to be replaced by a new fuel element. Furthermore, the core houses five
slots for experimental devices.

An OSIRIS fuel element consists of 22 plates, each plate made of alloy U3Si2Al (silicide),
0.51 mm thick, with an aluminium sheath of 0.38 mm thickness in between. The thickness of
the coolant channel is 2.46 mm. The uranium is enriched to 19.75%. The two edge plates
contain boron (a burnable neutron poison) to comply with the regulatory safety margins to
control the reactivity available at the beginning of cycle. It is thus possible to have long
operating cycles (4 to 5 weeks). Each control element comprises 17 plates similar to the
standard elements and with a coolant channel thickness of 2.79 mm.

The OSIRIS irradiation facility is designed to allow irradiation of HTGR fuel compacts or
loose fuel particles in the core of the reactor to study damage effects or to apply thermal
transient conditions at the periphery. Being on-purpose-designed for compacts, the present
device is limited to a maximum diameter of 15 mm. The internal component of the sample
holder is designed and manufactured for each type of new loading. The out of pile facility is
generic and can be supplemented for specific requirements. In steady-state conditions, the



428
device reaches a maximum temperature of 1300°C on the surface of the fuel. In transient
conditions, it can reach 1600°C. The atmosphere of the samples is a binary mixture of high
purity rare gases, helium and neon. The out of pile part can track the irradiation, the thermal
conditions and the fission products release of the two independent fuel columns in quasi-
identical conditions.

The temperature is controlled in two independent ways. The first involves operating a bank of
six electrical furnaces automatically controlled by temperature sensors. The second involves
acting upon the composition of the gas mixture to adjust the heat conductivity and thus to
control heat transfer to the fuel. The concentration of helium is adjusted initially by the
operator to place the device in good thermal conditions.

The gamma spectrometry measurements are based on the analysis of Xe and Kr releases.
Volatile fission products are transported by the rare gas flow from the in-pile capsule to the
shielded compartment. The transit time is adjusted according to the period of the considered
isotope. The design of the circuit avoids deposition of solid elements whose decay can
produce Xe or Kr, together with complicated post-interpretations. In the shielded
compartment, a first gamma sensor measures the total release rate and the monitoring checks
if the experiment can continue in safety conditions. After this overall measurement of activity,
standard filters fix all the volatile fission products except rare gases.

The high level detection mode proceeds by measuring the gas mixture with the flow. The low
level detection mode is performed on cold traps where the Xe and Kr are continuously fixed.
These cold traps allow integral measurement and avoid sending the released Kr and Xe into
the core by the recirculation of the carrier gas.

After each activity measurement, the cold trap is bypassed and purged, and the second cold
trap is switched to the loop. This measurement procedure can be followed for each of the two
independent capsules. One measurement can be done each day on each capsule. Different
types of calculations can be done on line to determine the R/B rate. Several storage tanks
ensure radioactivity decay before transfer after gas mixture replacement.

7.8.2.   Irradiation experiment SIROCCO

7.8.2.1. Objectives

The SIROCCO programme is planned by Commissariat à l'Énergie Atomique (CEA) and
AREVA NP [27]

        to provide data on fuel performance under irradiation under normal operating
         conditions, non-operating conditions and accident conditions;
        to support development and validation of fuel performance and fission product
         transport models and codes;
        to support the fuel licensing programme.
7.8.2.2. Preparation

The first irradiation tests will mainly be conducted at the materials testing reactor OSIRIS in
Saclay, France, with HTGR fuel coming from the French fuel line named GAIA in
Cadarache, France, and compacted at CERCA, AREVA NP subsidiary in Romans, France.
The objectives of these irradiation campaigns are to verify, on the one hand, the quality of the
fuel in terms of integrity and fission products retention and, on the other hand, the ability of




                                                                                            429
the reference particle to withstand VHTR conditions. The objectives of the first irradiation
campaign (SIROCCO-1) are to verify th e quality of the fuel in terms of integrity and fission
product retention. The fuel to be irradiated in SIROCCO-1 and the irradiation conditions are
described in Tables 7.21 and 7.22.

TABLE 7.21. THE HTGR FUEL TO BE IRRADIATED IN SIROCCO-1
Type of particle                         UO2/Buffer/OpyC/SiC/IPyC
Particle geometry                        500/95/40/35/40 μm
Matrix geometry                          Compact
Origin of particles                      German past manufacture and CAPRI production
Enrichment                               9.8 wt%
Packing fraction                         ~10% , which is ~1500 particles per compact


TABLE 7.22. SIROCCO-1 IRRADIATION CONDITIONS
Fuel surface temperature                                ~1000°C
Fluence                                                 > 2 × 1025 n/m2
Power density                                           < 0.2 W/particle
Duration                                                ~150 days



The fuel quality verification will consist of a direct comparison between new French particles
and German particles: the German best particle past fabrication will be compacted with the
same CERCA process, the same packing fraction and enrichment, and irradiated in the same
device (with separate fission gas release measurement system) under the same conditions
(Fig. 7.97).
