Repository: charles-azam/eng-bench

# NSTF-Bench

Can a coding agent do engineering analysis? NSTF-Bench asks one hard question instead of many
easy ones: given a bounded evidence pack about **Argonne's NSTF** — a half-scale, 26-metre
passive reactor-cavity cooling facility that a US national lab instrumented and measured for 33
months — predict what the lab measured, blind, with calibrated uncertainty.

The agent receives geometry, materials, instrument locations, and the electrical heater program.
It does **not** receive the thermal duty (it must derive it from an energy balance), any measured
outcome, or network access to the facility's publications. It must leave a calculation note and a

File: triso/sources/TECDOC-1674_full.txt (part 28 of 46)
                                     IAEA-TECDOC-1674 n Advances in High Temperature Gas Cooled Reactor Fuel Technology
                           FIG. 7.97. 3D view of a two capsules sample holder.


This will allow comparison of the French new manufacture quality with the German reference
with a high degree of confidence in terms of fission gas release, PIE and safety tests. In
addition, these two sets of particles will be characterized before and after irradiation with the
same CEA improved characterization methods. The valuable data coming from the out of pile
consoles and allowing the continuous monitoring of the fission product release measurements
of the whole in-pile containment and the PIE will be the basis of the industrial fuel
qualification programme.




430
7.9. IRRADIATION TESTING IN THE HANARO REACTOR AT KAERI DAEJEON

7.9.1.   Reactor description of HANARO

The HANARO reactor at KAERI, Daejeon, is an open-tank-in-pool type reactor with a
maximum thermal power of 30 MW (Figs 7.98 and 7.99). The core is composed of a light
water cooled and moderated inner core and a light water cooled, heavy water moderated outer
core.




                      FIG. 7.98. Schematic of the HANARO reactor at KAERI.


The inner core has 28 fuel sites to contain low enriched uranium of 19.75 wt% in uranium
silicide compound which is dispersed in the aluminum matrix and three test sites for capsules.
The outer core consists of four fuel sites and four test sites, which are embedded in the
reflector tank surrounding the reactor core and filled with heavy water. The tank, which
provides a large region of high thermal neutron flux, accommodates various vertical and
horizontal experimental holes. The reactor operation cycle is 28 days. The reactor has inherent
safety characteristics such as heat removal by natural circulation and reactor trip by gravity
drop of shut-off rods.




                                                                                           431
   IR+CT: capsule irradiation; SOR: shut-off rod ; CAR: control absorber rod ; NTD: neutron transmutation
                                                   doping.

                                 FIG. 7.99. Hanaro core cross-section.


The primary coolant enters the inlet plenum and flows upward through fuel channels for
cooling. The coolant is gathered in the chimney, and then exits through two outlet nozzles.
Each of the two loops has a 300 kW pump, a 14 MW plate type heat exchanger, and a check
valve. The two loops combine at a returning line into the core. For the removal of decay heat,
two natural circulation modes are available; loop and pool natural circulation. When the
density driving force is not enough for natural circulation, the core is cooled by pool natural
circulation through two flap valves. The secondary coolant is cooled by a cooling tower with
four cooling fans.



432
The quantity of uranium in one fuel element is 69.1 grams in a standard core element and
51.4 g in a reduced core element. The reduced core elements are introduced to have a uniform
power distribution within a fuel assembly and located at the outermost ring of the hexagonal
fuel assembly. There are two types of fuel assemblies required for HANARO, hexagonal fuel
assemblies having 36 elements and circular ones having 18 elements.

7.9.2.   Irradiation programme for Korean HTGR fuel

Within the framework of the Korean Nuclear Hydrogen Production Technology Development
and Demonstration (NHDD) Project [292], a series of irradiation tests will be required for a
qualification of the technology and the products [67]. In KAERI, long term plan for the
irradiation tests of the coated particle fuel is currently being evaluated and established along
with the technology development for fuel manufacturing and design as well as performance
analysis.

Recently, KAERI performed a preliminary analytical work for the feasibility of irradiation
test of coated particle fuel in HANARO which is the only research reactor in Republic of
Korea. Figure 7.100 shows one of the results obtained from the preliminary analytical work
performed for the temperature distribution in the graphite rod clad with Zircalloy-4 or
stainless steel where the coated fuel particles would be loaded in nine evenly arranged holes.
More detailed irradiation condition is currently being established and evaluated.

A non-instrumented capsule for use in the irradiation test should be designed to provide a
high temperature condition for the TRISO coated particle fuel held in the capsule and to
withstand the thermal load imposed to the metallic tubes surrounding the test specimen.
Moreover, the capsule should satisfy a variety of requirements related to the nuclear and the
geometrical characteristics of the reactor core. The capsule considered in this design study has
a cylindrical shape and mainly consists of the end plugs, external tubes, and specimens. The
cross-sectional schematic view of the test capsule is shown in Fig. 7.101, left [293]. Test fuels
in their compact forms are located in the middle of the capsule. The encapsulating tubes are
made of molybdenum, and the gaps are filled with neon gas. When the capsule is loaded into
the reactor, it works as a heat source by gamma ray irradiation. Temperature of the moderator
surrounding the capsule is 40ºC. The irradiation test capsule with a diameter not to exceed 16
mm should provide a temperature circumstance as high as 950°C to assure the actual core
condition for the TRISO compact fuel. The tubes that encapsulate the test specimen should
withstand the thermal load imposed to the metallic tubes.

The heat flux from the TRISO compact fuel was the sum of gamma heat from the matrix and
the decay heat from the TRISO fuels retained in the compact. Figure 7.101, right, shows a 2D
finite element model for a thermal analysis of the test capsule. For a heat transfer analysis of
the capsule, the gap conductance between the gaps and the convective heat transfer to the
moderator should be considered. The gap conductance depends on the gap size, surface
roughness, gas conductivity, surface temperatures, and the gas pressure.




                                                                                             433
FIG. 7.100. Temperature distribution in graphite rod with different cladding materials and with
coated fuel particles in holes.




                               TRISO Fu e l
                                C omp a ct

                                      Tu b e s




FIG. 7.101. Schematic view of capsule considered for irradiation test (left) and finite element model of
capsule.


Thermal sensitivities of the compact fuel and the inner tube were investigated as a function of
the heat flux and the diameter of the compact fuel. The design variables considered in this
parametric study, the heat flux and the diameter of the compact fuel were chosen as they had
been proven critical in a previous design study which had been carried out with loose
particles. The results showed that a capsule with a compact fuel with the radius of 5.4 mm and
the heat flux of 7.64 MW is most desirable in terms of the thermal integrity of the capsule. A
heat flux of 7.64 MW can be obtained from a compact fuel with 21 TRISO particle fuels. The
capsule with this design assured a temperature of 956°C for the compact fuel. The
temperature of the inner tube was 345°C [293].

  8. CORE HEATUP SIMULATION TESTING AND OTHER PIE OF HTGR FUEL

8.1. TEST BACKGROUND

The central aspect of the safety philosophy for an HTGR is the retention of fission products
— particularly those of the iodine nuclides — in the fuel elements during operation and
accidents. For this reason, the determination of the number of damaged particles constitutes




434
the central objective of measuring the fission gas release in the reactor and in the extensive
post-irradiation examinations under accident conditions. In modern production
methodologies, the heavy metal contamination of fuel elements is kept very low.
Consequently, solely the number of defective particles establishes fission gas or iodine
release.

During a loss-of-forced-convection accident, the temperature in the core of an HTGR will
increase. The amount of this increase depends on the geometrical design of the reactor and the
nature of the accident. The KÜFA facility was designed specifically to simulate these accident
conditions and to quantatively measure fission product release in this environment. For the
case of the German HTR-Modul concept, relatively low accident temperatures of less than
1600°C have been anticipated.

With the increase of the core temperature above normal operation, fission products may be re-
leased from the fuel elements into the primary circuit. For a conservative assessment of the
fission product release, the peak temperature conditions of a fuel element in the reactor core
have to be simulated. The relevant fission products to be measured and their relevance in case
of accident are given in Table 8.1.




TABLE 8.1. RADIOLOGICALLY RELEVANT FISSION PRODUCT NUCLIDES
  Fission product         Half life                                    Relevance
       I-131             8.021 days      Greatest significance for design and licensing, important for heatup
       I-133             20.81 hours     accident conditions

      Cs-134             2.066 years
                                         Long term behaviour after extreme accidents and in risk analyses
      Cs-137             30.07 years
       Sr-90             28.78 years     Long term behaviour after extreme accidents and in risk analyses,
                                         formed by Kr-90 in the primary circuit
     Ag-110m             249.8 days      Small inventory, important for maintenance
      Ag-111             7.454 days      Important for normal operation and accident conditions
       Kr-85             10.783 years    Indicator of particle coating failure and conservative upper limit for
                                         iodine release,
                                         important for waste management
       Kr-90            32.32 seconds    Precursor of Sr-90
      Xe-133             5.247 days      important for normal operation conditions
      Xe-137              3.818 min      Precursor of Cs-137
       H-3               12.323 years    important for waste management
       C-14              5730 years      important for waste management




                                                                                                             435
The relative characteristics of the metallic fission products of radiological interest for LEU
UO2 TRISO fuel under HTGR service conditions are as follows:

    Silver is known to begin to be released from TRISO fuel at temperatures above 1000°C
     of normal operating temperatures, and to be released from intact particles in significant
     fractions after several days at 1600°C. A part of the silver may be released from the fuel
     in form of the stable (inactive) 109Ag and no longer be subjected to an activation to
     110m
         Ag. Silver deposits in graphite at 900°C and plates out on metallic surfaces at
     temperatures of 800°C and diffuses into the bulk metal, where it is effectively captured.
     As a result, silver does not present an important concern with regard to offsite dose, but
     can be a dominant contributor to occupational dose depending on component
     maintenance requirements.
    Strontium is retained to a large extent in oxide kernels during normal operation even
     when coatings are defect and is slowly released at temperatures beyond modular HTGR
     accident conditions (i.e. approaching 1800°C for several days). Additionally, it is
     strongly adsorbed in matrix material and little is released from spherical fuel elements.
     Different from other species, it is difficult to measure and the results shown have an
     uncertainty of an order of magnitude compared to around 10% for others.
    Caesium is also released from particles with defective silicon carbide layers in normal
     operation and can be released from the fuel spheres depending on the local conditions.
     However, there is a significant delay in release from the sphere due to holdup in the
     matrix. In the AVR, the LEU UO2 TRISO spheres were typically net absorbers of
     caesium due to the low silicon carbide defect fractions.

The primary isotopes of caesium of interest are 134Cs and 137Cs, whose inventories developed
differently as a function of burnup, but whose release fractions under accident conditions are
very similar. The combination of 85Kr and 137Cs data in the early phase of the heating tests
allow determination of both through-coating failure fractions and failure fractions of particles
with silicon carbide defects and an intact pyrocarbon layer.

8.2. FUTURE PIE PROGRAM IN CHINA

8.2.1.   Post-irradiation examination (PIE) for the irradiation test of HTR-PM fuel

To study irradiation performance of the fabricated fuel, an in-pile irradiation test will be
performed to qualify the fabricated fuel for application in the HTR-PM. Fuel qualification is
an essential part of the licensing process for the HTR-PM. This irradiation test will start in
2011. After in-pile irradiation test, the following post-irradiation examinations will be
performed:

            Three irradiated fuel pebbles will be investigated using the KÜFA facility at ITU,
             Karlsruhe. The heating curve will be decided before the beginning of the tests. The
             maximum heating temperature will be 1800°C up to 150 hours.
            One KÜFA-tested and one non-KÜFA-tested fuel pebbles will be characterized.
             Ceramography samples will be obtained by drilling a bore hole through the centre
             of the pebble. The drilled-out cylinder shall be cut into three sections
             representative of outer, mid-radius and central zones of the pebble.
            Furthermore, intact and defective coated particles, possibly from both a KÜFA-
             tested and a non-KÜFA-tested pebble will be characterized. Sorted-out particles
             suitable for ceramography will be obtained by electrochemical deconsolidation and




436
             IMGA measurements. Ceramography samples with intact particles or defective
             particles will be mounted and polished for OM and SEM examination.
            Burnup measurements will be performed using 137Cs gamma spectrometry.
            The pebble will be bored with two small holes for the mounts to aid uniform
             dissolution in nitric acid under anodic polarization. The deconsolidation of one
             pebble will include two stages. In the first stage, a cylinder through the fuel sphere
             centre with approximately 20 mm diameter will be obtained. In the second stage,
             this cylinder will be deconsolidated step by step. In each step, the content of
             various solid fission products will be determined after separating the graphite
             matrix powder and the coated particles. The coated particles will be washed, dried
             and collected. Some particles will then be selected for ceramographic embedding,
             polishing and examination.
            The coated particles from electrochemical deconsolidation will be characterized by
             IMGA. This should reveal the number of failed particles and their
             condition/fission product release.

8.2.2.   PIE for the future HTR-PM fuel

In order to study the post-irradiation performance of HTR-10 fuel, HTR-PM fuel, and some
irradiation tests of HTGR fuel, the construction of a hot cell facility for PIE of the HTGR fuel
is currently planned. This hot cell facility includes burnup measurement, electrochemical
deconsolidation of fuel pebble, KÜFA test system on fuel pebbles, ceramography on fuel
pebbles and coated fuel particles, and optical and scan electron microscopes, and will be built
in INET of Tsinghua University.
8.2.2.1. Hot cell line

This hot cell facility will consist of five hot cells:

 Cell 1:     Receiving and burnup measurement cell
             The PIE in this cell will include:

                  -      Containers with radioactive samples will be transported into the cell. After
                         opening the box from inside by manipulator, the top lid of the transport
                         container can be removed by the cell crane and the samples will be
                         unloaded;

                  -      Burnup measurement of the irradiated fuel spheres;

                  -      Dimensional measurement of the irradiated fuel spheres;

                  -      Weight measurement of the irradiated fuel spheres;

                  -      Visual inspection of the irradiated fuel spheres;

                  -      Equipment for cutting and lathing.

 Cell 2:     KÜFA test cell on fuel spheres
             In order to study the fuel performance under the accident conditions, the irradiated
             fuel pebbles will be investigated using the KÜFA in this cell.

 Cell 3:     Electrochemical deconsolidation of fuel pebble and IMGA for the irradiated
             The electrochemical deconsolidation of the irradiated fuel pebble will be carried



                                                                                                 437
            out in this cell. The coated particles will be washed, dried and collected. Some
            particles will then be selected for IMGA. The coated particles from
            electrochemical deconsolidation will be characterized by IMGA in this cell. This
            should reveal the number of failed particles and their condition/fission product
            release.

 Cell 4:    Metallography cell
            Rotating grinders, polishers, ultrasonic cleaning bath, small cutting device, etc will
            be installed in this cell.

 Cell 5:    Microscope cell
            One scanning electron microscope and some optical microscopes will be installed
            in this cell.
8.2.2.2. Operating and service area

The operating area is in front of the hot cell line. This area has a personal entrance/exit
leading to the change rooms. A connection to the first floor gives access to the area for
auxiliary systems for running the cell equipment such as cooling systems, pressure supply,
pumps, ventilation system etc. For material reception the access is via the main lock and the
door in the side of cell 1. The materials access can be done by a monorail crane.

The service area behind the hot cell line can be used for the storage of containers and
contaminated materials. The decontamination shop for repairing contaminated equipment will
be in this area.

8.3. PIE ACTIVITIES IN THE EUROPEAN UNION

8.3.1.   Former tests in the KÜFA at FZJ

Demonstrating the capability of spherical fuel elements to withstand a severe depressurization
accident with no measurable loss of fission product was a primary objective of the German
fuel development programme. Since the 1970s, irradiated fuel elements retrieved from AVR
and from MTR tests have been investigated in accident simulation tests. Prior to the mid
1980s, the temperature margins explored were up to 2500°C where fission product release
was massive [294].

In response to the reactor designer’s requirement for a passively safe HTGR, the KÜFA
(= KÜhlFingerApparatur, i.e. cold finger device) furnace was designed and installed at the
Hot Cells of the Forschungszentrum Jülich for high precision, on-line measurements of
fission product release from HTGR fuel under simulated accident conditions. Using this
device, the release behaviour of fission gases (Xe, Kr) and solid fission products (Cs, Sr, Ag,
etc) from irradiated fuel under off-normal conditions could be tested and evaluated up to
1800°C [177, 295, 296]. This facility made it possible to demonstrate that modern LEU UO2
TRISO coated fuel particles retain all safety relevant fission products up to 1600°C at a level
not exceeding release under normal operating conditions, which in itself is very low.

The maximum expected fuel element temperature evolution in a depressurized loss-of-forced-
coolant accident in a small modular HTGR is shown in Fig. 8.1 [12]. The maximum fuel
temperature limit is set at 1600°C based upon the estimated maximum core temperature of
~1500°C plus a reasonable estimate of the effect thermal property uncertainties have on this
maximum temperature estimate. The figure shows the temperature programme, with which




438
the conditions in a core heatup accident after depressurization were generally simulated in the
heating experiments given in Table 8.2. For testing purposes, of interest for core heatup
simulation testing is the temperature range of 1600–1700–1800°C as illustrated in Fig. 8.1.




FIG. 8.1. Temperature evolution during a loss-of-coolant accident in a small HTGR and in the heating
tests.

8.3.1.1. Release from bare fuel particle kernels

Little fission product retention can be expected in exposed UO2 fuel kernels at elevated
temperatures. Figure 8.2 shows that the release of silver, xenon, iodine and caesium quickly
approaches 100% during a 1600°C heating test [177]. Beginning in the 30 hours heatup phase
to the test temperature, significant release already begins to occur for 131 I, 133Xe and 137Cs.
After 50 to 100 hours at 1600°C nearly all of the inventories of these fission products have
been released from the exposed UO2 fuel kernels. Only the fission product 90Sr is strongly
retained within the oxide kernels at this temperature (but this is not the case for carbide
kernels). The primary barrier to the volatile fission products such as iodine, xenon and
caesium is by the coating layers on TRISO coated particles, especially the SiC layer.

Measurement of 131I (T1/2 = 8.02 d) release from various fuel configurations during heating at
1600°C shows three different types of release behaviour:

(1)     exposed UO2 fuel kernels with ~100% 131I release;
(2)     irradiated fuel elements with TRISO coated fuel particles that were contaminated in the
        AVR by old failed fuel from the 1960s and 1970s; 131I release behaviour is at 10-5
        level;
(3)     fuel elements with modern TRISO coated fuel particles; 131I release behaviour is at the
        10-9 to 10-8 level.




                                                                                                439
          FIG. 8.2. Fission product release from exposed UO2 kernels during heating test at 1600°C.


8.3.1.2. Release from irradiated spherical fuel elements

In the period 1985 to 1994, a number accident simulation tests in the range of 1600° to
1800°C were carried out in the KÜFA facility. Eighteen of these tests, four on irradiated fuel
elements from accelerated irradiation tests (HFR-K3 and FRJ2-K13) and 14 on GLE-3 fuel
elements irradiated in the AVR, are listed in Table 8.2. This table identifies the fuel elements
tested, their irradiation history, accident temperature simulation and duration, and the fission
product results of the accident simulation testing. All of the fuel elements identified here
contained modern LEU UO2 TRISO coat ed fuel particles.

In the unrestricted core heatup simulations tests with irradiated spherical fuel elements, no
single particle failure or any noticeable caesium or strontium release were observed during the
first few hundred hours in any of the 1600°C heating tests. The number of particle failures
and fission product release do increase as the accident simulation temperatures rises to 1700°
and 1800°C. Figures 8.3 and 8.4 show the measured time dependent krypton and caesium
release profiles during isothermal heating tests at 1600° to 2100°C. As representatives for a
whole series of fission products, there is full retention at 1600°C for the accident specific first
hundred hours or more (with 110mAg being an exception). In particular,

           caesium is retained at 1600°C in kernel, by SiC and by the A3 matrix of the fuel
            element with SiC providing for the strongest retention. This retention, however, can
            only be guaranteed by modern high quality TRISO coatings. At 1800°C, there is no
            delay by the kernel and the matrix, but SiC also becomes more permeable to most
            fission products.




440
      krypton is always released later than caesium, because of the additional retention by
       dense, intact pyrocarbon layers. Krypton releases indicate zero particle failures at
       1600°C and one single particle failure in the 1700°C test. At ~1800°C, more failures
       are observed.
      strontium is retained much better in oxide kernels and the sphere matrix than caesium.
       Therefore, strontium release comes generally later than caesium, although its retention
       by SiC might not be as good.
      even in high quality SiC of modern TRISO coatings, silver is already released at
       irradiation temperatures above 1100°C and release fractions are approaching 100% in
       the accident condition heating tests.

An attempt to interpret fission product release in terms of particle defects (manufacture) and
accident specific failure is given in Table 8.2 [177].

If the maximum burnup in the fuel element is kept strictly below 11% FIMA, as is typical for
current pebble bed concept HTGR designs, the allowable fuel temperature limit may be
higher than 1600°C. This remains to be established with new experiments. If the burnup of
UO2 TRISO coated particle fuel is pushed to ~15% FIMA, fuel temperature must be
rigorously limited to ≤ 1600°C (Fig. 8.5) [296].




  FIG. 8.3. Krypton release during tests with irradiated spherical fuel elements at 1600 to 2100°C.




                                                                                                  441
      FIG. 8.4. Caesium release from heated spheres as a function of heating times up to 500 hours.




442
TABLE 8.2. RESULTS OF ACCIDENT SIMULATION TESTS WITH IRRADIATED FUEL ELEMENTS CONTAINING UO2 TRISO PARTICLES
                                              Fast fluence                                      Number of
                              Burnup                                   Heating test                                                     Fractional release
      Fuel element                             (1025 n/m2                                    failed particles(b)
                             (% FIMA)
                                              E>0.1 MeV)      Temp (°C)         Time (h)    manuf.       heating       Kr-85         Cs-137           Sr-90          Ag-110m
                                                                                                                                -7              -5              -6
      AVR 71/22                  3.5              0.9            1600                 500     no           no        4.0 × 10        2.0 × 10        5.3 × 10        9.0 × 10-4
                                                                                                                                -6              -4              -7
      HFR-K3/1                   7.7              3.9            1600                 500     no           no        1.8 × 10        1.1 × 10        1.8 × 10        2.7 × 10-2
      FRJ2-K13/2                 8.0              0.1            1600           138 (160)     no           no        6.4 × 10-7      3.9 × 10-5      3.3 × 10-7      2.8 × 10-3
      AVR 82/20                  8.6              2.4            1600                 100     no           no        1.5 × 10-7      6.2 × 10-5      3.8 × 10-6      4.4 × 10-3
                                                                                                                                -7              -4              -5
      AVR 82/9                   8.9              2.5            1600                 500     no           no        5.3 × 10        7.6 × 10        8.3 × 10        1.9 × 10-2
                                                                1620(a)               ~10                  no        2.0 × 10-7      1.1 × 10-5         —            8.3 × 10-4
      AVR 89/13                  9.1              2.6                                         no
                                                                1620(a)               ~10                  no        1.3 × 10-9      1.4 × 10-6         —            1.5 × 10-2
                                                                     (a)                                                        -7              -5
      AVR 85/18                  9.2              2.6           1620                  ~10     no           no        1.4 × 10        1.3 × 10           —            6.5 × 10-3
      AVR 90/5                                                  1620(a)               ~10                  no        1.9 × 10-7      9.0 × 10-6         —            1.1 × 10-3
                                 9.2              2.7                (a)
                                                                                              no                                -9              -6
                                                                1620                  ~10                  no        6.6 × 10        3.3 × 10           —            9.0 × 10-4
      AVR 90/2                   9.3              2.7           1620(a)               ~10      1           2         1.0 × 10-4      4.6 × 10-5         —            3.7 × 10-2
                                                                     (a)                                                        -4              -6
      AVR 90/20                  9.8              2.9           1620                  ~10      2           3         2.4 × 10        6.5 × 10           —            7.6 × 10-2
      AVR 74/11                  6.2              1.6            1700             184.5        1           no        3.0 × 10-5      7.6 × 10-5      8.3 × 10-5      3.2 × 10-2
      AVR 91/31                  9.0              2.6           1700(a)               ~10      2           18        1.2 × 10-3      2.4 × 10-3         —            6.2 × 10-1
      FRJ2-K13/4                                                 1600                 138                  no        3.0 × 10-7      2.5 × 10-6      2.0 × 10-8      4.5 × 10-4
                                 7.6              0.1                                         no                                -5              -3              -3
                                                                 1800                 100                  2         7.2 × 10        9.9 × 10        1.4 × 10        5.3 × 10-1
      AVR 88/33                                                  1600                 50                   no        1.0 × 10-7      1.2 × 10-4      8.4 × 10-6      1.2 × 10-3
                                 8.5              2.3                                         no                                -4              -4              -4
                                                                 1800                 20                  ~4         1.8 × 10        4.6 × 10        2.3 × 10        2.1 × 10-1
                                                                 1600                 50      no           no        6.3 × 10-8      1.2 × 10-5         —            9.1 × 10-3
      AVR 88/15                  8.7              2.4
                                                                 1800                 50       1          ~6         2.9 × 10-4      1.4 × 10-2      1.1 × 10-2      8.1 × 10-1
                                                                                                                                -3              -2
      AVR 70/33                  1.6              0.4            1800                 175     no           28        1.7 × 10        2.2 × 10           —               —
                                                                                                                                -3              -2
      AVR 74/10                  5.5              1.4            1800                 90      no           30        1.8 × 10        7.9 × 10           —               —
      AVR 76/18                  7.1              1.9            1800                 200     no          ~3         1.2 × 10-4      4.5 × 10-2      6.6 × 10-2      6.2 × 10-1
      AVR 88/41                  7.6              2.0            1800                 24      no           no        2.4 × 10-7      1.5 × 10-4      1.2 × 10-4      7.7 × 10-2
      HFR-K3/3                   10.2             6.0            1800                 100     no          ~12        6.5 × 10-4      5.9 × 10-2      1.5 × 10-3      6.7 × 10-1
a                                                       b
    simulating calculated core heatup curve                  out of 16 400 particles          —       data not available




                                                                                                                                                                                  443
                                         1 E+0

                                                                      Compacts
                                         1 E-1         85
                                                        Kr            Fuel spheres

                                         1 E-2




                    Fractional release
                                         1 E-3
                                                                   14 % fima
                                         1 E-4


                                         1 E-5


                                         1 E-6

                                                                  up to 11% FIMA
                                         1 E-7

                                         1 E-8
                                                 0          200       400            600
                                                     Heating time at 1600°C (h)
FIG. 8.5. Krypton-85 release at 1600°C from compacts with 11 to 14% FIMA burnup in comparison
to spherical fuel elements with 3.5 to 9% FIMA burnup.


8.3.2.   New KÜFA facility for heating tests

8.3.2.1. Description of facility

An upgraded version of the KÜFA has been installed in the hot cells of the Institute for
Transuranium Elements (ITU), Karlsruhe, Germany. After commissioning between 2002 and
2005 and several cold tests on all subsystems, the new KÜFA facility is in operation since
2006.

The basic function of the KÜFA (Fig. 8.6) is to heat the fuel elements up to the expected
temperature in a dynamic helium atmosphere, and to collect and measure the fission product
release during a specified time period. In the current upgraded version, temperatures up to
2000°C can be achieved.

The fuel element is supported by three pins in the centre of a tantalum tube (gas stream
cylinder) placed inside the furnace. Helium flows through this tube from the bottom to the
top. The tantalum tube and the fuel element are heated by an electrical resistance heater
likewise made of tantalum. A W/Re thermocouple placed near the specimen measures the
actual temperature during the heating tests. This thermocouple can be replaced if needed and
serves simultaneously for the electronic control of the temperature of the furnace.




444
                                FIG. 8.6. Cold finger apparatus (KÜFA).

8.3.2.2. Measurement of fission gas release

Through the analysis of the release curves, individual failed particles in the fuel element time
can be detected as a function of temperature and heating time. The relevant gaseous
radioactive isotope 85Kr (see Table 8.1) is important for this measurement. The release of
krypton fission gas is also indicative of the release of other fission products, like iodine,
which are difficult to measure directly but is conservatively assumed to be released to the
same extent as krypton.

The furnace is installed in an alpha-tight box in a hot cell which also contains the filters for
the helium circuit (Fig. 8.7). Helium carries the fission gases into cold traps where 85Kr and
other stable noble gases are trapped. Here they are adsorbed on active charcoal filters at liquid
nitrogen temperature. The activity in the cold trap is measured by on-line gamma
spectrometry continuously throughout the test. In principle, only the long-lived 85Kr can be
detected. However, as long as the cooling period of the fuel elements is less than 4 to 8 weeks,
measurements of 133Xe are possible as well. The cold traps are installed outside the hot cell.
After the noble gases are removed, the helium is routed back into the hot cell and released, in
a controlled manner, through the ventilation system. The two cold traps are placed in a room
beneath the hot cell. The second cold trap is to ensure all the 85Kr activity is collected and
measured. As soon as activity is detected in the second cold trap, the first is changed.




                                                                                             445
               FIG. 8.7. Schematic of the gaseous fission products release measurement.


8.3.2.3. Measurement of solid fission product release

The determination of solid fission product release is slightly more difficult than that of the
chemically inert fission gases. At high temperatures, they can get into the coolant by
migration/diffusion and subsequent gaseous desorption, first from the surface of the coated
particles and afterwards from the surface of the fuel element. On the other hand, such fission
products are re-deposited by adsorption on cooler surfaces, and this deposition mechanism is
exploited for trapping solid fission products in the cold finger test rig.

To detect the release of solid fission products, a water cooled cold finger (Fig. 8.8) protrudes
into the hot tantalum tube just above the hot cell [254]. At the end of this cold finger, a
replaceable condensation plate is held in place. Solid fission products released from the fuel
element are deposited on this plate which is held at a temperature of less than 100°C, typically
40–80°C depending on the testing temperature. This temperature is much lower than the
specimen temperature which is in the range of 1600–2000°C.

During testing, the cold finger can be removed from the furnace through an air lock system
without requiring cool-down of the specimen. Helium circulation is maintained during the
condensation plate changes, which assures the continuous monitoring of fission gas relrease
from the specimen and the detection of any coated particle failure.




446
                           FIG. 8.8. Water cooled cold finger in KÜFA.


After replacing the condensation plate, the cold finger is returned to its position just above the
hot zone of the furnace. The plate is normally changed once or twice a day but may be
changed more frequently, if necessary. The changing procedure lasts only few minutes and
requires relatively easy manipulation.

The used condensation plates are taken out of the hot cell to be measured by gamma
spectrometry in a low background laboratory (Fig. 8.9). Measurement of gamma emitters such
as 137Cs, 134Cs and 131I is relatively simple, because their individual energy lines can identify
them. Strontium-90, a beta-emitter nuclide, has to be separated chemically from other fission
products for this determination. Since strontium emits beta rays with the highest energy, the
activity can also be estimated using a scintillation counter after a special calibration. This
procedure is relatively complicated and in the past has not yielded satisfactory results [296].
