Repository: charles-azam/eng-bench

# NSTF-Bench

Can a coding agent do engineering analysis? NSTF-Bench asks one hard question instead of many
easy ones: given a bounded evidence pack about **Argonne's NSTF** — a half-scale, 26-metre
passive reactor-cavity cooling facility that a US national lab instrumented and measured for 33
months — predict what the lab measured, blind, with calibrated uncertainty.

The agent receives geometry, materials, instrument locations, and the electrical heater program.
It does **not** receive the thermal duty (it must derive it from an energy balance), any measured
outcome, or network access to the facility's publications. It must leave a calculation note and a

File: triso/sources/TECDOC-1674_full.txt (part 29 of 46)
                                     IAEA-TECDOC-1674 n Advances in High Temperature Gas Cooled Reactor Fuel Technology
Alternatively, the condensation plates can be leached in nitric acid and the resulting solution
analysed using an ‘inductively coupled plasma mass spectrometer’ (ICP-MS). Based on past
experience gathered at FZJ, the KÜFA facility can detect very low fractional releases down to
10-8 [296].




                                                                                              447
                    FIG. 8.9. Schematic of the solid fission products measurement.

8.3.2.4. Current heating programme at ITU

(a) Delivery of irradiated samples

Samples already irradiated in the Dido and AVR reactors in Jülich and in the HFR Petten,
have been transferred to the hot cell installation of the ITU in Karlsruhe, to be tested using the
new KÜFA installation. Irradiation details are given in Table 8.3.

      (i) AVR 73/21

A first spherical fuel element irradiated in the AVR reactor over estimated 235 efpd with low
burnup (2.5% FIMA) was loaded into the furnace and a heating programme up to 1800°C was
started. The fuel element with the code name AVR 73/21 was from the GLE-3 production
with 10 g of heavy metal. Objective of the test was to prove that all systems and the data
acquisition work properly under hot conditions and to gain an initial experience of the KÜFA
operation. The heating programme was divided into two phases — one phase at 1600°C for 5
h and a second phase at 1800°C for 5 h. Since, burnup, irradiation temperature and fast
fluence were relatively low and since this type of fuel was known to have excellent retention
ability for fission products, no significant release of fission products was expected. The 85Kr
release during the test was below the detection limit of the apparatus. In order to detect solid
fission products, two cold plates were introduced and analysed by gamma spectrometry after
the test. Results could be obtained for 137Cs but apparently there was a contamination of the
cold plate container originating from the hot cell floor. After this test the procedure was
changed by implementing the replacement of all containers after transferring the cold plates
from the hot cell into a clean environment.




448
TABLE 8.3. FUEL ELEMENTS TRANSFERRED FROM FZJ TO JRC-ITU

Sample                    Fuel element   Enrichment     End of       Burnup    Fast fluence
                Type
  No                           No           (%)       irradiation   (% FIMA)   (1025 n/m2)
  1                            1            10.6                      6.7          4.0
  2                            2            10.6                      8.8          5.8
               HFR-K5                                  16.05.94
  3                            3            10.6                      9.1          5.9
  4                            4            10.6                      8.7          4.9
  5                            1            10.6                      7.2          3.2
  6                            2            10.6                      9.3          4.6
               HFR/K6                                  04.05.93
  7                            3            10.6                      9.7          4.8
  8                            4            10.6                      9.2          4.5
  9                            1           16.76                      1.84         ~0.0
  10          FRJ2-KA2         2           16.76       27.04.90       2.00         ~0.0
  11                           3           16.76                      2.02         ~0.0
  12                         74/16          9.82                      3.2          0.5
                                                       08.02.85
  13                         74/18          9.82                      4.8          0.8
             AVR-GLE 3
  14                         73/21          9.82                      2.5          0.3
                                                       07.02.84
  15                         73/23          9.82                      2.7          0.3
  16                         73/22         16.76       07.02.84       3.4          0.3
  17                          87/6         16.76                      3.51         0.3
  18                          87/7         16.76                      3.53         0.3
             AVR-GLE 4
  19                          87/8         16.76       19.11.88       3.53         0.3
  20                          87/9         16.76                      3.56         0.3
  21                         87/10         16.76                      3.51         0.3




(b) First heating tests with the new KÜFA at ITU.

         (ii) AVR 74/18

A second AVR GLE-3 fuel element, AVR 74/18, with a medium burnup of 4.8% FIMA was
heated in two phases up to 1600°C for 100 h and then up to 1800°C for 100 h (red curve in
Fig. 8.10) [297].




                                                                                          449
                           FIG. 8.10. KÜFA-II heating test AVR 74/18.

The heating programme followed the full testing procedure including the reactor simulation at
1050°C for 10 h. From 1050°C, the temperature was increased at 47°C/h to 1600°C according
to the HTR-Modul accident simulation. The 137Cs inventory of AVR 74/18 at the beginning of
the KÜFA test was determined using gamma spectrometry. As can be seen in the figure, a
slightly increasing release of 85Kr could be detected reaching 5.9 × 10-6 after the 1600°C and
6.1 × 10-6 after the 1800°C heating phase. This krypton probably originates from
contamination in the matrix graphite grains. The release of 137Cs increased following a typical
curve during both heating phases up to 10 -5 fractional release.

      (iii) HFR-K6/2

The irradiation test HFR-K6 (see Section 7.2.2) was conducted from 1990 to 1993 in the HFR
Petten [247] in order to qualify the final fuel element design for the HTR-Modul reactor
(proof test). Four spherical fuel elements were irradiated for 633 efpd. The fuel element HFR-
K6/2 had a nominal burnup of 9.3% FIMA and HFR-K6/3 had a nominal burnup of
9.7% FIMA.

The heating test of HFR-K6/2 was performed in two phases. The first heating phase was at
1600°C for 100 h, during which the furnace inadvertently shut down twice; the second
heating phase was at 1800°C for 200 h (see red curve in Fig. 8.11) [297]. The 85Kr activity
(black curve in the figure) remained at an extremely low level of ~10-8 over about 250 h into
the test, when a sudden increase of 85Kr release was observed reaching 1.0 × 10-5 of fractional
release. There was presumably the failure of one or several SiC layers with subsequent slow
diffusive transport of the krypton through the OPyC layer. The overall release fraction is still
below the inventory of one particle. The 137Cs activity (see blue curve in Fig. 8.11) also
remained at a comparatively low level reaching 4.5 × 10-5 after 100 h at 1600°C, and only
with the beginning of SiC failure did caesium release increase more rapidly eventually
reaching 2.1 × 10-3 at the end of the additional 200-hours heating at 1800°C.




450
                            FIG. 8.11. KÜFA-II heating test HFR-K6/2.


      (iv) HFR-K6/3

For the heating test of HFR-K6/3, Figure 8.12 illustrates the heating schedule and the
measured release of 137Cs and 85Kr. The test was performed in four phases. The first phase
constituted 1600°C for 100 h, the second phase 1700°C for 100 h, and the third phase 1800°C
for 100 h. After the third phase, a fourth heating phase at 1800°C for a further 300 h followed
(see red curve in Fig. 8.12) [298]. After 100 h at 1600°C, the 85Kr activity detected in the cold
trap was at a low value of 5.2 × 10-6. Until the end of the third phase after ~400 h into the test,
the 85Kr release was still low with 8.1 × 10-6 indicating that no particle had failed until that
moment. After starting the fourth phase, a significant release of 85Kr began reaching 5.5 × 10-4
fractional release and indicating failure of several particles. Later PIE using a scanning
electron microscope (SEM) could verify this assumption. The 137Cs release can be divided
into two phases. Up to the end of the 1700°C (second heating phase) only small amounts of
137
    Cs were released with 5.5 × 10-7 after 100 h at 1600°C and 2 × 10-6 after additional 100 h at
1700°C. At 1800°C, large releases start following a typical diffusion curve reaching a
fractional release of 9.3 × 10-4 after the third heating phase. At the end of the test, a fractional
release of 4.3% has been measured. It can be seen from the figure that the 85Kr and 137Cs
release curves follow the same shape in the 4th heating phase.

As a first conclusion it can be said that the fuel element HFR-K6/3 showed an excellent
coated particle performance with late particle failure at 1800°C and a low caesium release up
to 1700°C. It is not clear whether the cooling and re-heating of the sphere induced additional
failures on the coated particles. However, such an effect would explain the sudden release of
fission gas at the beginning of the fourth phase. It is assumed that the performed heating
programme represents a conservative case with respect to any possible accident scenario.




                                                                                                451
                              FIG. 8.12. KÜFA-II heating test HFR-K6/3.

8.3.2.5. PIE for pebbles irradiated in HFR-EU1bis

(a) HFR-EU1bis/1

The irradiation test HFR-EU1bis (see Section 7.2.3) was conducted from September 2004 to
October 2005 in the HFR Petten in order to examine present HTGR fuel under VHTR
conditions. Five spherical fuel elements of GLE-4.2 type were irradiated for 249 efpd. Of the
five fuel spheres, four have been heated in the meantime in the new KÜFA furnace.

The heating test of HFR-EU1bis/1 with a burnup of 9.3% FIMA was performed in three
phases. The first heating phase was at 1250°C for 200 h, the second heating phase at 1600°C
for 200 h, and the third phase at 1700°C for 150 h (see red curve in Fig. 8. 13) [254]. The 85Kr
activity (black curve in the figure) remained at a low level reaching 1.4 × 10-6 of fractional
release after the 1250°C heating phase. Further increase during the following heating at
1600°C and 1700°C to a fractional release of 2.4 × 10-5 seems to originate from single
particles with a failed SiC layer and still intact OPyC layer. The overall release fraction is still
below the inventory of one particle meaning that there was no pressure vessel failure of a
coated particle during the test.

The 137Cs activity (see blue curve in the figure) is on a relatively high level already during the
1250°C heating with 7.2 × 10-5 at the end of this phase. This is presumably the result of partly
the high temperature during irradiation with enhanced diffusion through the particle coatings
and partly release from particles with an SiC layer that failed during irradiation 100 h at
1600°C, and only with the beginning of SiC failure did caesium release increase more rapidly
eventually reaching 2.1 × 10-3 at the end of the additional 200-hours heating at 1800°C. The
measured silver release was 2.3 × 10-3 after the 1250°C phase and 7.2 × 10 -3 at the end of the
1600°C phase.




452
                         FIG. 8.13. KÜFA-II heating test HFR-EU1bis/1.


(b) HFR-EU1bis/3

The heating test of HFR-EU1bis/3 with a burnup of 11.1% FIMA was performed in two
phases. The first heating phase was at 1250°C for 100 h followed by a heating phase at
1600°C for 200 h (see red curve in Fig. 8.14) [297]. The 85Kr activity (black curve in the
figure) was gradually increasing, but remained at a low level reaching 2.3 × 10-6 at the end of
the test. The overall release fraction is still below the inventory of one particle.

Similar to the previous test, the 137Cs activity (blue curve in the figure) increased from the
beginning to a comparatively high level already during the 1250°C phase reaching 3.9 × 10-5
after 100 h. Further strong increase at 1600°C finally led to a fractional release of 2.7 × 10-3.
Since no pressure-induced particle failure was observed during the test, this high caesium
release value could be explained by SiC failure in quite a number of coated particles and the
high temperature during irradiation. Silver release reached the 10-3 level at the end of the
1250°C heating and 3.6 × 10-3 at the test end.




                         FIG. 8.14. KÜFA-II heating test HFR-EU1bis/3.




                                                                                             453
(c) HFR-EU1bis/4

The heating test of HFR-EU1bis/4 with a burnup of 11.1% FIMA was performed in three
phases. The first heating phase was at 800°C for 50 h followed by a short (10 h) second
heating phase at 1250°C, and a third phase representing a core heatup transient with a
maximum temperature of 7120°C after 7 0 h and then remaining constant at that level for 140
more hours (see red curve in Fig. 8.15) [297].

The 85Kr activity (black curve in the figure) remained below the detection limit during the
initial phase, increased to 1.6 × 10-6 during the 1250°C phase, and then further to 1.7 × 10-5 at
the end of the test. The overall release fraction is still below the inventory of one particle. The
137
    Cs activity (blue curve in the figure) starting from the 10-5 level was steadily increasing and
eventually a fractional release value of almost 1% at the test end. Final fractional release
measured for silver was 2.5%.




                            FIG. 8.15. KÜFA-II heating test HFR-EU1bis/4.


All heating tests conducted so far in th e new KÜFA-II furnace at ITU are summarized in
Table 8.4 [297, 298].
8.3.2.6. Post-irradiation examination on sphere HFR-K6/3

Following the HFR-K6/3 heating test, further PIE works were conducted after boring out and
segmenting a 10 mm diameter central part of the sphere [297, 298]. Ceramographic sections
were made from four coated particles disintegrated from different locations. The two sections
shown in Fig. 8.16 indicate high porosity in the UO2 kernel with visible debonding of the
buffer layer from both UO2 and IPyC layer, and also between IPyC and SiC. Two of the four
particles exhibit cracks in the SiC in radial direction [297].

Another six coated particles were investigated by means of electron microscopy showing
higher-quality pictures confirming the occurrence of debonding, but leaving the micro-
structure basically intact (Fig. 8.17) [297].




454
TABLE 8.4. RESULTS OF ACCIDENT SIMULATION TESTS IN THE KÜFA-II FURNACE AT JRC-ITU
                                    Irradiation                                 Heating                           Fractional release of

    Fuel element                   Fast fluence
                         Burnup                   Temperature
                                    (1025 n/m2,                 Temperature (°C)          Time (h)    Kr-85             Cs-137            Ag-110m
                        (% FIMA)                     (°C)
                                   E>0.1 MeV)
                                                                     1000                    10      4.5 × 10-6         3.2 × 10-7           —
     AVR 74/18              4.8        0.8            820            1600                   100      5.9 × 10-6         5.8 × 10-6           —
                                                                     1800                   100      6.1 × 10-6         8.1 × 10-6           —
                                                                     1050                   10.5        —a              6.6 × 10-6           —
     HFR-K6/2               9.3        4.6            940            1600                   100         —a              4.3 × 10-5           —
                                                                     1800                   200      1.0 × 10-5         2.1 × 10-3           —
                                                                     1050                   13.5     3.2 × 10-6         1.3 × 10-7           —
                                                                     1600                   100      5.2 × 10-6         5.5 × 10-7           —
     HFR-K6/3               9.7        4.8            940            1700                   100      6.2 × 10-6         2.0 × 10-6           —
                                                                     1800                   100      8.1 × 10-6         9.3 × 10-4           —
                                                                     1800                   300      5.5 × 10-4         4.3 × 10-2           —
                                                                     1250                   210      1.4 × 10-6         7.2 × 10-5        2.3 × 10-3
    HFR-EU1bis/1            9.3        3.0           1250            1600                   200      1.0 × 10-5         1.2 × 10-3        7.2 × 10-3
                                                                     1700                   150      2.4 × 10-5         4.3 × 10-3            —
                                                                     1250                   100      3.4 × 10-7         3.9 × 10-5        9.6 × 10-4
    HFR-EU1bis/3            11.1       4.0           1250
                                                                     1600                   200      2.3 × 10-6         2.5 × 10-3        3.6 × 10-3
                                                                       800                  48          —a              1.1 × 10-5        1.3 × 10-5
                                                                      1250                  10       1.6 × 10-6         2.8 × 10-5        8.2 × 10-4
    HFR-EU1bis/4            11.1       4.0           1250
                                                                    transient               70       4.1 × 10-6         1.7 × 10-3        9.4 × 10-3
                                                                      1720                 ~140      1.7 × 10-5         9.6 × 10-3        2.5 × 10-2
    HFR-EU1bis/5            9.7                      1250
a
        below detection limit.
—       data not available.




                                                                                                                                                       455
FIG. 8.16. Ceramographic section from two coated particles taken from HFR-K6/3 after 400 h
heating at 1800°C.




           FIG. 8.17. SEM frame of a particle from HFR K6/3 heated 400 h at 1800°C.




456
Measurements of the Vickers hardness on one particle have shown good agreement with
literature data for beta-SiC indicating a basically undamaged micro-structure of the material.

A hardware & software development of an IMGA device at the ITU Karlsruhe has been
recently completed (Fig. 8.18) and verified in a small scale operation on 137Cs-activated
ceramic beads [299].




                               FIG. 8.18. Set-up of the IMGA at JRC-ITU.


In order to assess fuel behaviour and fission product release in accidents under oxidizing
conditions, the so-called ‘KORA’ furnace facility was designed and installed at the ITU,
Karlsruhe. Similar to the facility of the same name which was successfully operated at the
research centre Jülich, KORA enables the simulation of both steam ingress, typically at
800°C, and air ingress effects on TRISO coated particles in the range from 1300° to 1500°C.
A ‘cold’ version of KORA-II has been assembled and connected (electrical, cooling, steam &
gas lines) in the meantime and will start cold testing in 2011. The ‘hot’ version will require
further substantial modifications to furnace [254].
8.3.2.7. Conclusions from the heating tests in the new KÜFA furnace

Several conclusions can be drawn from the first series of core heatup simulation tests in the
new KÜFA-II furnace [297, 298]:

           The previous observation that no coated particle failure occurs during isothermal
            heating at 1600°C was confirmed by the new tests.
           The heating tests HFR-K6/2 and HFR-K6/3 representing proof test fuel for the
            HTR-Modul have shown excellent retention behaviour for fission products. Coated
            particles remained intact even at 1800°C over 100 hours before significant particle
            failure occurred. Metallic fission product release remained well below the
            expected levels from previous experience. Analysis of the SiC micro-structure has
            shown that it remained intact even after 400 h of heating at 1800°C.
           In contrast, the heating tests with the spheres irradiated in HFR-EU1bis revealed
            worse retention behaviour for caesium. Although obviously no pressure-induced
            particle failure occurred, caesium release level was comparatively high already at
            heating temperatures as low as 1250°C and reached the 10-3 range at the end of the
            tests. Main reasons for this behaviour are believed to be on the one hand the high
            irradiation temperature of 1250°C and on the other hand the occurrence of a
            temperature excursion during the irradiation experiment that presumably caused
            impairment of quite a number of coated particles.
           With the conditions of high irradiation temperature (~1250°C) and high burnup
            (~11% FIMA), the limits of coated particle performance may have been exceeded.



                                                                                           457
Further heating tests will be required to confirm the good retention behaviour of fuel typical
for the operational conditions of the HTR-Modul.

8.4. INVESTIGATION OF TRISO FUEL UNDER RIA CONDITIONS IN JAPAN

For the development of high performance HTGR fuels, it is necessary to acquire data
concerning fuel behaviour in reactivity-initiated accidents (RIA) where fuel temperatures
could exceed 1600°C for short durations of 1–10 s. At the Nuclear Safety Research Reactor
(NSRR) of the JAEA in Tokai-mura, eight pulse irradiation tests were performed with
unirradiated coated fuel particles with the objective to determine the failure limit and
clarifying the failure mechanism of the HTGR fuel under RIA conditions [300].

8.4.1.   RIA experiments

The fuel particles consisted of a spherical fuel kernel of low enriched UO2 and the TRISO
coating. Figure 8.19 shows the test fuel and test capsules for the pulse irradiation tests [300].
Seven fuel particles were embedded in a graphite disk of 10 mm outer diameter, 4 mm inner
diameter, and 3 mm height. Thirty-six disks were piled up to form a fuel segment. Thus, 252
fuel particles were contained in one fuel segment. A test fuel rod was composed of two fuel
segments and a zircaloy-2 cladding tube of 12.27 mm outer diameter and 0.86 mm thickness.
K type (chromel/alumel) thermocouples were attached to the fuel segments and R type
(Pt-13%Rh/Pt) thermocouples were welded onto the surface of the cladding tube for the
temperature measurements. The test fuel rod was inserted into the inner capsule which was
filled with nitrogen gas at standard conditions. The inner capsule was mounted in the test
capsule and the inside of the test capsule was filled with water.

The inner capsule has two different diameters in order to obtain data under two conditions by
one pulse irradiation. The diameter of the inner capsule was 60.5 mm for the upper part and
30 mm for the lower part as is shown in Fig. 8.19. Due to the two different thicknesses of
water between inner capsule and test capsule, thermal neutron flux and energy deposition
during the pulse irradiation were different between the upper and lower fuel segments.

The conditions of the four pulse irradiation tests are shown in Table 8.5. In the NSRR, the
pulse shape depends on the inserted reactivity. The pulse width at half maximum of power in
the experiments conducted was 4–10 ms.

Test 522-1 aimed at confirming that no fuel failure occurs at 1600°C which is the fuel
temperature limit during AOO. Therefore the inserted reactivity was determined such that the
fuel temperature in the upper segment position (1U) reached approximately 1600°C. The
energy deposition in the lower segment (1L) was higher since the amount of the moderating
water was larger around the lower segment. Tests 522-2 and 522-3 aimed at the study of the
fuel behaviour during failure and the failure mechanism at higher temperatures. The target
fuel temperatures of the lower segment (2L) in test 522-2 and upper segment (3U) in test 522-
3 were near the melting point of UO2 (3113 K). Under these conditions, the expected fuel
temperature of the upper segment (2U) in test 522-2 was below and that of the lower segment
(3L) in test 522-3 was above the melting point of UO2. In test 522-4, the inserted reactivity
was selected such that for both segments (4U and 4L), the fuel was sufficiently heated beyond
the melting point of UO2.




458
                               FIG. 8.19. Configuration of test fuel and capsules.

TABLE 8.5. TEST CONDITIONS AND MAIN RESULTS
                 Inserted reactivity                        Energy deposition        Estimated peak
 Test ID                                   Segment
                         ($)                                  (kJ/g of UO2)          temperature (K)
   522-1                2.16                 1U               0.578 ± 0.003             1510 ± 20
                                             1L               0.695 ± 0.003             1830 ± 20
   522-2                3.07                 2U               1.053 ± 0.005             2660 ± 20
                                             2L               1.254 ± 0.006             3000 ± 20
   522-3                3.82                 3U               1.436 ± 0.007             3240 ± 20
                                             3L               1.702 ± 0.008             3650 ± 20
   522-4                4.14                 4U               1.642 ± 0.006             3490 ± 20
                                             4L               1.869 ± 0.007             3950 ± 20



The energy deposition on the fuel during the pulse irradiation was evaluated on the basis of
the number of fissions which can be derived from the gamma ray measurements. As a result,
the energy deposition ranged from 0.578 to 1.869 kJ/g of UO2 during the pulse irradiations.

8.4.2.     Post-irradiation examination results

8.4.2.1. Post-test appearance

The test fuel rods were disassembled after the pulse irradiation tests. Visual observation, X
ray radiography, gamma ray analysis, and ceramography were carried out on the fuel
particles, disks, segments and test rods.

Visual change was not seen on the outside of the tested fuel rods. Oxidation of the fuel rod
surface due to the temperature rise was also not observed. The X ray radiographs of the fuel
rods indicated that the fuel particles kept their position in the fuel disks. Furthermore, no
particular changes were found on the external of the fuel segments (Fig. 8.20) [301].




                                                                                                       459
FIG. 8.20. Visual observation of fuel rod (top), X ray radiography of fuel rod (middle), and visual
observation of a segment (bottom) with no particular change on appearance observed.


After disassembling the fuel segments, the fuel disks were visually observed. The appearances
of the fuel disks were just like before the pulse irradiation. Since there was no radioactive
contamination detected on the disk surfaces, it was confirmed that the UO2 of the fuel kernels
did not leak out of the graphite disks. The fuel kernels mostly kept the globular shape.
However, it was observed that a small amount of UO2 was released from the coating layers
due to fuel particle failure in Segments 3L and 4L where the fuel was exposed to very high
temperatures.
8.4.2.2. Temperature history during pulse irradiation

In the temperature histories recorded at the inner disk surface and cladding surface, very sharp
peaks could be seen at the beginning of the pulse irradiation in the cladding surface
temperatures. This is mainly traced back to the gamma heating of the thermocouples which is
generally observed in the NSRR experiments. On the other hand, the gamma heating was
rather small at the inner disk surface which could not clearly be explained at that stage of the
study. The temperature at the inner disk surface generally reaches the maximum after ~2 s,
which becomes higher with increasing energy deposition. Temperature increase rates at the
inner disk surface were smaller in the two segments 2U and 2L compared to the other
segments. It is likely that the thermocouples in the two segments were not properly attached
to the inner disk surface. The maximum temperatures at the cladding surface are almost the
same as those at the disk inner surface, the maximum generally being reached at ~5 s.

The temperatures at the centre of the fuel particles were estimated with the ABAQUS code
using the obtained transient data of the heat generation density, surface temperatures at the
inner disk and cladding. Since the fuel reached its peak temperature within several tens of
milliseconds after start of the pulse irradiation, the temperature data at the disk inner surface
in segments 2U and 2L were appropriately used for the estimation. The heat generation
density was calculated from the NSRR reactor power. Transient data that were obviously
affected by the gamma radiation were excluded from the estimation.




460
   FIG. 8.21. Calculated temperature histories at centre of fuel particles during pulse irradiations.


Figure 8.21 indicates the calculated temperature changes in the eight fuel segments during the
pulse irradiations. The temperatures increased rapidly and reached peak values from 1510 to
3950 K at 20–40 ms after the initiation of the pulse irradiation. Temperatures in the segments
1U and 1L were lower than 1600°C, while those in the segments 2U, 2L, and 3U were close
to the melting point of UO2, and those of segments 3L, 4U, and 4L were obviously higher
than the UO2 melting point.
8.4.2.3. Micro-structure change and fracture behaviour

Ceramography was performed in order to clarify the behaviour of the fuel particles during the
pulse irradiations. Figure 8.22 shows s ome results of the ceramography. No cracks were
identified in both coating layers and fuel kernels of segment 1U where the fuel peak
temperature reached 1237°C during the pulse irradiation. Cracking of the fuel kernel could be
seen in segment 1L which saw a peak fuel temperature of 1557°C. A release of UO2 from the
fuel kernel through the coating layer, however, was not observed in that fuel segment. The
cracks in the fuel kernel were thought to be generated by the tensile stress as the heated fuel
kernel was cooled after the pulse irradiation from the periphery inwards.

Cracks in the fuel kernels were also observed in segments 2U and 2L, in which the fuel
temperature reached 2660 and 3000 K, respectively. The number of cracks increased with
increasing energy deposition. Voids were seen at the centre of the fuel kernels in segment 3U
in which the fuel temperature reached 3240 K. The formation of the central voids is an
evidence of the melting of the fuel kernel. In segments 3L and 4U, in which the peak fuel
temperature reached 3650 and 3490 K, respectively, cracks propagated into the coating layer
and a void was formed in the centre of the fuel kernel. Moreover, traces of UO2 released from
the fuel particle were observed in these segments. In segment 4L with the highest energy
deposition and a fuel temperature of 3950 K, the formation of cracks penetrating the coating
layer and of large central voids was remarkable.




                                                                                                    461
      FIG. 8.22. Ceramographs of fuel particles pulse-irradiated with different energy depositions.


From chemical etching studies, it was concluded that significant UO2 grain growth did not
occur in segments 1U, 1L, 2U, and 2L . The extent of the grain growth was judged to be
mainly dependent on the temperature since the periods at high temperatures were very short
during the pulse irradiation. Therefore, the very small grain growth indicated that the fuel
temperature in these fuel segments was well below the melting point of UO2 in consistence
with the calculated fuel temperatures. As the grain size became larger toward the centre of the
fuel kernels in segment 3U, it was presumed that the fuel temperature was higher and the
duration at high temperatures was relatively longer in the centre region of the fuel kernels. A
columnar grain growth was seen in the vicinity of the void in the centre of the fuel kernels in
segments 3L, 4U, and 4L. Central void formation and columnar grain growth indicate melting




462
of the fuel kernel during the pulse irradiation. The micro-structure of the buffer layers
appeared to be different between intact (1U, 1L, 2U, 2L, 3U) and failed fuel particles (3L, 4U,
4L). The buffer layers from intact particles were porous and those of failed particles were
dense. The difference in the buffer layer density may be related to the failure mechanism.
8.4.2.4. Fraction of failed fuel particles

For the determination of the fraction of failed fuel particles, all pulse-irradiated particles were
given into boiling nitric acid and then subjected to X ray photography. Since UO2 is dissolved
by the acid, while the coating layer is not, only UO2 kernels of the intact particles could
clearly be observed and counted in the photographs. The results of the failure fraction
measurements are listed in Table 8.6 [301].

Figure 8.23 shows the fraction of failed fuel particles as a function of energy deposition. The
particles began to fail above an energy deposition of 1.40 kJ/g of UO2 and the failure fraction
increased as the energy deposition increased. Almost all particles failed above 1.869 kJ/g of
UO2. This relation between energy deposition and failure fraction is in accordance with the
results of former studies. At a level of 1.436 kJ/g of UO2, just above the failure threshold, the
fuel temperature was estimated to have reached more than 3240 K, which is a little higher
than the melting point of UO2. Therefore, the failure of the fuel particles was thought to be
induced by the melting of the UO2 fuel kernels. The failure threshold obtained from this study
is beyond the safety limits of the present HTGR fuel.

The density of UO2 decreases discontinuously when the phase of UO2 changes from solid to
liquid. Theoretically, this phase change causes a volume and diameter increase of
approximately 17 and 6%, respectively. Therefore, the failure of the particle may be explained
by the melting and swelling processes in the fuel kernel leading to a compression of the low
density buffer layer in the radial direction, and subsequently to a kernel–coating mechanical
interaction, when the energy deposition during the pulse irradiation is higher than 1.40 kJ/g of
UO2.



TABLE 8.6. IDENTIFICATION OF THE NUMBER OF FAILED PARTICLES IN THE
DIFFERENT SEGMENTS
              Segment                        Number of failed particles   Fraction of failed particles
                                                  (out of 196)
                  1                                      0                             0.
                  2                                      0                             0.
                  3                                      0                             0.
                  4                                      0                             0.
                  5                                      3                           0.016
                  6                                     73                           0.372
                  7                                     145                          0.740
                  8                                     190                          0.969




                                                                                                         463
              FIG. 8.23. Fraction of failed fuel particles as a function of energy deposition.


8.5. PIE AND ACCIDENT TESTING PLANS FOR THE NGNP PROJECT IN THE USA

As part of the NGNP fuel development and qualification programme, eight fuel irradiation
experiments are planned in the ATR reactor at the INL. The first of these irradiation tests,
AGR-1, was terminated in November 2009. This experiment is intended to act as a
shakedown test of the multicapsule design and to provide early data on fuel performance from
lab scale fuel that will be used in fuel fabrication process development. This test will also
provide samples for post-irradiation accident testing where fission product retention of the
fuel at high temperatures will be experimentally measured.

8.5.1.    Post-irradiation examination and accident testing

8.5.1.1. PIE for AGR experiments

At the conclusion of the AGR-1 irradiation the test train will be removed from the reactor and
shipped to the hot fuel examination facility at the materials and fuels complex at the INL for
inspection and disassembly. The large number of fuel compacts involved in the AGR
irradiations and the need to compile a substantial fuel performance database for NGNP
licensing will require the collaborative efforts of the INL and ORNL for the post-irradiation
examination of the fuel and capsule components. The PIE for the NGNP fuel will focus on (1)
characterizing the compacts and individual particles to observe the micro-structure of the
matrix material, kernels, and coatings, and (2) evaluating the fission product retention of the
fuel during irradiation and during post-irradiation accident testing. In addition, the PIE of the
AGR-1 test will include an assessment of the multi-capsule instrumented irradiation test train
performance and provide data to verify the test train thermal analyses. The PIE for the AGR-1
experiment will include the following key activities:

         Test train inspections and nondestructive analyses (including isotopic gamma
          scanning) to determine the overall condition of the test train exterior and the condition
          and location of internal components;
         Test train disassembly, extraction of fuel and other interior components (including the
          graphite fuel holders, melt wires, and flux wires), and evaluation of test train
          performance by characterization of thermocouples, melt wires, and flux wires;
         Dimensional measurements of the fuel compacts and graphite holders;
         Measurement of fuel and graphite properties, including fuel burnup determinations,
          and measurement of fuel and graphite thermal conductivity and thermal expansion;




464
       Postirradiated fission metals release analysis by measurement of fission metal
        inventories on metal capsule components and gamma scanning of graphite fuel
        holders;
       Deconsolidation of compacts to provide particles for subsequent analyses and leach-
        burn-leach analysis to quantify SiC failure fractions and evaluate fission product
        inventories in the compact matrices;
       Micro-analytical characterization of fuel compacts and particles using optical
        metallography, scanning electron microscopy, and electron probe micro-analysis to
        investigate fuel micro-structures, the condition of coatings, and fission product
        migration;
       Accident testing to investigate release of selected fission products (including
        radioisotopes of Ag, Cs, I, Sr, Te, Eu, Kr and Xe) at elevated temperatures in pure
        helium;
