Repository: charles-azam/eng-bench

# NSTF-Bench

Can a coding agent do engineering analysis? NSTF-Bench asks one hard question instead of many
easy ones: given a bounded evidence pack about **Argonne's NSTF** — a half-scale, 26-metre
passive reactor-cavity cooling facility that a US national lab instrumented and measured for 33
months — predict what the lab measured, blind, with calibrated uncertainty.

The agent receives geometry, materials, instrument locations, and the electrical heater program.
It does **not** receive the thermal duty (it must derive it from an energy balance), any measured
outcome, or network access to the facility's publications. It must leave a calculation note and a

File: triso/sources/TECDOC-1674_full.txt (part 30 of 46)
                                     IAEA-TECDOC-1674 n Advances in High Temperature Gas Cooled Reactor Fuel Technology
       Irradiated microsphere gamma analysis (IMGA) to measure fission product
        inventories and evaluate fission product retention for individual particles.

These experiments will provide the programme with data on uranium oxycarbide particle fuel
performance and on the fundamental effects of irradiation on fuel properties. The results will
indicate if the programme’s current approach to fuel fabrication has been successful in
producing high quality fuel that exhibits good irradiation and accident performance.

In subseqent planned irradiation experiments, the focus will be on demonstrating successful
performance of fuel produced at the production scale, selecting a reference fuel, qualification
of the fuel, and validating fuel performance codes. In addition to the experiments planned for
the AGR-1 fuel, future post-irradiation work will include accident release tests under air and
steam ingress conditions. Several irradiation tests will be dedicated to experimental
measurements of fission product transport within the fuel matrix material and core structural
graphite and validation of fission product transport codes.
8.5.1.2. Accident testing

A critical component of the fuel evaluation for the NGNP programme will be verification of
the fission product retention behaviour at elevated temperatures, similar to those experienced
during a depressurized conduction cooldown accident scenario. Accident test results will
demonstrate the robustness of the AGR fuel and the data will be a key element in the fuel
qualification process.

The performance of fuel under accident conditions will be evaluated by heating compacts and
particles in helium and measuring the release of fission products in dedicated furnaces at both
INL and ORNL. Specific heating temperatures will range from 1400 to 2000°C. The systems
at the two laboratories are similar in their fundamental operation. Condensable fission
products (e.g. Ag, Sr, Cs, I, Eu) will be collected on a metallic surface attached to a water
cooled cold finger located near the heated fuel compacts or particles. The fission products
evolved from the fuel at high temperatures are swept by flowing helium to the condensation
surface. The collection surfaces can be changed periodically during a heating test (typically
several hundred hours) so that time dependent release data are collected. Fission gases swept
from the furnaces will be collected throughout the tests in cryogenic traps and measured by
gamma spectrometry.




                                                                                           465
The ‘fuel accident condition simulator’ (FACS) furnace has been recently designed and
fabricated for fuel accident testing at INL (Fig. 8.24) [286]. This system uses a graphite
heating element and a tantalum hot zone and is capable of sustained temperatures of up to
2000°C in a helium atmosphere. The peak current through the heater is 1250 A at 28 V. The
system is designed to facilitate remote operation in a shielded hot cell, with an automated
condensation plate exchange capability that requires no direct operator manipulation of the
system. The condensation plate can be kept at a temperature of approximately 60°C during a
1600°C test. The furnace will accommodate samples with maximum dimensions on the order
of 75 mm in diameter and 200 mm in length. The samples will be supported on a tantalum
holder that enters the furnace chamber from the bottom and the vertical location of the sample
within the hot zone can be adjusted as necessary. The system involves multiple water cooled
circuits for the furnace components and the cold finger.

The furnace is currently undergoing extensive remote operation and maintenance engineering
and qualification prior to installation in the hot cells at the hot fuel examination facility
(HFEF) at INL. Calibration tests will then be performed to determine fission product
collection efficiencies on the condensation plate. The fission gas monitoring system for this
furnace will consist of two identical carbon-filled cryogenic traps in the helium sweep gas
line, each with a high purity germanium detector to measure accumulated fission gases (Kr,
Xe). The system will be equipped with in-line particulate and moisture filters to minimize
fouling problems and interferences with the cryogenic traps. The fission gas system is
currently being designed and will be installed and tested along with the furnace in HFEF in
2009.




FIG. 8.24. Fuel accident condition simulator furnace module during remote engineering work at INL.




466
The core conduction cooldown test facility (CCCTF) will be used for accident performance
testing at ORNL. This system has been utilized in past US HTGR fuel PIE programmes and is
specifically designed for heating irradiated coated particle fuel compacts [302]. The CCCTF
is a special purpose free standing hot cell that houses a high temperature furnace (Figs 8.25
and 8.26) [303]. The furnace is fully programmable with a range from room temperature to
2000ºC.




                  FIG. 8.25. CCCTF at ORNL for core heatup simulation testing.




                      A.
FIG. 8.26. The core conduction cooldown test facility shielded cubicle and high temperature furnace
at ORNL.




                                                                                               467
Testing is performed with the fuel housed in a refractory metal container that separates it from
the surrounding furnace. Ultra-high purity helium is used as a sweep gas to purge the furnace
through a series of liquid nitrogen cooled charcoal traps. The traps are continuously
monitored with NaI detectors to provide real time measurement of fission gas (85Kr) release.
An air lock at the top of the furnace will allow for the insertion of the water cooled cold finger
assembly. The cold finger has a replaceable deposition cup on the end which attracts volatile
fission products while it is inside the furnace. Some of the irradiated fuel compacts will need
to be reactivated prior to heating in order to produce measurable quantities of radiologically
important radionuclides, such as the 8-day 131I.

The entire left side of the hot cell is a shielded door that allows personnel access to the cell
between experiments. The furnace itself is mounted on a steel platform and can be removed
from the cell for maintenance and upgrades. The versatility of the CCCTF hot cell allows for
many different experimental assemblies to be installed with relatively minor alterations for
remote operation. The cell is stainless steel lined and contains a minimum of 4 inches of lead
shielding.

An auxiliary chamber has shielding equivalent to the cell walls and allows for storage of
radioactive samples while experimental assemblies are installed in the cell. The cells interior
dimensions are 1.22 m (48 in) wide, 1.78 m (70 in) deep, and 2.13 m (84 in) tall.

The NGNP programme currently plans to design and build an additional furnace that can be
used for accident tests under air or steam ingress conditions. This system will have a 1600°C
max temperature capability and will allow injection of controlled air or air/steam mixtures
into the helium supply. The system will utilize a fission gas monitoring system similar to
those currently employed for the existing systems to monitor the release of fission gases
during heating tests.

Because of the importance of 131I in dose calculations for postulated reactor accidents, the
high temperature release of iodine is an important fuel attribute that should be evaluated
during post-irradiation accident tests. Because of the short (~8 day) half life of 131I, the
inventory in the irradiated fuel will be essentially zero when PIE begins, several months after
the end of the test irradiation. Re-irradiation of the fuel in a test facility (to generate 131I by
fission) followed immediately by accident testing is the proposed method for acquiring iodine
release data. To accomplish this, the fuel will be re-irradiated in the Neutron Radiography
(NRAD) reactor in the HFEF facility. The NRAD reactor is a 250 kW TRIGA reactor located
below the hot cells. A pneumatic transfer system is currently being designed and fabricated to
shuttle samples from the HFEF hot cell to the reactor core and back inside an aluminum
canister. The samples can then be quickly transferred to the FACS furnace for accident
testing.

Metal condensation plates from the furnaces will be analysed for deposited fission products
including 137Cs, 110mAg, 154Eu by direct gamma spectrometry. It is expected that the quantities
of 131I on the plates will be too low relative to other radioisotopes to resolve their gamma
emissions by direct gamma analysis. Therefore both 90Sr (beta emitter) and 131I will be
stripped from the plates using an acid wash following the gamma spectrometry. Strontium and
iodine will then be chemically separated from the leachate solution. Strontium-90 will be
measured by liquid scintillation and 131I will be analysed by gamma spectrometry.




468
8.5.1.3. Deconsolidation, leach-burn-leach, and irradiated micro-sphere gamma analysis

Compacts will be electrolytically deconsolidated in nitric acid to release individual particles
from the matrix material for subsequent analyses. A radiochemical analysis of the
deconsolidation solution will be performed to gather information about fission products
retained in the compact matrix. The burn-leach technique will then be used on the loose
particles to assess the SiC failure fractions of the irradiated fuel.

Loose particles from the deconsolidation and/or burn-leach experiments will undergo
irradiated microsphere gamma analysis (IMGA) to measure the fission product inventories.
After gamma counting, the particles will be sorted based on the observed results. This
analysis will be performed on fuel after irradiation (to examine in-pile fission product
behaviour) and after accident testing (to examine high temperature fission product behaviour).
The data will primarily be used to gauge the relative fission product retention in each of the
analysed particles. The data may also be used to screen particles based on radionuclide
inventories prior to performing other detailed analyses, such as electron microscopy of
particle cross-sections.

A new generation of IMGA instrument is being designed for the NGNP fuel work. This
system will utilize a computer controlled vacumm needle to select a single particle from a bin
and position the particle in front of the gamma detector. This method minimizes the
probability of particle damage and provides a high level of reliability. The system will be
fully automated to allow continuous operation and maximize the number of particles
analysed. The specific count time will be influenced by the particular radionuclides of interest
and the measurement geometry. Typical use will involve taking the ratio of various fission
products of interest to one that is known to be relatively immobile within the kernel (such as
144
    Ce) to obtain the fraction of the fission product that is retained in the particle. This can
provide data on whether a particle contains coating failures (e.g. by observing high Cs release
resulting in a low 137Cs/144Ce ratio) or whether a particle has abnormally low retention of
various fission metals (e.g. by observing high Ag release resulting in a low 110mAg/144Ce
ratio).

The radionuclides to be included in the analysis for specific particles will be determined prior
to the experiment based on the experimental objectives and data needs. Measurements aimed
at determining fission metals release will include 110mAg, 137Cs, and 154Eu. The number of
particles to be analysed from each compact or capsule will also depend on the radionuclides to
be counted, which will dictate count times. After IMGA, individual particles of interest can be
selected as appropriate for various micro-analyses such as SEM or EPMA.
8.5.1.4. Micro-analysis

Polished cross-sections of irradiated compacts and individual particles will be analysed using
an array of micro-analytical techniques, including optical ceramography, electron microscopy,
and electron probe micro-analysis (EPMA). These techniques will be used to characterize the
micro-structure of the kernels, coatings, and matrix, and assess any observed coating failures.
Properties of particular interest include fuel kernel porosity, kernel migration, buffer layer
degradation, fractures in the TRISO coating layers, and delaminations between coating layers.
Elemental analysis using EPMA will be used to characterize fission product migration and
distributions within the kernel and coating layers and determine the effects of fission product
corrosion on SiC layer integrity. Micro-structural characterization of the SiC layers, including
the use of electron backscatter diffraction for information regarding crystallographic
orientation of SiC grains and grain boundary alignment, will be used to aid in the



                                                                                            469
interpretation of fission product release behaviour and understand the relationships between
SiC micro-structure and release.
8.5.1.5. Fuel and graphite dimensional measurements

Several fundamental analyses of the fuel compact and graphite fuel holder properties will be
performed to aid in the evaluation of the irradiation conditions.

         Accurate dimensional measurements of fuel compacts and graphite fuel holders from
          the irradiation capsules will be made using a custom vision measuring system in the
          HFEF hot cells. The system is being designed to measure the dimensions with a
          combined uncertainty no larger than ±25 μm. The data will be used to determine the
          irradiation-induced dimensional changes of the components and refine the capsule
          thermal analyses based on updated gas gap widths.
         The graphite fuel holders will be gamma scanned in multiple dimensions in order to
          map the distribution of fission products and potentially identify specific compacts
          from each capsule that have failed particles. The analysis will focus on local ‘hot
          spots’ in the graphite formed by fission product release (e.g. 137Cs) from the fuel
          compacts into the graphite.
         Individual fuel compacts will also be gamma scanned to determine critical fission
          product ratios for burnup calculations. To augment these burnup measurements,
          selected fuel compacts will undergo destructive burnup measurements using the
          ASTM E321-96 method.
         The thermal properties (including bulk thermal conductivity and thermal expansion) of
          the fuel compacts and graphite holders will be measured experimentally.

8.5.2.    Conclusion

The post-irradiation examination of NGNP fuel will assess fuel performance during normal
operation and under accident conditions. The experiments will focus on the fission product
retention of fuel particles and on the micro-structural condition of kernels and coatings. This
work will support the fuel fabrication effort by providing feedback on the performance of
kernels, coating, and compacts. Ultimately this data will contribute significantly to the
technical basis for fuel qualification for the very high temperature gas cooled reactor.

             9. BENCHMARKING OF FUEL PERFORMANCE MODELS
          DURING NORMAL OPERATION AND OPERATIONAL TRANSIENTS

9.1. CALCULATION MODELS FOR NORMAL OPERATIONAL CONDITIONS

9.1.1.    International code development

A key part of this CRP-6 includes benchmark calculations with fuel performance models
under normal HTGR operating conditions. The normal operation benchmarking has been
structured in two phases:

(1)       In the first phase, a series of simplified analytical benchmarking problems have been
          established as a way to ‘calibrate’ the codes and/or models. This first phase is divided
          into three steps. In the first step (cases 1 to 3), it begins with simple analytical cases to
          test simple thermo-mechanical behaviour. Pyrocarbon layer behaviour is tested in the
          second step (cases 4a to 4d). The third step (cases 5 to 8) represents a single particle




470
          with more complexity added with each subsequent case. These three steps should allow
          testing different segments of code structural models under controlled conditions.
(2)       In the second phase, the codes and/or models will be used to calculate more
          complicated benchmarks of actual experiments (cases 9 to 12) that have been
          completed and of planned experiments (case 13).

Current participants in the benchmark include France, Germany, Japan, Republic of Korea,
the Russian Federation, Turkey, the United Kingdom, and the USA.

9.1.2.    Codes used in benchmark exercise

All computer models that were applied in this benchmark exercise are described in the
following in more detail. For direct code-to-code comparison, the Tables 9.1 and 9.2 at the
end of this section synthesize the code description and the input parameters.
9.1.2.1. France: ATLAS code description

The ATLAS module should be able to conduct:

         Thermal and mechanical deterministic calculations on an free particle using a finite
          element method. The models are one-dimensional for intact particles or particles with
          fully debonded layers (V1.0) or two-dimensional for shaped (V1.0), partially
          debonded or cracked particles (V2.1).
         Diffusion calculations of gaseous and metallic fission products through the particle
          layers (V2.0).
         Calculations of fuel elements of compact (V2.1) or pebble type.
         Probabilistic calculations to estimate the probabilities of failure of the layers during an
          experiment (V2.1) or even in a whole core using former calculations.

The ATLAS code is able to perform thermal and mechanical calculations on a free particle
and has been applied to cases 1 to 13 (no failure fraction is given in this document). Version
V2.1 allows calculating the corresponding failure fractions for cases 9 to 13.

The properties which are needed for the kernel are specific heat cp, density ρ, thermal
conductivity λ, expansion coefficient α, Young’s modulus E and the Poisson coefficient ν.

The properties which are needed for the buffer, the PyC and SiC dense layers are specific heat
cp, thermal conductivity λ, expansion coefficient α, Young’s modulus E, Poisson’s coefficient
ν and the irradiation induced creep factor K. The creep Poisson’s coefficient is equal to 0.5.

The thermal loading has two components:

(1)       The power released by fission in the kernel. At that time, the input data for the code is
          the dFIMA/dt (FIMA: fissions per initial metal atom) as a function of time.
(2)       The imposed temperature to the outer surface of the model.

The loads of the mechanical calculations are of imposed pressure or deformation type and
result from the following physical phenomena:




                                                                                                 471
          Release of fission gases (Xe and Kr) and production of CO depending on burnup,
           temperature, and time.
          Influence of the graphite matrix on the particle. This influence is, for the time being,
           taken into account by a pressure imposed on the outer surface of the model.
          Fuel swelling. This includes the solid and gaseous swelling.
          Fuel densification.
          PyC and SiC layer irradiation-induced dimensional change depending on temperature
           and fast neutron fluence.

A finite element method is used and is followed by:

          A thermal calculation giving the temperature field in the meshing nodes. The thermal
           model treats the conduction in the particle. Between kernel and buffer, buffer and the
           first dense layer, and between layers if needed, meshes simulate a gaseous joint.
          A mechanical calculation allows access to the displacements fields, stresses and
           strains in the meshing nodes. The mechanical model treats the visco-elasticity with a
           large displacement resolution in the particle. The non-linearities are of three types: (a)
           the large displacement resolution, (b) the material non-linearity through irradiation
           induced creep laws, and (c) the geometrical non-linearity through a contact condition
           between disconnected surfaces.

The main characteristics of the model are as follows:

          The thermal load is the temperature field resulting from the thermal calculation. The
           thermal calculation is performed on the deformed geometry coming from the former
           mechanical calculation.
          The pressure load is calculated at each time step from the free volume (calculated from
           the deformed geometry), the temperature, and the quantity of gas (Xe, Kr, CO)
           present.
          The swelling of the kernel and the irradiation induced dimensional change of the
           layers are considered as loads of imposed deformation type.
9.1.2.2. Germany: PANAMA code description

The FZJ computer code PANAMA [228] simulates the mechanical performance of TRISO
coated fuel particles under given normal operation and accident conditions. The failure
probability, Φp, which is of importance under the conditions of normal reactor operation and
core heatup accidents for modular type HTGRs, is based on a pressure vessel model and
includes a degradation effect on the SiC layer due to fission product corrosion.

In the pressure vessel model, the SiC layer represents the wall of a simplified pressure vessel,
while all other layers are ignored. This pressure vessel is assumed to fail as soon as the stress
induced in the SiC layer by the internal gas pressure, σt, exceeds the tensile strength of the
SiC, σo. The probability for a pressure vessel failure of a particle is a function of time and
temperature and can be described according to the following Weibull equation:

                                  
           p t , T   1  exp  ln 2 *  t /  o 
                                                         m
                                                                                              (9.1)

The tensile strength is a material parameter whose mean value and statistical Weibull
modulus, m, can be derived, e.g. from SiC ring crack tests [304]. The SiC layer is weakened




472
under irradiation; its strength is assumed to decrease as a function of the fast neutron fluence
as was derived from measurements on the German particle batch EO 1607.

The effect of fission product corrosion is transformed into a thinning of the SiC layer, i.e. the
pressure vessel wall, at a volume corrosion rate  according to [305], thus leading to a sooner
failure of the coated particle at given conditions. The stress induced in the SiC layer, σt, is
determined with the following equation valid for a ‘thin shell’ or ‘soap bubble’ pressure
vessel of radius r, which is equivalent to the mean radius of the SiC layer, and initial thickness
do:

                r* p
      t            * 1  t / d 0    Pa                                         (9.2)
                2 d0

The internal gas pressure p is calculated by applying the ideal gas law to the generation of
fission gases Xe, Kr, and reaction gas CO. The amount depends on the yield of stable fission
gases Ff, burnup Bu, the number of oxygen atoms produced in the kernel Of, and the
temperature T:

        p 
                F * F  O  * Bu * R *T / V Pa
                 d     f           f
                                                                                               (9.3)
                                                 m
                     V /V  f   k


where

Fd      is the release fraction of fission gases (Xe and Kr) from the kernel into the void volume
        [306];
Vf      is the void volume (m3), typically 50% of the buffer volume;
Vk      is the kernel volume (m3);
Vm      is the molar volume of the heavy metal in the kernel (m3/mole).

Oxygen production in the particle kernels as a result of the fissioning of 235U or 239Pu is
strongly dependent on the irradiation history and to a great extent on the type of kernel.
Corresponding relationships for Of were derived from tests at Seibersdorf, Austria, covering
an irradiation time up to 550 efpd and a temperature range between 950–1525°C [307]. In
case of a transient irradiation temperature history, Of will be stepwise integrated (upper limit:
0.625). After integration, the total Of value can be taken to derive, in reverse, a fictive average
irradiation temperature corresponding to that temperature, which would result in the same Of
value, if it were kept constant over the same irradiation time.

The validation of the PANAMA model has been made against numerous experiments with
spherical fuel elements heated at accident temperatures in the range of 1600–2500°C. Good
agreement with the Kr release measurements was found in many cases. For fuel exposed to
extreme irradiation conditions, however, the calculated failure fraction has shown the
tendency to overpredict failure.

The material property ‘mean SiC strength’ and its Weibull distribution as well as their fast
fluence dependence are highly significant input parameters. The reference data for SiC
strength (836 MPa) and respective Weibull modulus (8.02) for the unirradiated state, typically
used in predictive calculations, correspond to a former German coated particle batch
production, EO 1607, which appears to represent some kind of average data. It was also the
only particle batch, for which SiC strength and Weibull modulus were measured after




                                                                                                473
irradiation in HFR-GM1. In this experiment, the fast fluence achieved was 1.8 × 1025 EDN at
an irradiation temperature of 1185°C. The analysed strength degradation and modulus
reduction with fast fluence were 687 MPa and 5.98, respectively. That relationship is usually
in PANAMA calculations interpolated or extrapolated to the fast fluences considered,
however, with no assured data basis.

Further improvement of PANAMA is planned for the future considering the following
aspects:

           ideal gas law to be replaced by the Redlich–Kwong equation of state;
           include statistics by conducting a sequence of calculations with varying layer
            thicknesses over a given statistical range;
           incorporate the effects of PyC prestressing on the SiC (depending on shrinkage and
            creep in pyrocarbon, the tensile stress in the SiC layer can be reduced significantly);
           presently free volume in kernel is assumed constant, also no kernel swelling.

For the benchmark calculations here, the PANAMA model — due to its feature of ignoring all
coating layers except for the SiC — cannot be applied to the cases 1 through 8, but has been
applied to the cases 9 through 13.
9.1.2.3. Japan: RIGID-SIC code description

In Japanese fuel failure modeling, the so-called ‘Rigid SiC’ model [98, 308, 309] is employed
for the stress calculation. In this model, the failure probability of each coating layer of the
coated fuel particle follows the Weibull distribution. The model consists of three calculation
parts, 1) internal pressure calculation, 2) stress calculation, and 3) failure fraction calculation,
as described below.

(a) Internal pressure calculation method

The internal pressure is assumed to be generated from stable gaseous fission products and CO
gas due to excess oxygen by UO2 fission. It is simply assumed that the free volume of the
gases is calculated from the densities of as-fabricated porous buffer layer and of theoretical
PyC. Finally the internal gas pressure is calculated by using the ideal gas equation.

(b) Stress calculation method

In this model, the following stresses are calculated as input to the failure fraction calculation
(see ‘Failure Fraction Calculation Method’).

For the intact particle, the tangential and radial stresses at the inner surface of the SiC layer at
the time τ,  ta ( ) and  ra ( ) (MPa), are calculated by the following equations:

                              1                                              1                                                           (9.4)
           ta ( )                    [ br( )r ( 4)3  ar( )r (3)3  [ br( )  ar( )]r (4)3 ]
                        r (4)  r (3)
                              3       3
                                                                             2

                                  3(1  PyC )                         2 (Wa 1)[ S r ( )2St ( )]3Ga [ S r ( )St ( )]   (9.5)
           ra ( )                                         P( )        
                        1  PyC  2(12 PyC )W a                   3C           2Wa (2 PyC
                                                                                                   c
                                                                                                        1)(1 PyC
                                                                                                                   c
                                                                                                                         )

                         2 (Wb 1)[ Sr ( )2St ( )]3Gb [ Sr ( )St ( )]                                                     (9.6)
           rb ( )        
                        3C           2Wb ( 2 PyC
                                                  c
                                                      1)(1 PyCc
                                                                       )




474
      Wa = {r(3)/r(2)}3, Ga = ln{r(2)/r(3)}, Wb = {r(4)/r(5)}3, Gb = ln{r(5)/r(4)} (9.6a)

where

r(n), r(n+1) are the inner and outer radius of the IPyC (n=2), SiC (n=3) and OPyC (n=4) layer
            (m);
P(τ) is the internal pressure at the time ™(MPa);
                                                                                                 25  2
S r ( ) , S t ( ) are the radial and tangential swelling rate of PyC at the time τ ((∆L/L)/10 n/m );
C           is the creep constant of PyC ((MPa·1025 n/m2)-1);
 PyC
   c
            is the Poisson ratio of the creep of PyC.

For the SiC failed particle, the internal pressure at time τ, P(τ), MPa, works for the tangential
stress at the inner surface of IPyC layer,  tI ( ) , MPa, to be described below ;

       tI ( ) P(  )(Wa+2)/{2(Wa-1)}                                                           (9.7)

For the both SiC and IPyC failed particle, the internal pressure at time τ, P(τ), MPa, works for
the tangential stress at the inner surface of OPyC layer,  tO ( ) , MPa, to be described by

       tO ( ) P(  )(2Wb+1)/{2(1-Wb)}                                                          (9.8)

(c) Failure fraction calculation method

The model is based on the following assumptions:

    the intact particle never fails unless the SiC layer is failed;
    outer PyC layer never fails unless SiC and inner PyC layer are failed;
    the failure of each layer is a function of only the tangential stress at the inner surface of
     them;
    each layer never fails unless the tangential stress at the inner surface of them is > 0
     MPa.

The failure probability of each layer is calculated by the following basic equation:

                                        i (t ) m
        f i (t )  1  exp(n 2  (           ) )
                                               i
                                                                                                  (9.9)
                                        0 ,i

where

fi    is the failure probability of i layer at irradiation time t;
i(t) is the stress on the i layer at irradiation time t (MPa);
0,i is the strength of the i layer (MPa);
mi is the Weibull modulus for the i layer strength.

Probability that the intact particle becomes the through-coatings failed particle (FTC) can be
expressed as follows ;

                   f SiC  f OPyC
        FTC  f IPyC                                                                      (9.10)

where



                                                                                                    475
f‘IPyC is the failure probability of the IPyC layer in the SiC failed particle;
fSiC is the failure probability of the SiC layer in the OPyC intact particle;
f‘OPyC is the failure probability of the OPyC layer in the SiC failed particle.

The probability that the intact particle becomes the SiC-failed particle (FSiC) becomes same as
the failure probability of the SiC layer.

          FSiC  f SiC                                                                (9.11)

In the fabrication of coated fuel particles, a few particles are made as initially SiC-failed
particles (i.e. defective SiC coating). In this model, the SiC-failed particle is defined as a
particle that has failed SiC layer but has an intact OPyC layer. The probability that as-
fabricated SiC-failed particle becomes the through-coatings failed particle (F‘TC) is written as
following equation:

              f OPyC
          FTC                                                                        (9.12)

The tensile stress induced in the coating layer is calculated based on a thick-walled spherical
pressure vessel model [310]. The internal pressure is generated by stable gaseous fission
products and CO gas due to excess oxygen by UO2 fission. The free volume in the buffer
layer is calculated from as-fabricated porous buffer layer density and theoretical density of the
PyC.
9.1.2.4. Republic of Korea: COPA code description

The COPA (COated PArticle) code consists of nine modules as follows [311]:

          COPA-BURN. This calculates the neutron flux and fluence with time, and then
           burnup, fission rate per volume, power generation and fission product inventory
           throughout a fuel element and a fuel particle at a location in a core. This is inserted
           into the COPA-MECH, COPA-FAIL, and COPA-FPREL modules.
          COPA-TEMTR. This calculates the temperature distribution in a coated particle by
           using an implicit point-scheme finite difference method [312]. The numerical
           modeling is one-dimensional. The geometric elements for the numerical modeling are
           a kernel, a gap between a kernel and a buffer, a buffer, a gap between a buffer and an
           IPyC, an IPyC layer, a SiC layer, and an OPyC layer.
          COPA-TEMPEB. This calculates the temperature distribution in a pebble by using the
           implicit point-scheme finite difference method. This model is one-dimensional for a
           pebble. The geometric elements are a fuel region and a matrix graphite region. The
           fuel region is assumed to be a mixture in which matrix graphite and coated particles
           are homogenously blended.
          COPA-TEMBL. This calculates the temperature distribution in an equivalent slab of a
           block in a prismatic modular reactor by using the implicit point-scheme finite
           difference method. The equivalent slab is an approximation to a symmetry element in
           a fuel block and was devised to calculate the fission product migration in a fuel block
           more easily [313]. The numerical model is one-dimensional for the equivalent slab.
           The geometric elements considered are a fuel compact, a graphite slab, and a gap
           between the compact and the graphite slab. The fuel compact is assumed to be a
           mixture in which matrix graphite and coated particles are homogeneously blended.
          COPA-MECH. This performs mechanical analyses on an intact coated fuel particle by
           using a finite element method utilizing the Galerkin form of the weighted residuals



476
        procedure [314]. The models are one-dimensional. The geometric elements for a
        numerical modeling are a fuel kernel, a buffer, and three coating layers. This
        calculates the contact forces or pressures acting on interfaces between the layers of a
        coated particle. This is inserted into the COPA-FAIL to calculate the failure fraction
        of the coated particles during a reactor operation.
       COPA-FAIL. This calculates the failure fractions of coated fuel particles under reactor
        operational conditions. This uses a Monte Carlo method for a random particle
        sampling in which a sample is equivalent to a coated fuel particle. The particle has
        different dimensional sizes, material properties, and fracture strengths of the coating
        layers through the Monte Carlo sampling. Kernel diameter, thicknesses of a buffer and
        three coating layers, and densities of a kernel, a buffer and three coating layers show
        the standard normal distribution. The strengths of the SiC and PyC layers are
        expressed in the Weibull distribution. In order to calculate the stresses of the coating
        layers of a coated particle and check the particle integrity, the COPA-FAIL uses the
        COPA-MECH for an intact coated particle and the statistical correlations obtained in
        the COPA-ABAQ for a particle with debonded or cracked layers.
       COPA-FPREL. This analyses the fission product migration in a coated fuel particle, a
        pebble and a fuel block under reactor operational conditions, and during heating and
        irradiation tests. The implicit point-scheme finite difference method is applied to a
        coated fuel particle, a pebble and a fuel block. In a fuel block, the analysis of a fission
        product migration is applied to the equivalent slab. The equivalent slab is sized so that
        thermal resistances in the slab and the symmetry element are the same. Migration
        mechanism is assumed to be diffusion only.
       COPA-ABAQ. This analyses the crack and debonding of the coating layers by using
        ABAQUS. These models are two-dimensional. This produces the maximum SiC
        stresses in the cracked or debonded particles according to several parameters such as
        particle sizes, material properties and irradiation temperature. A statistical correlation
        can be developed through a statistical method which correlates the maximum SiC
        stress to the particle parameters. The correlation is inserted into the COPA-FAIL to
        calculate the maximum SiC stress for particles with debonded or cracked layers.
       COPA-MPRO. This calculates or provides 1) the material properties of the kernel
        material, buffer, high density pyrocarbon, silicon carbide, matrix graphite, and
        structural graphite, 2) a heat conductance in a gap, 3) the partition factors at the layer
        interfaces of a coated particle, 4) the diffusion coefficients of fission products, 5) the
        sorption isotherm data of fission products on the surfaces of a pebble, a compact, and a
        fuel block, 6) heat and mass transfer coefficients of fission products in helium.

Each module is a stand-alone programme. It is inserted into other modules or is used to
generate the input data for other modules.

9.1.2.5. The Russian Federation: GOLT code description

The code GOLT (Gazo-OhLajzdaemoe Toplivo — Gas-Cooled Fuel) [315] is intended for
