Repository: charles-azam/eng-bench

# NSTF-Bench

Can a coding agent do engineering analysis? NSTF-Bench asks one hard question instead of many
easy ones: given a bounded evidence pack about **Argonne's NSTF** — a half-scale, 26-metre
passive reactor-cavity cooling facility that a US national lab instrumented and measured for 33
months — predict what the lab measured, blind, with calibrated uncertainty.

The agent receives geometry, materials, instrument locations, and the electrical heater program.
It does **not** receive the thermal duty (it must derive it from an energy balance), any measured
outcome, or network access to the facility's publications. It must leave a calculation note and a

File: triso/sources/TECDOC-1674_full.txt (part 31 of 46)
                                     IAEA-TECDOC-1674 n Advances in High Temperature Gas Cooled Reactor Fuel Technology
predicting performance of single as well as a batch of fuel coated particles under normal
conditions irradiation and accidents. The code is developed for different types of HTGR
coated particles including fuel based on PuO2-x.




                                                                                               477
The version GOLT-v1 is capable to calculate temperature distribution along particle radius,
formation of fission gases, CO, CO2 and internal pressure, fuel kernel swelling, irradiation
induced dimension changes and creep of all coating layers, development of stresses and
deformations in each coating layer, probability of failure of each dense coating layer,
behaviour of coated particles with all probable combinations of failed and intact TRISO
coating layers and total probability of SiC layer and through-coating failure.

Version GOLT-v2 takes into account additional failure mechanisms: KCMI (kernel–coating
mechanical interaction) [238], amoeba effect, corrosion and thermal decomposition of SiC
layer, improved model of buffer behaviour including possibility of its cracking and debonding
from IPyC, as well as possibility of IPyC–SiC debonding.

Version GOLT-v2a is intended for predicting the performance of a single coated particle at
accident or heating test conditions and includes special procedures for transition from normal
to accident mode of calculations.

Version GOLT-v3 accumulates capabilities of version GOLT-v2 and includes Monte-Carlo
procedure to estimate the fraction of failed particles by conducting a sequence of calculations
with varying layer thicknesses, kernel diameter and strength of dense coating layers over a
given statistical range.

Version GOLT-v2 has been applied to calculate cases 1 to 8, version GOLT-v3 to calculate
cases 9–13 of the Normal Operation Benchmark and GOLT-v2a to some cases of the
Accident Condition Benchmark.

(a) General algorithm of calculation

The thermo-mechanical model for single coated particle is based on standard equations of
mechanics of a viscous-elastic body. Boundary conditions on outer surface of a coated
particle depend on whether free particles or particles in a fuel compact or spherical fuel
element are considered. The initial set of differential equations is solved by finite difference
approximation. The coated particle is divided into a set of small spherical sub-layers,
including kernel and buffer, and each sub-layer has individual temperature and properties.
Properties of coating materials (pyrocarbon, silicon carbide, zirconium carbide etc.) depend
on temperature, fast neutron fluence, and time. For all coating layers, anisotropic irradiation-
induced dimension changes (IDC) and creep are taken into account. For IDC of pyrocarbon,
available approximations are used which depend on initial anisotropy and irradiation
temperature. The effect of fission product corrosion and thermal decomposition is
transformed into a thinning of SiC layer [316].

Calculation of temperature profile over particle radius is performed sequentially from fuel
kernel centre through all sub-layers to the particle’s outer surface for each time step. For the
current time step, the following sequence of calculation is performed: burnup, fluence of fast
neutrons, properties of materials, swelling of kernel, generation of fission gases, generation of
CO and CO2, shrinkage of buffer, IDC of dense layers, free internal volume for gases, internal
pressure, current thickness of SiC layer, stresses and deformations in each mesh node
(including kernel and buffer), failure probability for each coating layer. Calculations are
performed step-by-step on time, thus, formation of stresses in coated particles during
manufacturing is possible.

All calculations listed above are repeated four times to obtain results for all possible variants
of TRISO coated particle behaviour depending on combination of intact and failed dense



478
layers of coating. Then the total probability of SiC layer and through-coating failure is
calculated.

(b) Internal pressure

The internal pressure is assumed to be generated from fraction of stable gaseous fission
products, xenon and krypton, released to open porosity of the kernel and to buffer as well as
from generation of CO and CO2 in oxide fuel UO2 or PuO2-x. Internal voidage in the particle
is calculated with account of kernel swelling, thermal deformations and IDC of IPyC layer.
Code GOLT includes two independent subroutines intended for calculation of internal
pressure in fuel based on UO2 or PuO2-x, correspondingly. Generation of CO and CO2 in UO2
fuel is evaluated by Homan’s approximation. For PuO2-x fuel, joint analysis with
thermodynamical code ASTRA [317] or analytical approximation [318] is used. Finally the
Redlich–Kwong or ideal gas equation of state (choosing of equation depends on available
initial data) is applied to calculate the overall internal pressure.

(c) Model of TRISO coating failure

The probability of failure of single spherical coating layer is described according to the
Weibull equation:

                          
        Ps   1  exp ln 0.5 * s /  m 
                                                m
                                                                                      (9.13)

where

s     is the maximal stress in layer (Pa);
σm    is the median strength (P(σm) = 0.5) (Pa);
m     is the Weibull’s modulus.

In the code GOLT, automatic calculation of SiC and through-coating failure probability for
TRISO coated particles is performed. Total probability of SiC layer failure is derived from the
results of calculations of the complete set of possible variants of coated particle behaviour:



      V1:     all layers of coating remain intact:                  P(V1) = (1-P1 ) · (1- P0)

      V2:     IPyC fails, OPyC remains intact:          P(V2) = (1-P1) · P0

      V3:     IPyC remains intact, OPyC fails;          P(V3) = (1-P0) · P1

      V4:     IPyC becomes failed, OPyC becomes failed;             P(V4) = P1 · P0

where

Vi is the i-th variant of TRISO coated particle behaviour;
P(Vi) is the probability of i-th variant of TRISO coated particle behaviour;
P1 is the probability of IPyC failure;
P0 is the probability of OPyC failure.

Then the total probability of SiC (or any other material) layer failure can be calculated by:




                                                                                                479
              i 4
      WSiC   P (Vi )  P(W / Vi )                                                  (9.14)
               i 1


where P(W/Vi) is the conditional probability of SiC layer failure at i-th variant which is
automatically calculated for each variant.

The probability of through-coating failure is calculated by the expression:

      Pthc    PW / V4   PV4                                                    (9.15)

Version GOLT-v3 performs these calculations with account of statistical dispersion of design
parameters: diameter of kernel and layers thicknesses as well as of strength of dense coating
layers. The direct Monte-Carlo procedure is used to calculate fraction of particles having
failed SiC layer and through-coating damage. In the first case, the data obtained are needed to
evaluate metal fission product release and in the second to calculate release of gaseous fission
products.
9.1.2.6. Turkey: TRFUEL code description

CRP-6 study is performed to verify the finite element model of the coated fuel particle. The
study involves cases starting from simple one-layer particle to a real TRISO particle. As the
number of layers increase, the particle faces different loads that simulate irradiation
conditions.

Steady state calculations are performed for Cases 1 to 4c, for internal pressures, temperature
and swelling/shrinkage rate do not change with time. For Cases 4d to 14, transient
calculations are performed. Cases 1 to 8 assume constant pressure inside the IPyC layer. For
Cases 9 to 14, gas pressure inside the IPyC is calculated and presented as a comparison
metric. Tangential and radial stress as a function of fast neutron fluence are other items of the
comparison metric for analysing the performance of different coated fuel particle models.
Also, for Cases 9 to 14, particle failure probability is calculated and compared for different
models. Individual layer failure probabilities are calculated for the relevant cases.

One approach for prediciting the particle failure probability is assuming the SiC as the
principal barrier and considering its failure probability as the representative of the particle
failure probability. This approach is employed for the analysis. Since tension (not
compression) of the SiC is the main contributor to the failure, tensile stress values of the
tangential stress in the SiC layer is used in the probability calculations.

Main approaches and assumptions for the CRP-6 study are as follows:

    Under irradiation conditions or reactor operation, the particle is under pressure load
     from fission gases and CO formed outside the kernel. Ambient pressure is assumed
     outside the OPyC layer.
    Under irradiation, PyC shrinks in both radial and tangential directions. At modest
     fluences depending on the density, temperature and anisotropy of the material, it begins
     to swell in the radial direction and continues to shrink in the tangential direction. This
     behaviour puts the PyC layers into tension in the tangential direction. At longer
     irradiation times, irradiation-induced creep works to relieve the tensile stress on the PyC
     layers. Creep is also modeled in the present study.




480
    The anisotropy of PyC layers affects swelling as a function of neutron fluence.The IPyC
     and OPyC layers behave differently in radial and tangential directions as a result of this
     anisotropy, which is represented by the Bacon Anisotropy Factor (BAF). Anisotropy of
     the PyC layers is taken into consideration starting from case 4a. Radial and tangential
     swelling/shrinkage rates as a function of fast neutron fluence are presented in this
     section. These equations change according to the initial BAF of the case and also
     depend on material properties and irradiation conditions.
    Thermal expansion is another load factor affecting the SiC and PyC layers taken into
     consideration.

ANSYS finite element commercial code is employed in the analysis. User defined code
packages are added as necessary if models provided by the code. Two dimensional
axisymmetric models are employed to simulate the coating layers of the cases. Internal gas
pressure and ambient pressure are the boundary conditions of the model. Transient and steady
state structural models with material properties of CRP-6 cases are used to calculate the
stressess on the coating layers and failure probabilities.

For cases 9 to 14, internal gas pressure due to fission product gases and CO is calculated. Xe
and Kr are assumed to be the representative of the gaseous fission products. Stable gaseous
fission products xenon and krypton compose 31% of the fission products. The diffusion of
these gases are assumed to be well represented by the Booth equivalent sphere release model
and which is used explicitly in this study. The release fractions are calculated based on
diffusion calculations using the simple Booth model.

Free oxygen from the kernel immediately reacts with the carbon in the buffer and forms CO
and a few percent of CO2. The following experimental correlation of oxygen release is
employed in this study to calculate the amount of CO formed inside the IPyC layer:

        logO / f  / t 2   0.21  8500 / T  273                             (9.16)

where

O/f   is the oxygen release at the end of irradiation (atoms per fission);
t     is the irradiation time (days);
T     is the time-averaged particle surface temperature during irradiation (°C).

The ideal gas law is employed to calculate the pressure on the inner side of the IPyC layer as a
function of burnup. The free volume on the inner side of the IPyC consists of the empty
volume of the buffer, which is 50% of the full dense material, and the free volume created by
CO formation within the buffer. On the other hand, this volume is decreased by the swelling
of the kernel, which is assumed to be 0.47% per % FIMA.
9.1.2.7. United Kingdom: STRESS3 code description

In the UK, stresses in an individual particle are calculated by means of the STRESS3 code
[232, 319]. The statistics of particle failure are obtained by performing STRESS3 runs on
many particles that have been randomly selected, using the code STAPLE [232].

In the code STRESS3, the whole irradiation history is divided up into a sequence of
consecutive finite neutron dose steps. Values of stresses and strains are known at the
beginning of each step (and assumed to be zero at the start of the calculation). The
requirement therefore is to calculate changes in stresses and strains, Δσ and Δε, for each layer



                                                                                             481
over the neutron dose step being considered currently, which then enable stresses and strains
to be updated for the start of the next step. Spherical symmetry is assumed. As a result,
although all materials comprising the particle may be treated as anisotropic, there are only
either two or four independent values for each property. (With subscripts 1 and 3, or
alternatively 11, 12, 13 and 33 in reduced tensor notation where 1 and 2 denote directions in
the surface of the layer and 3 normal to it.)

For each specific layer the displacement equations, defining the change in strain during the
current neutron dose step is given by
                3
                                         1      
         l    S lm  m  K lm   m   m   Tl      Gl             (9.17)
               m 1                      2      

where

l=1,3;
first term in brackets is the elastic strain;
second term in brackets is the irradiation creep;
first term following brackets is the thermal expansion;
last term is the dimensional change under irradiation.

In equation (9.4), S represents the compliance constant, K the irradiation creep constant, Γ the
neutron dose, T the thermal expansion coefficient, Θ the temperature and G the dimensional
change that occurs per unit neutron dose. The Δ preceding each variable denotes the change in
its value over the course of the dose step. (Additional time dependent factors, relating to
thermal creep and sintering are incorporated into the code, but for the sake of simplicity are
omitted from equation (9.4) since in practice their numerical values so far have assumed to be
zero.) It will be noted that the stress employed in defining the creep strain is the value that
occurs approximately half way through the step (i.e. an implicit–explicit solution is
employed).

In spherical symmetry, increments in radial displacements and strain are related by the
compatibility relation

                u          d u
        1       ;  3                                              (9.18), (9.19)
                 x           dx

and stress increments by the equation of equilibrium

                        1 d  3
         1   3      x                                                         (9.20)
                        2   dx

where

u     is the radial displacement;
x     is the radial coordinate.

Eliminating  1 ,  3 ,  1 ,  3 from Equations (9.17) and (9.20) produces a differential
equation in Δu




482
             d 2 u      d u
        x2        2
                     2x       2 u  2(   ) x                                   (9.21)
              dx          dx

where

γ, δ, ξ are complex expressions derived from the material properties;
γ and δ are constants.

ξ is a function of x since it depends on the known stresses at the start of the step. The solution
has two constants of integration; these are derived from a set of simultaneous equations from
all the layers which define the boundary conditions (continuity of displacements and radial
stresses at the interfaces).

If, at the end of a neutron dose step, the radial stress between two layers is found to exceed the
specified debonding stress, the step is repeated with the boundary conditions modified
appropriately by way of recognising that a gap now exists between the layers; similarly if a
previously opened gap is found to have closed. Again, if at the end of a step the tangential
stress in a layer is found to exceed the fracture stress, failure is simulated by means of a
number of additional pseudo time steps during which creep relaxation is allowed to occur
until the stress in the layer has decreased to some low, residual value. During subsequent
steps the compliance constant of this failed layer is set very high.

The change in voidage during irradiation, due to swelling of the kernel and volume changes of
the layers, is taken into account. Because the voidage in the particle and the gas pressure are
interdependent variables, the gas pressure must be calculated iteratively. In order to calculate
gas pressures the Redlich–Kwong equation of state is used and the presence of CO2 as well as
CO is taken into account.

STRESS3 requires details of the relevant properties of the different materials which comprise
the particle. They may be specified as functions of the neutron dose by providing numerical
values at user specified doses. Values of properties at doses corresponding to the various steps
in the calculation are then derived by interpolation. Alternatively, the value of any property
may be chosen to remain constant throughout the irradiation.

Information relating to the particle design is then required. This includes the diameter of the
kernel and thicknesses of the various layers, a specification of the material employed in each
layer together with its fractional porosity and fracture stress; also the stress at which
debonding between layers can occur.

Details of the irradiation that need to be specified include the following: the relation between
neutron dose, burnup and time, the fraction of fissions that occur via plutonium versus
burnup, and a wide range of parameters which can vary with neutron dose, including the
irradiation temperature, fuel swelling rate, and the relevant information required to calculate
the quantity and composition of gas in the voidage. As a result complex irradiation histories,
including shut-downs and transients, can be modeled.

The output after each neutron dose step consists of the following information:

        the maximum tangential stress in each layer;
        the radial stress at each coating interface;
        a message when a layer has failed, debonded, or a previously open gap has closed;




                                                                                               483
         the maximum (elastic + creep) strain in each layer;
         the size of gaps between layers;
         the internal voidage;
         the change in the overall radius of the particle.

Calculations can proceed until all layers have failed.

It is perhaps worth emphasizing that one of the strengths of STRESS3 is that it does not rely
on any specific models to define the input data. The user simply inserts numerical data from a
preferred model. For example, this enables the way different PyC dimensional change
recommendations affect the results to be readily studied. Again, the user is not tied to one
specific model to describe the release of oxygen over the course of the irradiation.

The STAPLE code (STAtistics of Particle LifE) [232] simulates the selection of numerous
particles from a batch, performs a STRESS3 run on each of them, and records the burnup at
which a user specified layer fails. These burnup values are stored in bins, thereby enabling a
histogram of the number of failures in each bin to be obtained, and from them the cumulative
increase in failure fractions with burnup.

For the purpose of selecting particles, any of the following variables may be varied
statistically, assuming a normal distribution: kernel diameter, thicknesses of all the layers,
open porosity of the kernel and layers, and closed porosity of the kernel. All these selections
of property values were performed using a random number generator and a simple algorithm.
Likewise fracture stresses of any or all the layers may be specified in accordance with
Weibull statistics. The output comprises a standard STRESS3 output, obtained by assuming
that all variables adopt their mean value. Finally details of the statistics of particle failure are
printed out.
9.1.2.8. USA: PARFUME code description

The INL integrated mechanistic fuel performance code for TRISO coated gas reactor particle
fuel is called PARFUME (PARticle Fuel ModEl). PARFUME describes both the mechanical
and physico-chemical behaviour of the fuel particle under irradiation, while capturing the
statistical nature of the fuel and also calculates fission product transport under postulated
accident conditions. Material properties used in PARFUME to represent the shrinkage, creep,
thermal expansion, and elastic behaviour of the coating layers were obtained from a report
prepared by the CEGA Corporation in July 1993 [320].

The PARFUME thermal model is based on a finite difference heat conduction approach with
internal heat generation capabilities for either fuel spheres or cylindrical compacts. Based
upon input boundary conditions, time dependent fuel element temperature profiles can be
calculated for either steady-state or transient conditions. The resulting fuel element
temperature profiles are then used to calculate particle temperature profiles. This model
accounts for the factors that result in the development of a gap between the buffer and IPyC.
These factors include the net effects of kernel swelling; shrinkage and creep in the buffer,
IPyC, and OPyC layers; and the associated kernel/buffer contact pressure. Furthermore, the
model accounts for changes in gap conductivity with changes in particle geometry, gap gas
composition, pressure, and temperature.

Particle internal gas pressures are calculated according to the Redlich–Kwong equation of
state [233]. Parameters utilized by this equation of state are derived from the critical
temperature and pressure of each gas species [321] occupying void volume within the



484
particle. PARFUME considers the generation of CO and the release of the noble fission
product gases, xenon and krypton, in this pressure calculation. Either of two algorithms may
be chosen for calculating CO production. A simple temperature dependent General Atomics
(GA) correlation [322] is used primarily for comparison to historic evaluations. The other
algorithm is a detailed model derived from thermochemical free energy minimization
calculations performed by the HSC code [323]. Input to the HSC code consisted of elemental
fission product inventories generated by the MOCUP [324] code which couples the MCNP
[325] and ORIGEN2 [326] codes. This CO production model considers burnup, temperature,
uranium enrichment, and fuel composition in the calculation.

PARFUME calculates fission product gas release due to both recoil and diffusion. Direct
fission recoil from the kernel to the buffer is accounted for by geometrical considerations and
fission fragment ranges derived from compiled experimental data [327]. Diffusive release is
calculated according to the Booth equivalent sphere diffusion model [223] which utilizes an
effective diffusion coefficient formulated by Turnbull [328]. This effective diffusion
coefficient accounts for intrinsic, athermal and radiation-enhanced diffusion.

A model accounting for release of short-lived fission product gases from failed particles and
from uranium contamination in the fuel matrix material is incorporated into PARFUME. This
correlation calculates release rate to birth rate (R/B) ratios for several prominent fission
product nuclides. Also based upon the Booth equivalent sphere gas release model [329], this
correlation uses different reduced diffusion coefficients for release from failed particles [52]
and from uranium contamination [330].

Kernel migration (amoeba effect) occurs within the presence of a macroscopic temperature
gradient and is calculated according to a standard formulation. This algorithm utilizes kernel
migration coefficients derived from experimental data. For UCO fuel where kernel migration
is expected to be miniscule, a General Atomics derived correlation [285] is used. For UO2
fuel, where kernel migration can be significant, recent data (from the last 20 years) [97, 331]
were fitted to an Arrhenius function to derive a kernel migration coefficient correlation.
Particle failure is assumed to occur when the kernel comes into contact with the SiC layer. A
Pd–SiC interaction model is based on fitting all available in-reactor data for Pd penetration in
SiC [305, 332–334] to an Arrhenius function. The resulting penetration depth correlation is
folded with finite element stress analyses of corroded, or thinned, SiC to develop a failure
algorithm.

A key element of the PARFUME programme is a closed form solution that calculates stresses
in the coating layers of a one-dimensional (symmetrical) spherical particle [335]. This
solution accounts for the irradiation-induced creep and swelling in the pyrocarbon layers in
addition to the elastic behaviour of the three layers of a TRISO coated particle. To treat
situations where the particle temperature varies throughout irradiation, the solution has been
enhanced to include the effect of differential expansion among the layers. Failure of a one-
dimensional particle occurs if the internal pressure is high enough that the tangential stress in
the SiC layer reaches the SiC strength for that particle.

PARFUME also considers multi-dimensional behaviour that may contribute to particle
failures, such as (i) cracking of the IPyC layer, (ii) partial debonding of the IPyC from the SiC
layer, (iii) an aspherical geometry, and (iv) thinning of the SiC due to interaction with fission
products. To model the first three of these multi-dimensional effects, PARFUME utilizes the
results of detailed finite element analysis on cracked, debonded, or aspherical particles in
conjunction with results from the closed form solution for a one-dimensional particle to make




                                                                                             485
a statistical approximation of the stress levels in any particle. Using this approach [336],
numerous parameters can be varied statistically about a mean value, and failure probabilities
may be calculated [137, 337, 338]. Failure due to thinning of the SiC caused by SiC/fission
product interaction is based on the size of the thinned area.

The various failure modes are implemented in PARFUME such that a particle fails only in
one mode, that which occurs first. The code uses the Weibull statistical theory to determine
whether particles fail, using a mean strength for the SiC layer that is based on a stress
distribution corresponding to the failure mechanism under consideration. PARFUME retains
the time at which failures occur, allowing for the construction of a time evolution of the
failure probability for a batch of particles.

The failure probability for a batch of fuel particles can be calculated in PARFUME using the
traditional Monte Carlo method or an alternate approach using an integral formulation. The
integration treats each statistically varying parameter as a dimension in parameter space. The
integral convolves density functions representing the statistical distributions for the varying
parameters with the failure probability as it varies over the parameter space. An advantage of
the integration method is that it calculates a very small failure probability as quickly as a large
failure probability, and thus, can be much faster than the Monte Carlo method. Because this is
a multiple integration, the speed of the probability calculation depends largely on how many
parameters are given a statistical variation.
9.1.2.9. USA: GA code description

The approach employed by General Atomics (GA) in this benchmark study was to use the GA
proprietary codes named PISA to calculate IPyC, SiC and OPyC stress related failure, and
CAPPER to calculate SiC failure due to thermo-chemical effects during the irradiation phase
defined for each benchmark case. The OPyC failure fraction obtained from PISA and the SiC
failure fraction obtained by combining the results from PISA and CAPPER were input to
SORS to define the failure fractions at the start of the heating phase. Coating failure, fission
gas (e.g. 85Kr) release and fission metal (e.g. 137Cs, 90Sr, and 110mAg) release during the
heating phase were calculated by SORS.

(a) The PISA code

Fission gases are generated within the kernel of the fuel particle with burnup and accumulate
in the porous low density buffer layer. The resulting internal gas pressure can be as high as
several tens of MPa which leads to tensile stresses in the coating layers. PISA [339] is a one-
dimensional finite element computer code that performs thermal-stress history calculations for
coated particles under irradiation conditions and calculates failure probabilities using a two-
parameter Weibull model. The PISA code has built-in functions that calculate the fission gas
pressure as a function of burnup, temperature, fuel enrichment and other parameters. The
fission gas pressure is typically applied at the interface between the buffer and the IPyC
layers. PISA can also perform calculations with the assumption that one or more layers have
failed, with failure being defined as the loss of load carrying capability in the tangential
direction while retaining the radial stiffness of the material.

PISA calculates the stress distribution in the coating layers by numerically solving coupled
thermal-stress equations. Three material models are considered in PISA to model material
properties: linear elastic, linear viscoelastic materials with stationary creep, and linear
viscoelastic materials with stationary and transient creep. The first material model is for rigid
and dimensionally stable silicon carbide (SiC) and the other two are for pyrocarbon (PyC),



486
which shrinks and creeps in preferred orientation directions (tangential and radial) during
irradiation. Mechanical failure of a fuel particle coating layer is defined as the stress loading
on the coating layer exceeding the material strength of the coating. Presently, the PISA code
does not perform thermo-chemical calculations to determine the CO partial pressure. For the
benchmark cases, an Excel spreadsheet model was used to calculate the CO pressures based
on a mass balance with number of oxygen atoms released per fission as an input parameter,
which was set at 1.7. The CO partial pressures calculated using the Excel spreadsheet were
provided as input to PISA. The material properties used in PISA were those defined for the
benchmark.

(b) The CAPPER code

The CAPPER (‘Capsule Performance’) code [340] was developed by GA to predict fuel
performance and fission gas release (Kr, Xe and I isotopes) for irradiation test capsules and
fuel performance (but not fission product release) in out of pile heating tests of irradiation test
fuel using the fuel failure and fission gas release models given in GA’s Fuel Design Data
Manual (FDDM) [341]. It has the capability of modelling test conditions (temperature,
burnup, fluence, and dimensions) that vary arbitrarily with time and position. CAPPER
contains component models for each of the fuel failure mechanisms and fission gas release
models for failed particles and heavy metal contamination. CAPPER provides options for
using FORTRAN subprograms for specific correlations (such as kernel migration in UO2 fuel
particles) to be used in place of the FDDM correlations.

Inputs to CAPPER include the fraction of particles having four types of manufacturing
defects: (1) a missing buffer layer (fB), (2) a missing or defective IPyC layer (fI), as indicated
by excessive uranium dispersion in the buffer layer, (3) a missing or defective SiC layer (fS),
and (4) a missing or defective OPyC layer (fO). The fraction of the particle population in the
various defect categories are normally obtained from the fuel product specification or from
quality control measurements performed on the as-manufactured particle population. The sum
of these defective particle fractions is FM. CAPPER calculates the following failure
probabilities using the failure models in the FDDM [341]:

   POP      Irradiation induced OPyC failure

   PIP      Irradiation induced IPyC failure

   PIO      Pressure vessel failure in particles with initially intact buffers, SiC and OPyC

   PFO      Pressure vessel failure in particles with intact buffer and SiC but a failed or
            defective OPyC layer

   PKM      SiC failure due to kernel migration

   PSR      SiC failure due to SiC corrosion from fission product attack

   PSD      SiC failure due to SiC thermal decomposition

   PHM      SiC failure due to heavy metal dispersion

For the benchmark cases, the probability for SiC failure due to heavy metal dispersion is zero
because the fraction of particles having excessive uranium dispersion is defined to be zero.
Thermal gradients have not been defined as inputs for the benchmark cases, but thermal



                                                                                               487
gradients in German fuel spheres are small so a default value of zero was used in CAPPER for
the sensitivity cases and the heating test cases, with the exception of the HRB-22 cases. For
the HRB-22 heating test cases, a conservative thermal gradient of 104 K/m was used for the
irradiation phase; nevertheless, the calculated values for PKM were negligible.

The fission product release behaviour in TRISO particles depends on the condition of the
silicon carbide (SiC) and the outer pyrocarbon (OPyC) layers, and to a lesser extent the
condition of the inner pyrocarbon (IPyC). Each of these layers can be either intact or failed,
thus there are 23 (eight) coating failure condition categories (one of which is all three layers
intact), each of which has different fission product release characteristics. CAPPER calculates
the fraction of the fuel particle population in each of these failure categories. However, the
IPyC failure fraction is assumed to be 1 in SORS (i.e. no credit is taken for fission product
retention by the IPyC coating layer), so there are only four failure categories of interest with
the following characteristics:

(1)      Intact Sic,      No gas release,
         intact OPyC      Some Ag diffusive release at high temperature accident conditions
(2)      Intact Sic,      No gas release
         failed OPyC      Some Ag diffusive release at high temperature accident conditions
(3)      Failed Sic,      Some diffusive gas release at high temperature accident conditions
         intact OPyC      No resistance to release from pyrocarbon layers. The fuel kernel
                          provides some resistance to release
(4)      Failed Sic,      No resistance to gas release by coating layers. Only the fuel kernel
         failed OPyC      provides resistance to gas release
                          No resistance to release by coating layers. Only the fuel kernel
                          provides resistance to release

The fraction of particles in categories 3 and 4 were calculated using the failure probabilities
calculated by CAPPER, except that the value of POP obtained using PISA was substituted for
the corresponding value obtained by CAPPER.




488
TABLE 9.1. CODE DESCRIPTION SUMMARY, PART I
    Participant country/organization            FRANCE           GERMANY     JAPAN      REPUBLIC OF KOREA         RUSSIAN FEDERATION
Code name                                       ATLAS            PANAMA     RIGID SIC           COPA                      GOLT

                                                Weibull,                                                                Weibull,
Code statistical methodology                                      Weibull    Weibull    Monte-Carlo calculation
                                           Importance Sampling                                                    Monte-Carlo calculation
Thermal model:
Fuel element                                      Yes               No         No                Yes                        No
Fuel particle layers                              Yes              Yes         No                Yes                       Yes
Buffer densif., gap formation                     Yes               No         No                Yes                       Yes
Gap conductance effects                           Yes               No         No                Yes                       Yes
Kernel burnup effects on conductivity              yes              No         No                Yes                        No
Thermomechanical particle structures modeled:
Intact                                            Yes              Yes        Yes                Yes                       Yes
Any number of coating layers                      Yes               ≤4          4                Yes                       Yes
Cracked layers                                    Yes               No         SiC               Yes                       Yes
Debonded layers                                   Yes               No         No                Yes                       Yes
Faceted particles                                  yes              No         No                 No                        No
Influence of buffer on stress history in
                                                  Yes               No         No                Yes                       Yes
dense layers
As-manufactured defects (missing or
                                                  Yes               No        Yes                Yes                       Yes
failed) layers




                                                                                                                                 489
TABLE 9.1. CODE DESCRIPTION SUMMARY, PART I (cont.)
  Participant country/organization           FRANCE               GERMANY               JAPAN         REPUBLIC OF KOREA   RUSSIAN FEDERATION
Code name                                      ATLAS               PANAMA             RIGID SIC             COPA                   GOLT
Physio-chemical related models:
Short-lived fission gas release                  Yes                   No                 No                 Yes                     No
Long-lived fission gas release                   Yes                   Yes                Yes                Yes                     Yes
                                                                                                                          Homan or Proksch for UO2
                                                                                                                          code ASTRA or analytical
CO/CO2 production                              Proksch               Proksch            Proksch             Homan
                                                                                                                          approach for PuO2-x based
                                                                                                                                    fuel
Equation of state for fission gases, CO                                                                                      Redlich–Kwong or
