Repository: charles-azam/eng-bench

# NSTF-Bench

Can a coding agent do engineering analysis? NSTF-Bench asks one hard question instead of many
easy ones: given a bounded evidence pack about **Argonne's NSTF** — a half-scale, 26-metre
passive reactor-cavity cooling facility that a US national lab instrumented and measured for 33
months — predict what the lab measured, blind, with calibrated uncertainty.

The agent receives geometry, materials, instrument locations, and the electrical heater program.
It does **not** receive the thermal duty (it must derive it from an energy balance), any measured
outcome, or network access to the facility's publications. It must leave a calculation note and a

File: triso/sources/TECDOC-1674_full.txt (part 32 of 46)
                                     IAEA-TECDOC-1674 n Advances in High Temperature Gas Cooled Reactor Fuel Technology
                                            Ideal gas law         Ideal gas law       Ideal gas law      Redlich–Kwong
and CO2                                                                                                                        Ideal gas law
Kernel swelling                                  Yes                   No                 No                 Yes                     Yes
Buffer densification                             Yes                   No                 No                 Yes                     Yes
Layer interaction models:
Amoeba effect                                    Yes                   No                 No                  No                     Yes
                                                               As SiC thinning rate                                          As SiC thinning rate
Fission product/SiC interactions          Pd corrosion model                              No                 Yes
                                                                after Montgomery                                              after Montgomery
                                                               As SiC thinning rate                                          As SiC thinning rate
Thermal decomposition of SiC                     No                                       No                 Yes
                                                                   after Benz                                                    after Benz




        490
TABLE 9.1. CODE DESCRIPTION SUMMARY, PART I (cont.)
    Participant country/organization            Turkey             USA (INL)                USA (GA)          UK
Code name                                       TRFUEL            PARFUME                  PISA, CAPPER     STRESS3
                                                                     Weibull,                               Weibull
Code statistical methodology                    Weibull          Monte-Carlo or            Deterministic
                                                          Direct integration calculation                   Monte-Carlo

Thermal model:
Fuel element                                     Yes                  Yes                      Yes            Yes
Fuel particle layers                             Yes                  Yes                      Yes            Yes
Buffer densif., gap formation                     No                  Yes                       No            Yes
Gap conductance effects                           No                  Yes                       No             No
Kernel burnup effects on conductivity             No                  Yes                       No             No
Thermomechanical particle structures modeled:
Intact                                           Yes                  Yes                      Yes            Yes
Any number of coating layers                      4                    ≤4                       No             6
Cracked layers                                    No                  Yes                       No            Yes
Debonded layers                                   No                  Yes                       No            Yes
Faceted particles                                 No                  Yes                       No             No
Influence of buffer on stress history in
                                                  No                   No                       No            Yes
dense layers
As-manufactured defects (missing or
                                                 Yes                  Yes                      Yes            Yes
failed) layers




                                                                                                                         491
TABLE 9.1. CODE DESCRIPTION SUMMARY, PART I (cont.)
        Participant country/organization      Turkey           USA (INL)           USA (GA)              UK
                             Code name       TRFUEL            PARFUME            PISA, CAPPER        STRESS3
Physio-chemical related models:
Short-lived fission gas release                 No                 Yes                Yes                Yes
Long-lived fission gas release                 Yes                 Yes                Yes                Yes
CO/CO2 production                              Yes         Chemical equilibrium       No         Chemical Equilibrium
Equation of state for fission gases, CO
                                           Redlich–Kwong     Redlich–Kwong        Programmable     Redlich–Kwong
and CO2
Kernel swelling                                 No                 Yes                No                 Yes
Buffer densification                            No                 Yes                No                 Yes
Layer interaction models:
Amoeba effect                                   No                 Yes                No                 No
Fission product/SiC interactions                No                 Yes                No                 No
Thermal decomposition of SiC                    No                 No                 Yes                Yes




        492
TABLE 9.2. CODE DESCRIPTION SUMMARY, PART II
                                                     REPUBLIC     RUSSIAN
Parameter               FRANCE   GERMANY     JAPAN                             TURKEY   USA (INL)   USA (GA)       UK
                                                     OF KOREA   FEDERATION
                                                                    UO2,
                                    UO2
                                                                   PuO2-x,                UO2         UO2       UO2
 Type of kernel          UO2      (U,Th)O2     UO2     UO2                      UO2
                                                                  PuO2-x in               UCO         UCO      (U,Pu)O2
                                    UCO
                                                                 ZrO2 matrix
 Oxygen/uranium
                         Yes        No         No      Yes          Yes         Yes        Yes        No           Yes
 ratio
 Oxygen/plutonium
                         Yes        No         No       No          Yes          No        No         No           Yes
 ratio
 carbon/uranium ratio     No        No         No       No          Yes          No        Yes        No           Yes
 235
   U enrichment          Yes        No         No      Yes          Yes         Yes        Yes        Yes          Yes
 Kernel diameter         Yes        Yes        Yes     Yes          Yes         Yes        Yes        Yes          Yes
 Buffer thickness        Yes        Yes        Yes     Yes          Yes         Yes        Yes        Yes          Yes
 IPyC thickness          Yes        Yes        Yes     Yes          Yes         Yes        Yes        Yes          Yes
 SiC thickness           Yes        Yes        Yes     Yes          Yes         Yes        Yes        Yes          Yes
 OPyC thickness          Yes        Yes        Yes     Yes          Yes         Yes        Yes        Yes          Yes
 Kernel density          Yes        No         Yes     Yes          Yes         Yes        Yes        No           Yes
 Buffer density          Yes        No         Yes     Yes          Yes         Yes        Yes        No           Yes
 IPyC density            Yes        No         No      Yes          Yes         Yes        Yes        No           Yes
 SiC density             Yes        No         No      Yes          Yes         Yes        Yes        No           Yes
 OPyC density            Yes        No         No      Yes          Yes         Yes        Yes        No           Yes




                                                                                                                   493
TABLE 9.2. CODE DESCRIPTION SUMMARY, PART II (cont.)
                                                                     REPUBLIC        RUSSIAN
Parameter                  FRANCE        GERMANY        JAPAN                                     TURKEY        USA (INL)     USA (GA)         UK
                                                                     OF KOREA      FEDERATION
 IPyC BAF                     Yes            No            No           Yes            Yes            No           Yes            No           Yes
 OPyC BAF                     Yes            No            No           Yes            Yes            No           Yes            no           Yes
 Irradiation duration         Yes           Yes           Yes           Yes            Yes           Yes           Yes           Yes           Yes
 EOL burnup                   Yes           Yes           Yes           Yes            Yes           Yes           Yes           Yes           Yes
 End of life fluence          Yes           Yes           Yes           Yes            Yes           Yes           Yes           Yes           Yes
 Irradiation                                           Time-volume
                           Any history   Any history                 Any history    Any history   Any history   Any history   Any history   Any history
 temperature                                             average
 Ambient pressure             Yes            No            No           Yes            Yes           Yes           Yes                         Yes
 SiC strength                 Yes           Yes           Yes           Yes            Yes           Yes           Yes            No           Yes
 Weibull modulus              Yes           Yes           Yes           Yes            Yes           Yes           Yes            No           Yes
 Yield of stable fission
                              Yes           Yes           Yes           Yes             No           Yes           Yes                         Yes
 gases
 Molar volume of
                              Yes           Yes            No            No            Yes            No            No                         Yes
 heavy metal
 Void volume of
                              Yes           Yes            No           Yes            Yes           Yes           Yes           Yes           Yes
 buffer layer
 Diffusion coeff. of
 fission gases in              No           Yes           Yes           Yes             No           Yes           Yes            No           Yes
 kernel




       494
9.2. BENCHMARK CALCULATIONS FOR A SINGLE COATED PARTICLE

9.2.1.   Description of cases

Benchmark cases 1 through 8 are for single particles while the remaining cases represent a
population of particles within an experiment. Input parameters for the simple analytical cases
1 through 3, are listed in Table 9.3. Table 9.4 lists the input parameters for the analytical
pyrocarbon layer cases 4a through 4d. These cases do have unrealistic input parameters such
as zero burn up and a finite internal gas pressure. This is intended to reduce the model
variability among the different codes. Input parameters for the single particle cases 5 through
8, are listed in Table 9.5. A brief description of each benchmark case follows.
9.2.1.1. Case 1 — elastic SiC

This particle has a kernel diameter of 500 μm and a buffer thickness of 100 μm. It has only
one coating layer, a 35 μm thick SiC layer. The coating behaviour is elastic.
9.2.1.2. Case 2 — simple BISO

This particle is the same as in case 1, except that the single coating is a 90 μm thick IPyC
layer.
9.2.1.3. Case 3 — IPyC/SiC composite without fluence

This particle has two coating layers, an IPyC and SiC layer.
9.2.1.4. Case 4a — IPyC/SiC composite with no creep and constant swelling

This is the same particle as in case 3, except that it experiences a fast neutron fluence with the
IPyC layer imposed to swell. The internal pressure of 25 MPa is assumed to be constant.
9.2.1.5. Case 4b — IPyC/SiC composite with constant creep and no swelling

This is the same particle as in case 3, except that it experiences a fast neutron fluence with the
IPyC layer imposed to creep. The internal pressure of 25 MPa is assumed to be constant.
9.2.1.6. Case 4c — IPyC/SiC composite with constant creep and constant swelling

This is the same particle as in case 3, except that it experiences a fast neutron fluence with the
IPyC layer imposed to creep and swell at constant rates. The internal pressure of 25 MPa is
assumed to be constant.
9.2.1.7. Case 4d — IPyC/SiC composite with constant creep and fluence dependent swelling

This is the same particle as in case 3, except that it experiences a fast neutron fluence with the
IPyC layer swelling at a variable rate. The internal pressure of 25 MPa is assumed to be
constant.
9.2.1.8. Case 5 — TRISO, 350 μm kernel

This is a full three layer (TRISO) coated particle with a 350 μm diameter kernel under
realistic service conditions.




                                                                                              495
9.2.1.9. Case 6 — TRISO, 500 μm kernel

This TRISO coated particle has a 500 μm diameter kernel with all other parameters the same
as in case 5.
9.2.1.10. Case 7 — TRISO, high BAF

This particle is the same as in case 6 except that the Pyrocarbon BAF is increased to 1.06
(correlation (b)).
9.2.1.11. Case 8 — TRISO, cyclic temperature history

This is a TRISO particle subjected to a cyclic temperature history characteristic of fuel in a
pebble bed reactor. It is assumed that the particle experiences ten cycles where the
temperature is initially 873 K, increases linearly to 1273 K and then decreases immediately
back to 873 K. The period for each cycle is one tenth of the total irradiation time, or 100 days
(see Fig. 9.1).




                            FIG. 9.1. Internal pressure for Cases 1 through 8.




496
TABLE 9.3. INPUT PARAMETERS FOR ANALYTICAL THERMO-MECHANICAL
BENCHMARK CASES
                                                                                Case 3:
                                   Case 1:              Case 2:
Parameter                                                                   IPyC/SiC without
                                 Elastic SiC          Simple BISO
                                                                                fluence
Oxygen to Uranium ratio               2                      2                        2
Carbon to Uranium ratio               0                      0                        0
U-235 enrichment (wt%)                10                    10                       10
Kernel diameter (µm)                 500                    500                      500
Buffer thickness (µm)                100                    100                      100
IPyC thickness (µm)                  n.a.                   90                       40
SiC thickness (µm)                    35                    n.a.                     35
OPyC thickness (µm)                  n.a.                   n.a.                     n.a.
                        3
Kernel density (Mg/m )               10.8                  10.8                     10.8
                       3
Buffer density (Mg/m )               0.95                  0.95                     0.95
IPyC density (Mg/m3)                 n.a.                   1.9                      1.9
                   3
SiC density (Mg/m )                  3.20                   n.a.                    3.20
                       3
OPyC density (Mg/m )                 n.a.                   n.a.                     n.a.
IPyC BAF                             n.a.                   1.0                     1.03
OPyC BAF                             n.a.                   n.a.                     n.a.
Irradiation duration (efpd)           0                      0                        0
End of life burnup (% FIMA)           0                      0                        0
End of life fluence                   0                      0                        0
(1025 n/m2, E > 0.18 MeV)
Constant temperature (K)             1273                  1273                     1273
Internal pressure (MPa)               25                    25                       25
Ambient pressure (MPa)                0.1                   0.1                      0.1
                              max. SiC tangential   max. IPyC tangential   max. tangential stresses
Results to be compared
                                    stress                 stress            for SiC and IPyC

n.a.    not applicable.




                                                                                               497
TABLE 9.4. INPUT PARAMETERS FOR ANALYTICAL PYROCARBON LAYER BENCHMARK
CASES
                                                                                      Case 4c:                Case 4d:
                                    Case 4a:                Case 4b:
Parameter                                                                             Constant                 Const.
                                No creep/constant       Constant creep/no
                                                                                   creep/constant        creep/fluence-dep.
                                    swelling                swelling
                                                                                      swelling                swelling
Oxygen to Uranium ratio                  2                        2                        2                       2
Carbon to Uranium ratio                  0                        0                        0                       0
U-235 enrichment (wt%)                   10                      10                       10                       10
Kernel diameter (µm)                    500                      500                     500                      500
Buffer thickness (µm)                   100                      100                     100                      100
IPyC thickness (µm)                      40                      40                       40                       40
SiC thickness (µm)                       35                      35                       35                       35
OPyC thickness (µm)                     n.a.                     n.a.                    n.a.                     n.a.
                           3
Kernel density (Mg/m )                  10.8                    10.8                     10.8                     10.8
                           3
Buffer density (Mg/m )                  0.95                    0.95                     0.95                     0.95
                       3
IPyC density (Mg/m )                    1.9                      1.9                      1.9                     1.9
                   3
SiC density (Mg/m )                     3.20                    3.20                     3.20                     3.20
                           3
OPyC density (Mg/m )                    n.a.                     n.a.                    n.a.                     n.a.
IPyC BAF                                1.03                    1.03                     1.03                     1.03
PyC creep coefficient
                                        n.a.                2.715 × 10-4             2.715 × 10-4             2.715 × 10-4
(MPa 1025 n/m2 E>0.18 MeV-1)
PyC swelling rate
                                       -0.005                    n.a.                   -0.005               correlation (a)
((L/L)/1025 n/m2 E>0.18 MeV)
Irradiation duration (efpd)              0                        0                        0                       0
EOL burnup (% FIMA)                      0                        0                        0                       0
End of life fluence
                                         3                        3                        3                       3
(1025 n/m2, E > 0.18 MeV)
Constant temperature (K)               1273                     1273                     1273                    1273
Internal pressure (MPa)                  25                      25                       25                       25
Ambient pressure (MPa)                  0.1                      0.1                      0.1                     0.1
                                inner surface tangential IPyC stress, inner surface tangential SiC stress as a function of fast
Comparison metric
                                                                       neutron fluence

n.a.    not applicable.




498
  TABLE 9.5. INPUT PARAMETERS FOR SINGLE PARTICLE BENCHMARK CASES
                                   Case 5: TRISO         Case 6: TRISO           Case 7: TRISO              Case 8: TRISO
Parameter
                                   350 m kernel         500 m kernel             High BAF                  Cyclic temp.
Oxygen to Uranium ratio                  2                       2                       2                        2
Carbon to Uranium ratio                  0                       0                       0                        0
U-235 enrichment (wt%)                  10                      10                      10                       10
Kernel diameter (µm)                    350                     500                     500                      500
Buffer thickness (µm)                   100                     100                     100                      100
IPyC thickness (µm)                     40                      40                      40                       40
SiC thickness (µm)                      35                      35                      35                       35
OPyC thickness (µm)                     40                      40                      40                       40
Kernel density (Mg/m3)                 10.8                    10.8                    10.8                     10.8
                           3
Buffer density (Mg/m )                 0.95                    0.95                    0.95                     0.95
                       3
IPyC density (Mg/m )                    1.9                     1.9                     1.9                      1.9
                   3
SiC density (Mg/m )                    3.20                    3.20                    3.20                     3.20
                           3
OPyC density (Mg/m )                    1.9                     1.9                     1.9                      1.9
IPyC BAF                               1.03                    1.03                    1.06                     1.03
OPyC BAF                               1.03                    1.03                    1.06                     1.03
Irradiation duration (efpd)            1000                    1000                    1000                     1000
End of life burnup (% FIMA)             10                      10                      10                       10
End of life fluence
                                         3                       3                       3                        3
(1025 n/m2, E > 0.18 MeV)
Constant irradiation temperature                                                                             873 to 1273
                                       1273                    1273                    1273
(K)                                                                                                          (10 cycles)
Ambient pressure (MPa)                  0.1                     0.1                     0.1                      0.1
Results to be compared                             Inner surface SiC and IPyC tangential stress histories


  9.2.2.    Imposed properties fixed for the benchmark

  Table 9.6 summarizes the material properties to be used in cases 1 through 8. The internal
  pressure history for case 8 is listed in Table 9.7 and is shown graphically in Fig. 9.2. The
  internal pressure to be used at any fluence value between fluence values listed is determined
  by interpolating linearly between the pressures listed for the surrounding fluence values. The
  change in pressure in this interpolation is in linear proportion to the change in fluence. The
  pressure cycles given in Table 9.7 for case 8 are not necessarily realistic. The actual pressure
  is likely to drop off almost instantaneously at the end of each cycle. Spreading the pressure
  drop over a finite time interval in these calculations is intended to alleviate convergence
  problems that could occur when solving for an instantaneous change in pressure. If an
  instantaneous change in temperature poses difficulties when solving for case 8, it may
  similarly be assumed for this exercise that the temperature drop at the end of each cycle
  occurs over a finite time interval.




                                                                                                                       499
TABLE 9.6. MATERIAL PROPERTIES FOR BENCHMARK CASES 1 THROUGH 8

                    PyC                                                          PyC creep coefficient   PyC swelling strain rate       SiC
                                    PyC                       PyC coefficient                                                       modulus of        SiC     SiC coefficient
               Young modulus                 PyC Poisson
       Case                        Poisson                      of thermal         (MPa/(1025 n/m2,           (1025 n/m2]-1,         elasticity     Poisson     of thermal
                of elasticity                ratio in creep
                                    ratio                     expansion (K-1)       E>0.18 MeV))             E>0.18 MeV)                             ratio    expansion (K-1)
                   (MPa)                                                                                                              (MPa)
         1           n.a. a         n.a. a        n.a.             n.a. a                 n.a.                      n.a.            3.70 × 105       0.13       4.90 × 10-6
         2         3.96 × 104       0.33          n.a.          5.50 × 10-6               n.a.                      n.a.               n.a.           n.a.         n.a.
                               4                                            -6                                                                  5
         3         3.96 × 10        0.33          n.a.          5.50 × 10                 n.a.                      n.a.            3.70 × 10        0.13       4.90 × 10-6
        4a         3.96 × 104       0.33          n.a.          5.50 × 10-6               n.a.               -0.005 (isotropic)     3.70 × 105       0.13       4.90 × 10-6
        4b         3.96 × 104       0.33          0.5           5.50 × 10-6           2.71 × 10-4                   n.a.            3.70 × 105       0.13       4.90 × 10-6
        4c         3.96 × 104       0.33          0.5           5.50 × 10-6           2.71 × 10-4            -0.005 (isotropic)     3.70 × 105       0.13       4.90 × 10-6
        4d         3.96 × 104       0.33          0.5           5.50 × 10-6           2.71 × 10-4             correlation (a)       3.70 × 105       0.13       4.90 × 10-6
         5         3.96 × 104       0.33          0.5           5.50 × 10-6           2.71 × 10-4             correlation (a)       3.70 × 105       0.13       4.90 × 10-6
         6         3.96 × 104       0.33          0.5           5.50 × 10-6           2.71 × 10-4             correlation (a)       3.70 × 105       0.13       4.90 × 10-6
         7         3.96 × 104       0.33          0.5           5.50 × 10-6           2.71 × 10-4             correlation (b)       3.70 × 105       0.13       4.90 × 10-6
         8         3.96 × 104       0.33          0.5           5.35 × 10-6          correlation (d)          correlation (c)       3.70 × 105       0.13       4.90 × 10-6

n.a.   not applicable.




       500
TABLE 9.7. INTERNAL PRESSURES FOR BENCHMARK CASES 1 THROUGH 8
             Case                       Fluence (1025 n/m2)             Internal pressure (MPa)
               1                            Independent                      25 (constant)
               2                            Independent                      25 (constant)
               3                            Independent                      25 (constant)
              4a                            Independent                      25 (constant)
              4b                            Independent                      25 (constant)
              4c                            Independent                      25 (constant)
              4d                            Independent                      25 (constant)
               5                            Linear ramp                     From 0 to 15.54
               6                            Linear ramp                     From 0 to 26.20
               7                            Linear ramp                     From 0 to 26.20
                                                0                                  0.
                                               0.29                               0.14
                                               0.30                               0.02
                                               0.59                               0.94
                                               0.60                               0.04
                                               0.89                               2.59
                                               0.90                               0.07
                                               1.19                               4.87
                                               1.20                               0.10
                                               1.49                               7.64
               8                               1.50                               0.14
                                               1.79                              10.79
                                               1.80                               0.20
                                               2.09                              14.26
                                               2.10                               0.26
                                               2.39                              17.99
                                               2.40                               0.33
                                               2.69                              21.96
                                               2.70                               0.41
                                               2.99                              26.13
                                               3.00                               0.50



Material properties are generally obtained from CEGA’s report [320]. Pyrocarbon creep
coefficients of the CEGA report are increased by a factor of 2, based on correlations with
NPR experiments [336]. Correlations for pyrocarbon swelling strain rates are given Table 9.8
and corresponding swelling strain (or ‘irradiation induced dimensional change’, IIDC) are
plotted Fig. 9.3. In case 8, the pyrocarbon creep coefficient is assumed to vary over the
temperature range of 873 K to 1273 K according to correlation (d) given in Table 9.8 and
Fig. 9.3.

Thermal expansion coefficients shown are obtained from CEGA data. In cases 1 through 7,
the particle is considered to be thermally stress-free. Therefore expansion coefficients are not
actually needed for these cases. In case 8, the particle is considered to be thermally stress-free
at the initial temperature of 873 K. Differential expansion stresses occur as the irradiation
temperature changes. The PyC thermal expansion coefficient given in Table 9.6 for case 8 is
representative of the average temperature of 1073 K. The PyC swelling is assumed to be
isotropic for cases 4a and 4c. Because cases 1 through 8 address only a single particle, mean
strengths and Weibull moduli do not apply.




                                                                                                  501
It is intended that cases 1 through 8 focus only on the behaviour of the outer coating layers
(IPyC, SiC, OPyC). There is no temperature variation assumed through the coating layers.
Except for the internal gas pressure that is applied to the inner surface of the IPyC, kernel and
buffer are assumed not to interact with the outer layers. Internal pressures for each case are
provided in Table 9.7.

For cases 1 through 8, dFIMA/dt is equal to zero, meaning that there is neither heat
production nor fuel swelling or densification. Also fission product release and CO production
models are not applicable.

For cases 1 through 8, the buffer is disconnected from the kernel and the IPyC and its stiffness
is close to zero in order to avoid any mechanical interaction with the layers. The irradiation-
induced dimensional change is neglected.

Correlation (a) through (c) and (e) through (f) — PyC swelling rate

        .     5

             A x
                        i
        g
                    i
                                                                                                    (9.22)
             i 0


where

x      is the fast neutron fluence (1025 n/m2, E > 0.18 MeV). 3

Correlation (d) is the PyC creep coefficient
               2

              AT
                            i
        K
                    i
                                                                                                    (9.23)
             i 0


where

T      is the temperature (°C).

The coefficients Ai (I = 0,…5) are listed in Table 9.8.




3
 Divide fast neutron fluences for E > 0.10 MeV by a factor of 1.10 to obtain fast neutron fluences for E > 0.18
MeV.




502
TABLE 9.8. PYC CORRELATIONS FOR BENCHMARK CASES 4D THROUGH 14
                                      A0                A1                A2                A3                A4               A5
      Correlation (a)
      radial                    -2.22642 × 10-2   2.00861 × 10-2    -7.77024 × 10-3    1.36334 × 10-3                          —
      tangential                -1.91253 × 10-2   2.63307 × 10-3     1.69251 × 10-3   -3.53804 × 10-4
      Correlation (b)
      radial                    -2.12522 × 10-2    1.83715 × 10-2   -5.05553 × 10-3    7.27026 × 10-4                          —
      tangential                -1.79113 × 10-2   -3.42182 × 10-3    5.03465 × 10-3   -8.88086 × 10-4
      Correlation (c)
      radial                    -1.80613 × 10-2   9.82884 × 10-3    -2.25937 × 10-3    4.03266 × 10-4                          —
      tangential                -1.78392 × 10-2   1.71315 × 10-3     2.32979 × 10-3   -4.91648 × 10-4
      Correlation (d)            4.386 × 10-4      -9.70 × 10-7     8.0294 × 10-10                                             —
      Correlation (e)
      radial for x < 6.08       -1.43234 × 10-1   2.62692 × 10-1    -1.74247 × 10-1   5.67549 × 10-2    -8.36313 × 10-3   4.52013 × 10-4
      radial for x > 6.08           0.0954                                                                                     —
      tangential for x < 6.08   -3.24737 × 10-2   9.07826 × 10-3    -2.10029 × 10-3   1.30457 × 10-4                           —
      tangential for x > 6.08       -0.0249                                                                                    —
      Correlation (f)
      radial                    -2.13483 × 10-2    1.64999 × 10-2   -3.80252 × 10-3    4.73765 × 10-4
      tangential                -1.83549 × 10-2   -3.29740 × 10-3    5.47396 × 10-3   -1.03249 × 10-3




                                                                                                                                           503
      FIG. 9.2. PyC swelling strain rate for cases 4d through 14.




              FIG. 9.3. PyC creep coefficient for case 8.




504
9.2.3.                  Results from participating countries

9.2.3.1. Case 1: elastic SiC

The results are listed in Table 9.9 and shown in Fig. 9.4.

TABLE 9.9. RESULTS FOR CASE 1: ELASTIC SIC
                                                                                              Maximum SiC tangential stress (MPa)
Case 1
                                                                                                  at the inner surface of SiC
France                                                                                                       125.4
Japan                                                                                                        125.79
Republic of Korea                                                                                            125.19
Russian Federation                                                                                           125.2
Turkey                                                                                                       125.2
United Kingdom                                                                                               125.1
USA/GA                                                                                                       125.9
USA/INL                                                                                                      125.2




                         175


                         150
                                                         FRAN                                                  TURK
                                                A
                               USA                                                RUS
                                                                                               A       N
                                  /INL        USA                                             KOR     JAPA
                                                 /G          CE       U.K.           SIA         E                 EY
                         125




         Stress (MPa)
                         100
                                                                                                                        Case 1 SiC
                                                                                                                        Case 2 PyC
                          75


                          50


                          25


                           0
                                                                    Countries Represented



                                FIG. 9.4. Case 1 and 2 — Maximum tangential IPyC and SiC stresses.


Analytically, the tangential stress in the thickness of a spherical shell is given by:

                                         ri3  (2  r 3  ro3 )            ro3  (2  r 3  ri3 )
              t (r )  Pi                                        Po                                                     (9.24)
                                         2  r 3  (ro3  ri3 )            2  r 3  (ro3  ri3 )

where

ri, ro are inner and the outer radius of the shell (m);
Pi, Po are the pressures acting on the inner and outer surfaces of the shell (Pa).




                                                                                                                                     505
With ri = 350 µm and ro = 385 µm, the tangential stress at the inner surface is equal to
125.19 MPa, in good agreement with all codes.
9.2.3.2. Case 2

The results are listed in Table 9.10 and were shown also in Fig. 9.4. With ri = 350 µm and ro =
440 µm, the tangential stress at the inner surface is equal to 50.20 MPa, in good agreement
with all codes.

TABLE 9.10. RESULTS FOR CASE 2: SINGLE BISO
                                                               Maximum tangential stress (MPa)
Case 2
