Repository: charles-azam/eng-bench

# NSTF-Bench

Can a coding agent do engineering analysis? NSTF-Bench asks one hard question instead of many
easy ones: given a bounded evidence pack about **Argonne's NSTF** — a half-scale, 26-metre
passive reactor-cavity cooling facility that a US national lab instrumented and measured for 33
months — predict what the lab measured, blind, with calibrated uncertainty.

The agent receives geometry, materials, instrument locations, and the electrical heater program.
It does **not** receive the thermal duty (it must derive it from an energy balance), any measured
outcome, or network access to the facility's publications. It must leave a calculation note and a

File: triso/sources/TECDOC-1674_full.txt (part 33 of 46)
                                     IAEA-TECDOC-1674 n Advances in High Temperature Gas Cooled Reactor Fuel Technology
                                                                 at the inner surface of IPyC
France                                                                      50.4
Japan                                                                       50.5
Republic of Korea                                                           50.2
Russian Federation                                                          50.2
Turkey                                                                      50.2
United Kingdom                                                              50.2
USA/GA                                                                      50.6
USA/INL                                                                     50.14



9.2.3.3. Case 3: IPyC/SiC without fluence

The results are listed in Table 9.11.

An analytical expression is given in [342] as follows:

Analytically, the tangential stresses at the inner and outer surface of a spherical shell are given
by:

          ti 
                  2  m Pi  3mPo and   3Pi  2m  1Po                         (9.25), (9.26)
                       2m  1                 2m  1
                                         to



where

m = (ri/ro)3;
ri, r0 are the inner and outer radius of the shell (m);
Pi, Po are the pressures acting on the inner and outer surfaces of the shell.

The pressure between the IPyC and SiC layers, Π is given, with the help of equations (9.25)
and (9.26) by the following relation which equates the radial displacements in the two layers
at their interface:

         3Pi  (2ma  1) 1   a  a (2  mb )  3mb Po 1   b  b
                         .                              .                               (9.27)
             2(ma  1)      Ea     Ea       2(mb  1)        Eb     Eb

where

subscripts a and b refer to the IPyC and SiC layers, respectively;



506
E is the Young Modulus;
μ is Poisson’s ratio.

The radial stress, -Π, between the two layers is found to be -18.8 MPa. Then, using Equation
(9.25), tangential stresses in the IPyC and SiC are calculated to be 8.8 and 104.4 MPa
respectively, in good agreement with all codes.

TABLE 9.11. RESULTS FOR CASE 3: IPYC/SIC WITHOUT FLUENCE
                                                                            Maximum tangential stress for
Case 3                               Maximum tangential stress for SiC
                                                                                      IPyC
France                                              104.6                                8.8
Japan                                               123.3                                —
Republic of Korea                                  104.38                               8.78
Russian Federation                                  106.7                                9
Turkey                                              104.2                                8.7
United Kingdom                                      104.3                                8.7
USA/GA                                              104.5                                9.3
USA/INL                                             104.3                               8.77

—        data not available.


9.2.3.4. Case 4a: IPyC/SiC composite with no creep and constant swelling rate

Results are given in Fig. 9.5 for radial stresses and in Fig. 9.6 for tangential stresses. At the
start of the irradiation, case 4a is equal to case 3.

The irradiation induced dimensional change of the pyrocarbon layer is countered by the SiC
layer, which is about 10 times more rigid. This pyrocarbon dimensional change quickly
creates circumferential compression stresses in the SiC layer and tensile stresses in the
pyrocarbon layer.

In order to calculate these stresses from analytical relations, equation (9.27) may be used, as
in case 3. The only difference being that an extra term ga should be added to the left hand side
of that equation. ga is defined as the overall fractional change in linear dimensions at a
specific neutron dose (being -0.0005 × dose in units of 1024 n/m2. Tangential stresses in the
IPyC and SiC are calculated to be 926.80 MPa and -845.71 MPa, respectively, at the dose of
3 × 1025 n/m2, in good agreement with all the codes.




                                                                                                       507
                                                  Maximum radial stress between IPyC and SiC
                                    180
                                                     4a - USA/INL
                                    160
                                    140              4a - USA/GA

                                    120              4a - U.K.
                                                     4a - RUSSIA



                     Stress (MPa)
                                    100
                                     80              4a - KOREA

                                     60              4a - TURKEY

                                     40
                                     20
                                      0
                                    -20
                                    -40
                                          0.0        0.5        1.0    25
                                                                          1.5-2  2.0        2.5          3.0
                                                            Fluence (10 n.m E>0.18 MeV)

 FIG. 9.5. Case 4a — Inner surface radial stress between IPyC and SiC as a function of fast fluence.


                                                 Maximum tangential stresses in the PyC layer
                              1000
                                    900
                                                  With PyC shrinkage and
                                    800
                                                  without PyC creep
                                    700




                     Stress (MPa)
                                    600
                                    500                                                   4a - USA/INL
                                    400                                                   4a - USA/GA
                                                                                          4a - FRANCE
                                    300
                                                                                          4a - U.K.
                                    200
                                                                                          4a - RUSSIA
                                    100                                                   4a - KOREA
                                      0                                                   4a - TURKEY
                                   -100
                                          0.0        0.5        1.0    25
                                                                          1.5-2  2.0        2.5          3.0
                                                            Fluence (10 n.m E>0.18 MeV)


                                                  Maximum tangential stresses in the SiC layer
                                    200
                                    100
                                      0                                    With PyC shrinkage and
                                                                           without PyC creep
                                    -100
                                    -200



                    Stress (MPa)
                                    -300
                                                    4a - USA/INL
                                    -400
                                                    4a - USA/GA
                                    -500
                                                    4a - FRANCE
                                    -600
                                                    4a - U.K.
                                    -700
                                                    4a - RUSSIA
                                    -800            4a - KOREA
                                    -900            4a - TURKEY
                             -1000
                                           0.0        0.5       1.0       1.5    2.0         2.5         3.0
                                                                       25   -2
                                                            Fluence (10 n.m E>0.18 MeV)

  FIG. 9.6. Case 4a — Inner surface tangential IPyC and SiC stresses as a function of fast fluence.




508
9.2.3.5. Case 4b — IPyC/SiC composite with constant creep and no swelling

Results are given in Fig. 9.7 for radial stresses and in Fig. 9.8 for tangential stresses. At the
start of the irradiation, case 4b is equal to case 3.

Because the IPyC creep Poisson’s ratio is equal to 0.5, it is expected that, since the volume
will be conserved, stresses in that layer will decay from the initial value reported in case 3 to a
constant hydrostatic stress of -25 MPa, in good agreement with all the codes.

At the same time, the relaxation of PyC stresses reload the SiC layer and the tangential stress
at the equilibrium is equal to the stress given by equation (9.25), that is to say, with ri = 390
µm and ro = 425 µm, at the inner surface, 139.34 MPa, in good agreement with all the codes.


                                      0
                                                                                            4b - USA/INL

                                      -5                                                    4b - USA/GA

                                                                                            4b - U.K.
                                     -10
                                                                                            4b - RUSSIA



                      Stress (MPa)
                                                                                            4b - KOREA
                                     -15
                                                                                            4b - TURKEY

                                     -20


                                     -25


                                     -30
                                           0.0   0.5     1.0              1.5       2.0       2.5          3.0
                                                                     25     -2
                                                       Fluence (10        n.m E>0.18 MeV)


 FIG. 9.7. Case 4b — Inner surface radial stress between IPyC and SiC as a function of fast fluence.




                                                                                                                 509
                                     15
                                                                                                                               4b - USA/INL
                                     10
                                                                                                                               4b - USA/GA
                                      5                                                                                        4b - FRANCE

                                      0                                                                                        4b - U.K.




                      Stress (MPa)
                                                                                                                               4b - RUSSIA
                                      -5
                                                                                                                               4b - KOREA
                                     -10                                                                                       4b - TURKEY

                                     -15

                                     -20

                                     -25

                                     -30
                                            0.0                       0.5           1.0                1.5          2.0            2.5           3.0
                                                                                                25           -2
                                                                                  Fluence (10          n.m E>0.18 MeV)


                                                          150


                                                          125


                                                          100


                                                           75                                                             4b - USA/INL



                                           Stress (MPa)
                                                                                                                          4b - USA/GA

                                                           50                                                             4b - FRANCE
                                                                                                                          4b - U.K.
                                                                                                                          4b - RUSSIA
                                                           25
                                                                                                                          4b - KOREA
                                                                                                                          4b - JAPAN
                                                            0                                                             4b - TURKEY


                                                          -25
                                                                0.0         0.5       1.0              1.5        2.0        2.5           3.0
                                                                                                  25     -2
                                                                                    Fluence (10        n.m E>0.18 MeV)


   FIG. 9.8. Case 4b — Inner surface tangential IPyC and SiC stresses as a function of fast fluence.


9.2.3.6. Case 4c — IPyC/SiC composite with constant creep and constant swelling

Results are given in Fig. 9.9 for radial stresses and in Fig. 9.10 for tangential stresses. At the
start of the irradiation, case 4c is equal to case 3. The irradiation induced dimensional change
of the pyrocarbon layer is countered by the SiC layer which is about 10 times more rigid. This
pyrocarbon dimensional change quickly creates circumferential compression stresses in the
SiC layer and tensile stresses in the pyrocarbon layers. The irradiation induced creep in the
pyrocarbon layers tends to relax the stresses before the latter becomes too great, and an
equilibrium is created between densification and relaxation because the swelling rate is
constant.

Stresses in the equilibrium state may be calculated analytically, making the approximation
that the elastic constant of SiC is infinite and considering the irradiation induced dimensional
change isotropic and the creep Poisson’s ratio equal to 0.5. The IPyC tangential stress, σta is
given by

                 2ma g a
       ta               Pi                                                                                                                         (9.28)
                  Ka

where g a is the swelling rate of the IPyC layer.




510
                                            0

                                       -2                                                               4c - USA/INL

                                       -4                                                               4c - USA/GA

                                       -6                                                               4c - U.K.




                  Stress (MPa)
                                       -8                                                               4c - RUSSIA

                                 -10                                                                    4c - KOREA

                                 -12                                                                    4c - TURKEY

                                 -14

                                 -16

                                 -18

                                 -20
                                                0.0        0.5     1.0                1.5        2.0      2.5           3.0
                                                                  Fluence (1025 n.m-2 E>0.18 MeV)

FIG. 9.9. Case 4c — Inner surface radial stress between IPyC and SiC as a function of fast fluence.

                                             30


                                             25


                                             20

                                                                                                       4c - USA/INL



                             Stress (MPa)
                                             15
                                                                                                       4c - USA/GA

                                                                                                       4c -
                                             10
                                                                                                       FRANCE
                                                                                                       4c - U.K.

                                                5                                                      4c - RUSSIA

                                                                                                       4c - KOREA
                                                0                                                      4c - TURKEY


                                                -5
                                                     0.0    0.5    1.0                1.5       2.0     2.5            3.0
                                                                                25      -2
                                                                  Fluence (10        n.m E>0.18 MeV)


                                      125



                                      100



                                            75                                                          4c - USA/INL

                                                                                                        4c - USA/GA



                       Stress (MPa)
                                            50                                                          4c - FRANCE

                                                                                                        4c - U.K.
                                            25                                                          4c - RUSSIA
                                                                                                        4c - KOREA

                                                0                                                       4c - JAPAN

                                                                                                        4c - TURKEY

                                            -25
                                                    0.0    0.5     1.0                1.5       2.0      2.5           3.0
                                                                                25      -2
                                                                  Fluence (10        n.m E>0.18 MeV)

FIG. 9.10. Case 4c — Inner surface tangential IPyC and SiC stresses as a function of fast fluence.




                                                                                                                              511
The radial stress at the IPyC/SiC interface, σr is

                 4 g a ma  1
      r                        Pi                                                             (9.29)
                       3K a

The value of σr is used in Equation (9.25) to derive the tangential stress in the SiC layer.
Tangential stresses in the IPyC and SiC are calculated to be 26.05 and 86.5 MPa, respectively,
in good agreement with all the codes.
9.2.3.7. Case 4d: IPyC/SiC composite with constant creep and neutron dose dependent swelling

This case is similar to case 4c except that the swelling of the IPyC layer is both anisotropic
and a function of the neutron dose. Results are given in Fig. 9.11 for radial stresses and in Fig.
9.12 for tangential stresses. At the start of the irradiation, case 4d is equal to case 3.
According to the equation (17) in [236] (see equation (9.34) in Section 9.3.3), once a quasi
equilibrium state has been achieved, the IPyC tangential stress is given by


       ta  
                                                        
                    4.5ma gˆ 1a  1.5ma  1 gˆ 1a  gˆ 3a
                                                                Pi
                                                                                                 (9.30)
                                    2.25 K a

where subscripts 1 and 3 refer to the tangential and radial directions, respectively, and

                     g g
       gˆ  g                                                                                (9.31)
                     C C2

where C is a relaxation time (or rather neutron dose) constant, taken to be 1.7 × 1024 n/m2.

Good agreement between IPyC stress values calculated from equation (9.30) and those
obtained from the codes was observed. Likewise good agreement was also obtained for
stresses in the SiC layer and at the IPyC/SiC interface, in these cases with the use of equation
(9.30) and equation (9.32) [236].

                                  10


                                   5


                                   0



                   Stress (MPa)
                                                    4d - USA/INL

                                                    4d - USA/GA
                                   -5
                                                    4d - U.K.
                                  -10               4d - RUSSIA

                                                    4d - KOREA
                                  -15
                                                    4d -
                                                    TURKEY
                                  -20
                                        0.0   0.5         1.0    25
                                                                    1.5-     2.0      2.5   3.0
                                                      Fluence (10 n.m 2 E>0.18 MeV)
 FIG. 9.11. Case 4d — Inner surface radial stress between IPyC and SiC as a function of fast fluence.




512
                                      175

                                      150

                                      125

                                                            4d - USA/INL



                  Stress (MPa)
                                      100
                                                            4d - USA/GA
                                          75                4d - FRANCE
                                                            4d - U.K.
                                          50
                                                            4d - RUSSIA
                                          25                4d - KOREA
                                                            4d - TURKEY
                                           0
                                               0.0    0.5           1.0            1.5        2.0     2.5    3.0
                                                                              25         -2
                                                                Fluence (10        n.m E>0.18 MeV)


                                          120
                                                            4d - USA/GA
                                          100
                                                            4d - FRANCE
                                          80                4d - U.K.
                                          60                4d - RUSSIA




                           Stress (MPa)
                                                            4d - KOREA
                                          40
                                                            4d - JAPAN
                                          20
                                                            4d - TURKEY
                                            0

                                          -20

                                          -40

                                          -60
                                                0.0   0.5          1.0        1.5    2.0             2.5    3.0
                                                                           25     -2
                                                                Fluence (10 n.m E>0.18 MeV)

  FIG. 9.12. Case 4d — Inner surface tangential IPyC and SiC stresses as a function of fast fluence.


9.2.3.8. Case 5

Case 5 is similar to case 4d except that the particle dimension is different, with a smaller
kernel and an additional outer pyrocarbon layer, and that the pressure is not constant but rises
linearly with burnup from 0 to 15.54 MPa. Results are shown in Fig. 9.13.
9.2.3.9. Case 6

Case 6 is similar to case 4d, except for the additional outer pyrocarbon layer and that the
pressure is not constant, but rises linearly with burnup from 0 to 26.20 MPa. Results are
shown in Fig. 9.14.




                                                                                                                   513
                 250
                                                                          Maxim um IPyC Stress


                 200



                 150
                                          US INL




  Stress (MPa)
                                          US GA
                 100
                                          RF

                                          Ko rea

                   50                     France

                                          Japan

                       0                  UK

                                          TURKEY


                  -50



                  0
                                                                          Maxim um SiC Stress

                 -50


         -100

                                                                                                         US INL




 Stress (MPa)
         -150
                                                                                                         US GA

                                                                                                         RF
         -200
                                                                                                         Ko rea

                                                                                                         France
         -250
                                                                                                         Japan

                                                                                                         UK
         -300
                                                                                                         TURKEY

         -350
                       0.0          0.5            1.0              1.5              2.0           2.5             3.0
                                                      Fast Neutron Fluence (*10^24 n/m ^2)


                  FIG. 9.13. Case 5 — Inner surface tangential SiC stress as a function of fast neutron fluence.




514
               180
                                                                         Maxim um IPyC Stress
               160

               140

               120
                                         US INL
               100
                                         US GA




Stress (MPa)
                80                       RF

                                         Ko rea
                60
                                         France
                40
                                         Japan

                20                       UK

                                         TURKEY
                 0

               -20




               100
                                                                         Maxim um SiC Stress
                50

                 0

                -50
                                                                                                       US INL




Stress (MPa)
               -100                                                                                    US GA

                                                                                                       RF
               -150
                                                                                                       Ko rea
               -200
                                                                                                       France

               -250                                                                                    Japan

                                                                                                       UK
               -300
                                                                                                       TURKEY

               -350
                      0.0         0.5             1.0              1.5              2.0          2.5              3.0
                                                    Fast Neutron Fluence (* 10^24 n/m ^2)

               FIG. 9.14. Case 6 — Inner surface tangential SiC stress as a function of fast neutron fluence.




                                                                                                                515
9.2.3.10. Case 7

Case 7 is similar to case 6 except that the swelling rate is a little bit higher due to the change
of initial anisotropy (correlation (b) instead of correlation (c)). Results are shown in Fig. 9.15.

                 200
                                                                             Maxim um IPyC Stress
                 180

                 160

                 140

                 120                         US INL




 Stress (MPa)
                                             US GA
                 100
                                             RF
                  80
                                             Ko rea
                  60
                                             France

                  40                         Japan

                  20                         UK

                                             TURKEY
                   0

                 -20




                 100
                                                                              Maxim um SiC Stress

                   0



                 -100
                                                                                                          US INL




 Stress (MPa)
                                                                                                          US GA
                 -200
                                                                                                          RF

                                                                                                          Ko rea
                 -300                                                                                     France

                                                                                                          Japan

                 -400                                                                                     UK

                                                                                                          TURKEY

                 -500
                        0.0         0.5               1.0              1.5               2.0        2.5            3.0
                                                      Fast Neutron Fluence (*10^25 n/m ^2)

                FIG. 9.15. Cases 7 — Inner surface tangential IPyC stress as a function of fast neutron fluence.




516
9.2.3.11. Case 8

It is assumed that the particle experiences ten cycles where the temperature is initially 873 K
and increases linearly to 1273 K, and then decreases immediately back to 873 K. The period
for each cycle is one tenth of the total irradiation time, or 100 days.

Figure 9.16 shows the tangential stresses in the IPyC and SiC layers as a function of neutron
dose. They illustrate how the effect of temperature cycling modifies the long term evolution
of stresses over the course of the irradiation. A very good agreement between the codes is
noted.


                       250
                                                                                 Maxim um IPyC Stress


                       200



                       150                        US INL

                                                  US GA




       Stress (MPa)
                       100                        RF

                                                  Ko rea

                                                  France
                        50
                                                  Japan

                                                  UK
                         0
                                                  TURKEY



                       -50



                                         US INL

                      100                US GA
                                                                                 Maxim um SIC Stress
                                         RF
                        0
                                         Ko rea

                                         France
                      -100
                                         Japan

                      -200               UK




      Stress (MPa)
                                         TURKEY
                      -300


                      -400


                      -500


                      -600


                      -700
                             0.0   0.5                     1.0             1.5               2.0        2.5   3.0
                                                             Fast Neutron Fluence (*10^25 n/m ^2)


FIG. 9.16. Case 8 — Inner surface tangential IPyC (top) and SiC stresses (bottom) as a function of
fast neutron fluence.




                                                                                                                    517
9.3. POSTCALCULATION OF IN-PILE FUEL TESTS

9.3.1.    Input parameters and test conditions

The cases regarded here characterize fuel particles from past irradiation experiments. These
include the HRB-22 (Japanese) experiment, HFR-K3 (German) experiment, HFR-P4
(German) experiment and the NPR-1 (US) experiment. Parameters for these cases are listed in
Table 9.12.

With regard to cases 1 through 8, the main differences are

         the internal pressure, which is not fixed but rather determined by fission product
          release and CO production;
         the geometry of the particle which describes a population (mean value and standard
          deviation).


9.3.1.1. Case 9 — HRB-22 experiment

These are LEU TRISO coated particles with a mean kernel diameter equal to 544 µm in
compacts irradiated 89 days until 4.79% FIMA and 2.1 × 1025 n/m2 (E > 0.18 MeV).
9.3.1.2. Case 10 — HFR-K3 experiment, pebble B/2

These are LEU TRISO coated particles with a mean kernel diameter equal to 497 µm in a
pebble irradiated 359 days until 10% FIMA and 5.3 × 1025 n/m2 (E > 0.18 MeV).
9.3.1.3. Case 11 — HFR-P4 experiment, fuel element 3

These are LEU TRISO coated particles with a mean kernel diameter equal to 497 µm in a
mini-pebble irradiated 351 days until 14% FIMA and 7.2 × 1025 n/m2 (E > 0.18 MeV).
9.3.1.4. Case 12 — NPR-1 experiment, compact A5

These are HEU TRISO coated particles with a mean kernel diameter of 200 µm in a compact
irradiated 170 days until 79% FIMA and 3.8 × 1025 n/m2 (E > 0.18 MeV).



9.3.1.5. Case 13 — HFR-EU1 experiment

These are LEU TRISO coated particles with a mean kernel diameter equal to 502 µm in a
pebble assumed to be irradiated 600 days until 20% FIMA and 5.4 × 1025 n/m2
(E > 0.18 MeV). Input for the ‘future’ irradiation experiment, case 13 (HFR-EU1), is listed in
Table 9.13.

9.3.2.    Imposed properties fixed for the benchmark

Table 9.14 summarizes the material properties to be used for cases 9 through 13. For the PyC
modulus of elasticity, PyC Poisson’s ratio, SiC modulus of elasticity, and SiC Poisson’s ratio,
the values were given in Table 9.6 (cases 3 through 8).




518
TABLE 9.12. INPUT PARAMETERS FOR PAST IRRADIATION EXPERIMENTS
                                 Case 9:    Case 10:               Case 11:     Case 12:
Parameter
                                 HRB-22    HFR-K3/B/2              HFR-P4/3    NPR-1 A5
Oxygen to Uranium ratio             2          2                         2         1.51
Carbon to Uranium ratio             0          0                         0         0.36
U-235 enrichment (wt%)            4.07        9.82                     9.82    93.15  0.01
Kernel diameter (µm)             544  9    497  14                497  14     200  5
Buffer thickness (µm)            97  13     94  10                 94  10     102  10
IPyC thickness (µm)              33  3      41  4                   41  4      53  4
SiC thickness (µm)                34  2     36  2                   36  2      35  3
OPyC thickness (µm)               39  3     40  2                   40  2      39  4
                             3
Kernel density (Mg/m )            10.84       10.81                   10.81    10.52  0.01
                             3
Buffer density (Mg/m )            1.10        1.00                     1.00     0.96  0.05
                         3
IPyC density (Mg/m )              1.85        1.88                     1.88     1.92  0.01
                     3
SiC density (Mg/m )               3.20        3.20                     3.20        3.23
                             3
OPyC density (Mg/m )              1.85        1.88                     1.88     1.86  0.01
IPyC BAF                          1.00        1.053                   1.053    1.058  0.005
OPyC BAF                          1.00        1.019                   1.019    1.052  0.006
Irradiation duration (efpd)        89         359                      351         170
End of life burnup
                                  4.79         10                       14          79
(% FIMA)
End of life fluence
                                   2.1         5.3                      7.2         3.8
(1025 n/m2, E > 0.18 MeV)
Time-average, volume-average
irradiation                       1303        1073                     1335        1260
Temperature (°C)
