Repository: charles-azam/eng-bench

# NSTF-Bench

Can a coding agent do engineering analysis? NSTF-Bench asks one hard question instead of many
easy ones: given a bounded evidence pack about **Argonne's NSTF** — a half-scale, 26-metre
passive reactor-cavity cooling facility that a US national lab instrumented and measured for 33
months — predict what the lab measured, blind, with calibrated uncertainty.

The agent receives geometry, materials, instrument locations, and the electrical heater program.
It does **not** receive the thermal duty (it must derive it from an energy balance), any measured
outcome, or network access to the facility's publications. It must leave a calculation note and a

File: triso/sources/TECDOC-1674_full.txt (part 34 of 46)
                                     IAEA-TECDOC-1674 n Advances in High Temperature Gas Cooled Reactor Fuel Technology
Ambient pressure (MPa)             0.1         0.1                      0.1         0.1
Comparison metric                              end of life failure fraction




                                                                                         519
TABLE 9.13. INPUT PARAMETERS FOR THE FUTURE IRRADIATION TEST HFR-EU1
Oxygen to uranium ratio                                                       2
Carbon to uranium ratio                                                       0
U-235 enrichment                                                         16.7 wt%
Kernel diameter                                                        502  11 µm
Buffer thickness                                                        95  14 µm
IPyC thickness                                                           41  3 µm
SiC thickness                                                            35  2 µm
OPyC thickness                                                           40  4 µm
Kernel density                                                         10.81 Mg/m3
Buffer density                                                          1.01 Mg/m3
IPyC density                                                            1.87 Mg/m3
SiC density                                                             3.20 Mg/m3
OPyC density                                                            1.87 Mg/m3
IPyC BAF                                                                    1.02
OPyC BAF                                                                    1.02
Irradiation duration                                                      600 efpd
End of life burnup                                                      20% FIMA
End of life fluence                                            5.4 × 1025 n/m2, E > 0.18 MeV
Time-average, volume-average irradiation temperature                      1298 K
Ambient pressure                                                          0.1 MPa
Comparison metric                                                end of life failure fraction



Properties are generally those used in the STRESS3 code (except for case 12). The SiC mean
strength and Weibull modulus are based on data used in German standard calculations (except
for case 12). Properties for case 12 are based on data from [336]. The pyrocarbon creep
coefficients of [336] were amplified by a factor of 2 (in case 12), based on correlations with
NPR experiments. Correlations for pyrocarbon swelling strain rates are given in Table 9.8 and
corresponding swelling strain (or irradiation-induced dimensional change, IIDC) were plotted
in Figs 9.2 and 9.3.




520
TABLE 9.14. MATERIAL PROPERTIES FOR BENCHMARK CASES 9 THROUGH 13
              PyC creep           PyC        PyC swelling                               SiC
             coefficient                       strain rate     PyC mean     PyC                  SiC
                               Poisson’s                                               mean
Case                                                            strength   Weibull              Weibull
          (MPa-1025 n/m2)-1,    ratio in     (1025 n/m2)-1,                          strength
                                                                 (MPa)     modulus              modulus
            E > 0.18 MeV         creep       E > 0.18 MeV                             (MPa)
  9           4.93 × 10-4         0.4        correlation (e)      200        5.0       873       8.02
                          -4
 10           4.93 × 10           0.4        correlation (e)      200        5.0       873       8.02
                          -4
 11           4.93 × 10           0.4        correlation (e)      200        5.0       873       8.02
                          -4
 12           2.70 × 10           0.5        correlation (f)      218        9.5       572        6.0
                          -4
 13           4.93 × 10           0.4        correlation (e)      200        5.0       873       8.02



For cases 9 through 13, dFIMA/dt is constant and equal to the ratio burnup over irradiation
time, making active heat production, fuel swelling and densification, fission product release
(CEA model) and CO production (Proksch model) models. Also for cases 9 through 13, the
buffer is disconnected from kernel and IPyC and its stiffness is close to zero in order to avoid
any mechanical interaction with the layers, as it seems to be the case in the German
experiments. The irradiation-induced dimensional change of the buffer is made inactive, too,
in order to avoid at the beginning of the irradiation an important gap between the buffer and
the IPyC (increasing the temperature of the kernel), as it seems to be the case in the German
experiments.

These assumptions are due to the lack of knowledge concerning buffer properties and have
consequences on the results: kernel coating mechanical interaction (KCMI), which is
intentionally avoided here, is modeled in STRESS3 [232] and has a great influence on the
results of cases 9 through 13 given in [342].

9.3.3.    Results from participating countries

Figs 9.17 to 9.21 show for cases 9 through 13 the calculation results of

         the tangential stresses in the SiC layer as a function of irradiation time for a particle
          having the mean geometry;
         the total gas pressure as a function of irradiation time;
         the failure fraction as a function of irradiation time.

For cases 9 through 13, given the greater complexity associated with simulating a real
irradiation experiment the calculations showed major differences that can largely be attributed
to the physico-chemical models used to calculate fission gas release and CO production in the
kernel.

The effect of creep factor is discussed hereafter.

Figure 9.22 shows for case 10 (HFR-K3) a comparison of the tangential stresses in the SiC
layer as a function of irradiation time between ATLAS and the same calculation with the UK
code STRESS3. The two curves are globally in good agreement, because there is no KCMI
with the STRESS3 model. The maximum stress is about 220 MPa for STRESS3 and 280 MPa
for ATLAS indicating a divergence of about 30%.




                                                                                                    521
It appears that the different values assumed for the creep Poisson’ ratio, ν, (0.4 and 0.5 in
STRESS3 and ATLAS, respectively) explains these differences. Thus a glance at the
analytical expressions defining stresses in the various layers [236] reveals how dependent
they are on the value assumed for ν. As a simple illustration of this assertion, equation (9.30)
was derived from equation (15) in [236] where, for the OPyC layer, these stresses at the inner
and outer surfaces are given by:

               3 g1o (1   o ) (mo  2)  2 g o  o (mo  1  mo ln mo )  9 mo  o (1   o ) K o 
       
 1o ao  
                                      3 K o (1   o ) [mo (1   o )  2(1  2 o )]
                                                                                                                    (9.32)


and

       
 1o bo  
                                      
              9 g1o (1  o )  g o (1   o ) (mo  1)  2(1  2 o ) ln mo     m (1  )  (1  2 ) 
                                                                                            o         o              o
                         3 K o (1  o ) [mo (1   o )  2(1  2 o )]                  mo (1   o )  2(1  2 o )
(9.33)

assuming ν = 0.5. Values of the coefficients in the first and second terms of equation (9.30)
are 4.5, -5.4, -1.4, 3.24, and -0.67, respectively.

According to [236], the corresponding stresses for the IPyC layer are given by:

    
 1i ao  
                                          
              9 g1i mi (1   i )  g i (1   i ) (mi  1)  2(1  2 i ) mi n mi     (1   )  m (1  2 ) P
                                                                                                          i    i            i
                            3 K i (1   i ) [2mi (1  2 i )  (1   i )]                     2mi (1  2 i )  (1   i )

(9.34)

where

ν     is the Poisson coefficient of irradiation creep;
g    is the shrinkage rate;
K     is the uniaxial creep constant;
a, b are the inner and outer radius;
1 = radial, 3 = tangential.

The creep Poisson’s factor is taken 0.5 and isotropic swelling is assumed. The above equation
takes into account the effect of the creep Poisson’s factor and the non-isotropic swelling of the
pyrocarbon. If only the main term of that equation is considered, proportional to the tangential
swelling rate, the coefficient taking into account the creep Poisson’s factor is

                   3(1  )
                                                                                                                   (9.35)
         (1  )[2m(1  2 )  (1   )]

where

m = (ri/ro)3 with ri and ro being inner and outer radius of the shell (m).

With ν = 0.5, this coefficient is equal to the factor 2 of equation (9.13). If ν = 0.4 is
considered, then this coefficient is equal to 1.54, which is about 30% less. Thus, the
divergence between the two calculations is likely mainly due to the creep Poisson’s factor.




522
                        1.E+00                                             US INL

                                                                           RF
                           1.E-02
                                                                           Ko rea                Particle Failure Fraction

                                                                           France
                           1.E-04
                                                                           Japan




     Failure Fraction
                           1.E-06                                          UK

                                                                           German
                           1.E-08


                           1.E-10


                           1.E-12


                           1.E-14



                                                18
                                                                  US INL                         Total Gas Pressure
                                                16                US GA
                                                                  RF
                                                14
                                                                  Ko rea
                                                                  France




                           Total Gas Pressure (MPa)
                                                12
                                                                  Japan

                                                10                UK
                                                                  TURKEY
                                                      8           German


                                                      6

                                                      4

                                                      2

                                                      0


                                 100
                                                                                                      SiC Stress

                                                      0



                           -100




        SiC Stress (MPa)
                           -200
                                                                                                                             US INL
                                                                                                                             US GA
                           -300
                                                                                                                             RF
                                                                                                                             Ko rea
                           -400                                                                                              France
                                                                                                                             Japan
                                                                                                                             UK
                           -500
                                                                                                                             TURKEY
                                                          0   1                 2                     3                  4            5
                                                                                    Burnup (% FIMA)


FIG. 9.17. Case 9: HRB-22 — total gas pressure, SiC stresses and failure fraction as a function of
burnup.




                                                                                                                                          523
                          1.E+00

                                                                       US INL                              Particle Failure Fraction

                                                                       RF
                              1.E-02
                                                                       Ko rea

                                                                       France
                              1.E-04




       Failure Fraction
                                                                       Japan

                                                                       UK

                              1.E-06                                   German




                              1.E-08



                              1.E-10


                                                         30
                                                                                    US INL                        Total Gas Pressure
                                                                                    US GA
                                                         25                         RF
                                                                                    Ko rea
                                                                                    France




                              Total Gas Pressure (MPa)
                                                         20
                                                                                    Japan
                                                                                    UK
                                                         15                         TURKEY
                                                                                    German

                                                         10



                                                          5



                                                          0


                                                         200           US INL
                                                                       US GA                                           SiC Stress

                                                         100           RF
                                                                       Korea

                                                          0            France
                                                                       Japan




           SiC Stress (MPa)
                                              -100                     UK



                                              -200


                                              -300


                                              -400


                                              -500
                                                               0   1            2            3   4          5          6        7      8   9   10
                                                                                                     Burnup (% FIMA)


FIG. 9.18. Case 10: HFR-K3/2 — Total gas pressure, SiC stresses and failure fraction as a function of
burnup.




524
                                                                  Ko rea
                            1.E+00
                                                                  US INL
                                                                                   Particle Failure Fraction
                                                                  RF
                                1.E-02
                                                                  France




            Failure Fraction
                                1.E-04                            Japan

                                                                  UK

                                1.E-06                            German




                                1.E-08



                                1.E-10


                                              80

                                                        US INL                       Total Gas Pressure
                                              70
                                                        US GA
                                                        RF
                                              60        Ko rea
                                                        France




                  Total Gas Pressure (MPa)
                                              50        Japan
                                                        UK
                                              40        TURKEY
                                                        German
                                              30


                                              20


                                              10


                                               0



                                             500
                                                         US INL
                                                                                        SiC Stress
                                             400
                                                         US GA

                                                         RF
                                             300
                                                         Ko rea

                                             200         France




        SiC Stress (MPa)
                                                         Japan
                                             100         UK

                                                         TURKEY
                                               0

                                             -100

                                             -200

                                             -300

                                             -400
                                                    0                      5                          10       15
                                                                               Burnup (% FIMA)


FIG. 9.19. Case 11: HFR-P4-3 — total gas pressure, SiC stresses and failure fraction as a function of
burnup.




                                                                                                                    525
                             1.E+00
                                                                                             Particle Failure Fraction


                                 1.E-02




                                 1.E-04




              Failure Fraction
                                                                                                                                   US INL
                                                                                                                                   US GA
                                 1.E-06                                                                                            RF

                                                                                                                                   France

                                                                                                                                   Japan
                                 1.E-08                                                                                            UK
                                                                                                                                   German

                                                                                                                                   Ko rea
                                 1.E-10


                                                  40
                                                                US INL                          Total Gas Pressure
                                                  35            US GA
                                                                RF

                                                  30            Ko rea
                                                                France




                     Total Gas Pressure (MPa)
                                                  25            Japan
                                                                UK
                                                                TURKEY
                                                  20
                                                                German

                                                  15


                                                  10


                                                   5


                                                   0



                                                                                         SiC Stress
                                                700        US INL
                                                           US GA

                                                           RF
                                                500
                                                           Ko rea

                                                           France
                                                300




  SiC Stress (MPa)
                                                           Japan
                                                           UK
                                                100        TURKEY



                                                -100


                                                -300


                                                -500
                                                       0   10            20   30    40          50         60            70   80        90
                                                                                   Burnup (% FIMA)

FIG. 9.20. Case 12: NPR-1A — total gas pressure, SiC stresses and failure fraction as a function of
burnup.




526
                        1.E+00
                                                                           US INL       Particle Failure Fraction
                                                                           US GA
                            1.E-02                                         RF

                                                                           France

                                                                           Japan
                            1.E-04




 Failure fraction
                                                                           UK

                                                                           German
                            1.E-06                                         Ko rea




                            1.E-08



                            1.E-10


                                                90
                                                                                        Total Gas Pressure
                                                80           US INL
                                                             US GA
                                                70           RF
                                                             Ko rea




                     Total Gas Pressure (MPa)
                                                60           France
                                                             Japan
                                                50
                                                             UK
                                                             TURKEY
                                                40
                                                             German

                                                30

                                                20

                                                10

                                                0


                                                 500
                                                                  US INL                           SiC Stress
                                                 400              US GA

                                                                  RF
                                                 300
                                                                  Ko rea
                                                 200              France

                                                                  Japan




                    SiC Stress (MPa)
                                                 100
                                                                  UK
                                                     0            TURKEY

                                                -100

                                                -200

                                                -300

                                                -400

                                                -500
                                                         0                          5                  10           15   20
                                                                                              Burnup (% FIMA)


FIG. 9.21. Case 13: HFR-EU1 — total gas pressure, SiC stresses and failure fraction as a function of
burnup.




                                                                                                                              527
 FIG. 9.22. Case 10: HFR-K3/2 — Comparison STRESS3–ATLAS of tangential stresses in SiC layer.


9.4. SUMMARY AND CONCLUSIONS

This section presented the calculations of the benchmark of fuel performance models under
normal conditions.

Cases 1 to 7, simplified analytical benchmarking problems to ‘calibrate’ the codes and/or
models, have been compared with analytical formulations. The results from cases 1 through 8
were all very good. Excellent agreement was observed among many of the codes.

The stresses in case 8, which is more complex, taking into account cyclic temperature history
characteristic of fuel in a pebble bed reactor, have been compared and again excellent
agreement was observed among many of the codes.

For cases 9 through 13, given the greater complexity associated with simulating a real
irradiation experiment the calculations showed major differences that can largely be attributed
to the physico-chemical models used to calculation fission gas release and CO production in
the kernel. For German type particles where gas pressures are low, the stress in the SiC layer
is dominated more by the PyC shrinkage than by the internal gas pressure in the particle.
Thus, for low burnup and low temperatures, the degree of accuracy needed in calculating the
internal gas pressure in the particle is less because of this lower impact on stress in SiC.




528
10. BENCHMARKING OF FISSION PRODUCT RELEASE BEHAVIOUR MODELS
                 UNDER ACCIDENT CONDITIONS

10.1. MODELING OF FISSION PRODUCT RELEASE UNDER ACCIDENT
CONDITIONS

10.1.1. Introduction

The transport of any metallic fission or activation product could be calculated if the transport
parameters of the nuclide were available. But it is impractical (and unnecessary) to evaluate
production, transport and release of all species generated in a nuclear reactor. Therefore, only
the radiological most significant nuclides are analysed. Key radionuclides are selected based
on the combination of their fission yield, their transport and release properties and their
radiological hazard level.

The radiologically most relevant radioisotopes monitored during accident simulation testing
include the long lived strontium (90Sr), silver (110mAg), caesium (134Cs, 137Cs), and krypton
(85Kr) activation and fission products, and the short lived iodine (131I) and xenon (133Xe)
fission products (see also Table 8.1). Isotopes of the same chemical species are assumed to
result in same release fractions. More nuclides may be considered depending on the expected
fuel conditions.

10.1.2. Codes used in benchmark exercise

A total of eight codes from France, Germany, the Republic of Korea, South Africa, and the
USA have been applied to all or a part of the proposed benchmark cases. From the historic
perspective, the comparison is between three ‘old’ (Germany, South Africa, USA/GA) and
five newly developed models.
10.1.2.1. France: ATLAS code description

The ATLAS code as has been used in the normal operation benchmark was already described
in Section 9.1.2. For the assessment of fission product release, the long-lived fission products
behaviour in the different constitutive materials is handled by taking into account [343]:

     Production of the fission products in the Kernel. A simplified model from calculations
      using the codes APOLLO2 and DARWIN/PEPIN of Commissariat à l’Energie
      Atomique is used.
     Diffusion of the fission products through the kernel and the layers, using a single
      transport law with effective diffusion coefficients.
     Radioactive disintegration.

The whole diffusion mechanism is modeled as follows for each fission product species:

        c (i )
         t
                                      
                 div D (i )  grad c (i )    c (i )  s                       (10.1)

where

D (i ) is the diffusion coefficient in the layer i (m2/s);
c (i ) is the concentration of the fission product in the layer i (kg/m3);
s     is the fission product source term (kg/(m3·s));



                                                                                             529
λ     is the radioactive disintegration constant (s-1).

10.1.2.2. Germany: FRESCO-II code description

The FZJ computer model FRESCO actually exists in two versions. The ‘core’ version [226]
was developed first to describe the fission product release behaviour in a pebble bed core
during a core heatup accident phase taking account of redistribution of fission products by the
coolant flow and sorption effects at the graphite surfaces of both the fuel elements and the top
and bottom reflectors. This FRESCO(-I) version requires the input of transient temperature
and coolant flow distribution as the result of a thermodynamic model calculation.

A follow-up version, FRESCO-II [221], concentrates on a single, representative spherical fuel
element and includes, in addition to the heating/accident phase, also the phase of
irradiation/normal operation. Main purpose of this version was to simulate a complete
irradiation and heating experiment for a spherical fuel element. The important input data
comprise, apart from the fuel geometry and the temperature–time history, the effective
diffusion coefficients for kernel, coating layers, and graphite, as well as a particle failure
function given in form of a step function.

The FRESCO diffusion model distinguishes between two types of particles, intact particles
and defective/failed particles. From the moment of failure, a particle is treated in the model as
a bare kernel which releases activity immediately into the fuel element matrix graphite; the
inventory present in the layers at this time is regarded as released. Since the moment of failure
is important, the particles which fail at a certain time are treated in a separate, independent
diffusion calculation. For this reason, the number of steps in the failure function is limited to
10. The transport of metallic fission products through the fuel materials is modeled as a
transient diffusion process. The transient diffusion equation is typically solved numerically in
discrete steps of time and locations with appropriate boundary and interface conditions.

The rate of migration of a species through a homogeneous medium is defined by its mass flux
and a concentration gradient as the driving force. According to Fick’s first law as described in
[344], the flux of atoms diffusing through a medium is proportional to the concentration
gradient:

                   c
        Jx   D                                                                     (10.2)
                   x

where

J     is the diffusion flux (atoms/(m2·s));
D     is the diffusion coefficient (m2/s);
c     is the concentration (atoms/m3);
x     is the position or length (m).

The second Fickian law describes the time dependent change of the concentration field by
diffusion. Assuming the diffusion coefficient D to be a constant and including source (e.g.
production from nuclear fission) and sink (e.g. radioactive decay) terms, Fick’s equation reads
as follows:

        c      2c
            D       c  S                                                         (10.3a)
        t     x2




530
or in spherical coordinates:

        c        2 c 1 c 
            D  2             c  S                                             (10.3b)
        t       r    r  r 

where

λ      is the decay constant (s-1);
S      is the fission product production rate (atoms/(m3·s)).

The following boundary conditions apply:

     Concentration gradient is 0 at radius r = 0

             c
                      =0                                                              (10.4a)
              r r 0

     Continuity of flux and concentration is given at the interface between two adjacent
      materials with diffusion coefficients D1, and D2:

                                  c          c
             c1  c 2 and  D1           D2                                         (10.4b)
                                  r 1        r 2

     For fission product transport in the fuel element matrix graphite, a third boundary
      condition applies describing the mass transfer at the fuel surface which is given by

                    c
             D                 cbl c gas  with cbl  f c w ,T    c w
                     r r r
                          s

          (10.4c)

where

β       is the mass transfer coefficient from the surface to the coolant;
cbl     is the concentration in the coolant immediately above the graphite surface (atoms/m3);
cgas    is the mean concentration in the coolant (atoms/m3);
cw      is the concentration in the graphite near the surface (atoms/m3);
α       is the ratio between boundary layer and wall concentration and is determined by
        sorption isotherms.

This third boundary condition defines the release rate from the surface of the fuel sphere into
the coolant. In most cases, free evaporation from the surface can be assumed expressed by

    or c w  0                                                                (10.4d)

The transport speed is determined by the diffusion coefficient D, m2/s, which is typically
depending on the temperature. For gas-in-gas binary diffusion, the diffusion coefficient is
approximately proportional to T1.5. For transport in solids, an Arrhenius type temperature
dependence [345] of the form is assumed




                                                                                                531
                    Q 
        D  Do exp                                                                (10.5a)
                    RT 

where

Do    is the pre-exponential factor (m2/s);
Q     is the activation energy (J/mol);
R     is the universal gas constant, = 8.3145 (J/(mol·K));
T     is the absolute temperature (K).

The transport of mobile fission metals is certainly structure-sensitive and more complex than
classical Fickian diffusion and likely a combination of lattice diffusion, grain boundary
diffusion, pore diffusion, etc., further complicated by effects like irradiation-enhanced
trapping and adsorption. Consequently, any quoted diffusion coefficient should be called an
‘effective’ diffusion coefficient which implies that the overall migration process is
approximately described by Fick’s laws [224].

An effective diffusion coefficient can be deduced experimentally for specific temperatures or
temperature ranges, since the diffusion of fission product atoms increases as the temperature
is raised according to the Arrhenius equation. Sometimes experimental findings suggest the
incorporation of additional dependencies like neutron fluence, Γ, or concentration of the
considered species, c, or the use of two temperature ranges with different activation energies
like one for the normal operation phase and another one for the accident temperature range:

                                               Q 
        Deff  D T , , c,...   Do ,i exp  i                                  (10.5b)
                                  i 1, 2      RT 

The procedure of calculation within a time step is performed in two consecutive parts: first the
diffusive release from intact and defective particles and from the graphite grains is
determined. The sum of those single releases is the overall source term for the fuel element
matrix graphite (grain boundaries). In the second part, the diffusive transport through the
matrix and release into the coolant is calculated. The diffusion calculation is conducted based
on relative values. The inventory of a fission product is built up during the normal operation
phase according to its decay constant until reaching 100% at the end of irradiation and
beginning of the accident phase, respectively. For long-lived species, the buildup is (almost)
linear with irradiation time, while short-lived species quickly reach the equilibrium state.
10.1.2.3. Republic of Korea: COPA code description

The COPA-FPREL code [346] analyses the fission product migration in the coated fuel
particle, pebble, compact and structural graphite of a HTGR fuel under reactor operational
conditions and during irradiation and heating tests. The code uses a finite element method
using the Galerkin form of the weighted residuals procedure [347]. The numerical method in
COPA-FPREL was originally a finite difference method, but it was changed to the finite
element method for easier control of interval size.

In the finite element method, the kernel, buffer and the coating layers of a coated fuel particle
are divided into specified number of intervals, respectively. The diffusion coefficient is
assumed to be constant in the interval. A Fickian diffusion equation including birth rates is
applied to these intervals. The birth rate is the generation rate of the fission products per
