Repository: charles-azam/eng-bench

# NSTF-Bench

Can a coding agent do engineering analysis? NSTF-Bench asks one hard question instead of many
easy ones: given a bounded evidence pack about **Argonne's NSTF** — a half-scale, 26-metre
passive reactor-cavity cooling facility that a US national lab instrumented and measured for 33
months — predict what the lab measured, blind, with calibrated uncertainty.

The agent receives geometry, materials, instrument locations, and the electrical heater program.
It does **not** receive the thermal duty (it must derive it from an energy balance), any measured
outcome, or network access to the facility's publications. It must leave a calculation note and a

File: triso/sources/TECDOC-1674_full.txt (part 35 of 46)
                                     IAEA-TECDOC-1674 n Advances in High Temperature Gas Cooled Reactor Fuel Technology
volume. The fission products are generated through a nuclear fission in the kernel material



532
and a uranium contamination in the coating layers, and are transferred from adjacent layers
through recoil. The initial concentration distribution in a particle is expressed by a function of
the radial coordinate, only. The diffusion current is zero at the particle centre. The
concentration is assumed to be zero at the particle surface. At the layer interfaces, the currents
in two layers are the same and there exist concentration ratios.

The fuel and graphite regions of a pebble are divided into specified numbers of intervals,
respectively, in which the diffusion coefficient is assumed to be constant. The fission product
transport within a pebble can be described by the Fickian diffusion equation including source
terms. The source terms are the fission product generation rate per volume through nuclear
fissions in a heavy metal contamination and the fission product release rates per volume from
the intact and failed coated fuel particles. The initial concentration distribution in a pebble is
expressed by a function of the radial coordinate, only. The diffusion current is zero at the
pebble centre. The fission products evaporate on the pebble surface. The concentration at the
pebble surface is in equilibrium with the vapour pressure on the pebble side of the boundary
layer which forms between the pebble surface and the bulk coolant. The equilibrium is
expressed by a sorption isotherm. The mass transfer occurs through the boundary layer into
the bulk coolant. The resulting system of finite element equations becomes nonlinear because
of the boundary conditions at the pebble surface. An iterative solution scheme is applied to
solve the system of algebraic finite element equations.

There are many symmetrical parts in a fuel block of a prismatic reactor. A symmetrical part
consists of a fuel compact, a gap between compact and structural graphite, structural graphite,
and a coolant hole. For a simple calculation, a symmetrical element is approximated by a one-
dimensional equivalent slab [313, 348]. The graphite length in an equivalent slab is
determined so that the slab and the symmetrical element have the same thermal resistance.
The fission product transport within the compact and graphite in a slab can be described by
the Fickian diffusion equation. The numerical modeling is the same with that for a pebble
except a gap. It is assumed that the vapour pressure in the gap is in equilibrium with the
concentrations on the compact and graphite surfaces simultaneously. The resulting system of
finite element equations becomes nonlinear because of the gap conditions and the boundary
conditions at the graphite surface facing a coolant.

COPA-FPREL takes the fluence, fuel burnup and coolant temperature in the form of
piecewise functions of time. At a certain point of time, it calculates the temperature
distribution in a fuel element using the coolant temperature or uses a constant temperature
value according to an input option. The material properties such as the diffusivity, sorption
isotherm parameters, mass transfer coefficient, thermal conductivity are updated according to
the temperature distribution in a fuel element. Source terms including the fission product
release rates from the intact and broken coated fuel particles and the fission product
generation rate from the uranium contaminations are calculated. New concentration
distribution in a fuel element is calculated iteratively since a system of finite element
equations is nonlinear. In order to calculate a source term due to the fission product release
rates from the coated fuel particles, a finite element analysis is applied to the coated fuel
particles, too. The temperature and concentration distributions in the coated fuel particles are
calculated through the same finite element method as one applied to a fuel element. The
temperature at the particle surface is the temperature of a fuel element where the particle is
located. The temperature distribution in a coated fuel particle is calculated using the particle
surface temperature or assumed to be constant according to an input option. The time
dependent failure fraction of the coated fuel particles is inputted into COPA-FPREL in the
form of a piecewise function of time.



                                                                                              533
10.1.2.4. South Africa: GETTER code description

The GETTER code [225] calculates the time dependent release of caesium, silver and
strontium from the fuel elements of the PBMR equilibrium core under normal operating
conditions. The code was developed at HRB and used to analyse and model the AVR, THTR
and HTR-Modul reactors, as well as irradiation tests of spherical fuel.

The exact theory can be found in the reference [225]. Standard coated particles within the
specification limits demonstrate highly efficient retention of the metallic fission products,
with notable exceptions of strontium and the activation product 110mAg. The particle failure
fraction is calculated from a conservative empirical correlation of failure fraction as a function
of temperature, with instantaneous incremental failure assumed when a given temperature is
reached. The GETTER code is also used for calculations of the release of noble gases,
halogens and metallic fission products under accident conditions.

The GETTER code contains thermo-hydraulic and burnup subroutines in order to calculate
fuel temperatures, fission powers and all inventories throughout the history of a fuel sphere in
the core. GETTER calculates the transport of fission products from their birth sites to eventual
release from the fuel surface. Gas precursors and activation products are taken into account.

The input data to GETTER include:

         Reactor core geometry (flow channels and core regions).
         CFD analysis output (core geometry and dimensions, helium pressure, flow speeds
          and circulation times through the core and main power system (MPS)).
         VSOP analysis output (fuel residence times, coolant and fuel surface temperatures,
          fast and thermal neutron fluxes and cross-sections).
         Cross-sections derived from MCNP analyses.
         Material data (fuel sphere data: uranium loading, enrichment, dimensions, particle
          failure fraction, uranium contamination; transport data for all fuel materials).
         Fission product yields (235U, 239Pu and 241Pu).
         Reactor specific data (thermal power, number of fuel spheres, etc.).

The output data from GETTER include:

         Calculated fuel temperatures.
         Fission powers from U and Pu, as well as burnup.
         Radionuclide inventories in different fuel components.
         The release rates from different fuel components.
         Single sphere weighted core average release.


10.1.2.5. USA/INL: PARFUME code description

The PARFUME computer code is being developed at the Idaho National Laboratory to
support the very high temperature reactor (VHTR) programme. PARFUME is an integrated
mechanistic code that evaluates the thermal, mechanical, and physic-chemical behaviour of
coated fuel particles and the probability for fuel failure given the particle-to-particle statistical
variations in physical dimensions and material properties that arise during the fuel fabrication
process. PARFUME calculates fractional fission product release based upon the diffusion
model extracted, and then modified, from the TMAP4 computer code. The original coding
was derived to represent the one-dimensional transport of atoms in plane geometry using



534
finite difference techniques. This coding was modified for use within PARFUME and was
also extended to include the capability to simulate transport in cylindrical or spherical
coordinates. The spherical coordinate extension allows increase fidelity in modeling transport
within fuel particles and pebble bed fuel spheres, while the cylindrical coordinate extension
allows for modeling of prismatic fuel compacts.

Fuel performance is continuously modeled by PARFUME from an irradiation phase through a
postulated accident (or heatup) phase. Both the normal irradiation and accident phase
conditions are user defined. The timing and number of fuel particle failures are tracked
whereby PARFUME then separately considers fission product transport from uranium
contamination, intact fuel particles, particles with initially failed SiC layers, and particles with
induced layer failures.
10.1.2.6. USA/GA: SORS code description

The SORS code was developed by GA for use in calculating the release of fission products,
transuranics, and other radionuclides from the reactor fuel to the coolant for postulated core
heatup scenarios in an HTGR core. SORS calculates the fractional release of fission products
from the fuel particles based on diffusion in a one-dimensional spherical geometry using data
and formulations from GA’s Fuel Design Data Manual (FDDM). In calculating the fractional
release of fission products from the fuel, SORS considers the presence of various types of
defects in the fuel particles at the onset of the accident, failure of one or more of the fuel
particle coating layers by a number of mechanisms during the accident, the heavy metal
contamination fraction, diffusion of volatile and metallic fission products through the fuel
kernel, diffusion of metallic fission products through intact SiC coatings, and diffusion of
volatile fission products through intact OPyC coatings. The calculations account for the
influence of burnup, fast neutron fluence, irradiation and accident condition temperatures, and
radionuclide concentrations.

Fuel particle defect fractions at the onset of an accident (heating phase) are provided as input
to SORS (in data statements within the code) based on the fuel performance results calculated
using the PISA and CAPPER codes. PISA is used to calculate OPyC and SiC coating failure
due to thermo-mechanical effects, and CAPPER is used to calculate SiC failure due to
thermo-chemical effects. Accident scenario parameters are provided as input data to SORS,
including the time averaged temperature during the irradiation phase preceding the accident,
the burnup and fast neutron fluence at the onset of the accident, and the time-dependant
temperature during the accident.

SORS calculates the SiC failure probability as a function of time during the accident and uses
the values along with the initial failure probabilities and particle defect fractions input to the
code. The fuel particle failure fractions calculated in SORS provide the source terms for
fission product release from the particles, which is calculated using the fission product release
models in the FDDM. These include models for diffusion of gaseous and metallic fission
products from the kernel in failed fuel particles, diffusion of gaseous fission products and
metallic fission product through intact OPyC coating layers in particles having a defective
SiC layer, and diffusion of metallic fission products through the SiC in intact fuel particles.
The SORS calculations, which are for prismatic HTGR cores, do not account for hold up of
fission products in the matrix material of fuel spheres.

10.1.2.7. USA/NRC: NRCDIF code description

NRCDIF solves the general diffusion equation in the form



                                                                                                535
        C    1   m    C 
            m     r D        C  S                                              (10.6)
        t   r r        r 

where

C     is the species concentration;
D     is the diffusion coefficient;
λ     is the decay constant;
S     is the generation term;
m     is the type of geometry (m=0 for cartesian, m=1 for cylindrical, and m=2 for spherical).

The code is programmed in MATLABTM where the partial differential equation is converted
to ordinary differential equations using a second order accurate spatial discretization on a
fixed set of user-specified nodes. For the TRISO particles, the boundary conditions are
symmetry at the particle centre and zero concentration on the surface. The model is intended
only to describe the fission product distribution and release from the fuel particles.

The code can model different particle types, namely, ‘intact’ particles (with all outer layers),
‘failed’ particles with only the fuel kernel, and particles with missing layers. There is no
temperature variation within a fuel particle. The particle temperature can be a function of time
with user-defined Arrhenius type diffusion coefficients for each layer.

The code can calculate the fission product release from particles during normal operation by
appropriate choice of initial conditions (temperature and concentration), and evaluation of the
source term using an effective fission yield for each fission product. Following the normal
operation calculation, the distribution of the fission products in each layer is known which can
be used as initial condition for the accident calculation. The model can be extended to take
into account diffusion in the matrix and graphite block with user defined temperature histories
for each component.

10.1.2.8. USA/SNL: MELDIF code description

MELCOR is a fully integrated, engineering level computer code that was originally developed
to model the progression of light water reactor severe accidents. The code is being modified
to include models for HTGR safety analysis. The fission product release model for HTGRs,
termed MELDIF, is a finite difference diffusion model, containing models for the major
categories of fuel particles (intact, failed, SiC layer failed, for example) coupled to a graphite
matrix model. Temperature and power conditions for the model are provided by MELCOR
for each core cell. The model is to be used both for release under accident conditions and
during normal operation. Geometries are included in MELCOR both for the pebble bed
reactor (PBR) and the prismatic modular reactor (PMR).

MELCOR nodalizes the active core into axial levels and radial rings in a cylindrical geometry
to define a core cell location. Within a core cell, there are separate temperatures for each
component, such as fuel particles, graphite matrix, surrounding graphite structures, etc.
Within a core cell, there is one average temperature per component, although there is a
temperature profile considered for some components, such as fuel (pebbles or compacts),
graphite block for a PMR, or reflectors. The component temperatures are used as the
temperature of the TRISO particles and graphite matrix in the cell.




536
The HTGR fission product model for MELCOR is designed to calculate the released amounts
and distribution of fission products in the modeled HTGR reactor system. To do this, it is
necessary to calculate the amount of fission products generated and released during normal
power operation. This includes the amount of fission products generated in the fuel kernels,
the amount recoiled and diffused to the buffer layer, the amount diffused through the dense
coating layers, the amount released from the kernels of particles with failed coating layers ,
the amount which diffuses through the graphitized matrix (and for PMRs the graphite fuel
block) and the distribution of fission products released and distributed to the reactor system
and adsorbed on dust and other surfaces in the reactor system.

There are two general populations of TRISO particles considered: those with intact coating
layers and those with failed coating layers. A small fraction of fresh fuel particles are also
modeled as failed from the start owing to manufacturing defects, consistent with the design
specification.

For intact particles, the gaseous fission products released accumulate in the buffer; for failed
particles, fission products are assumed to go directly to the graphitized matrix. The
condensable (metallic) and non-condensable (gaseous) fission product release will be
calculated using diffusion based release models. This calculation is performed during normal
operation, to determine the partition of the fission product inventory between the kernel and
the buffer layer, and the amount released from failed particles. There are also contributions to
fission products from uranium contamination in the graphite matrix. In HTGRs, fission
products are not just present in the fuel; they may also accumulate, via adsorption, in graphite
dust that is generated and subsequently distributed in the reactor system, and via plateout in
the primary system. For a PBR, graphite dust is generated primarily due to abrasion during
the circulation of the pebbles through the core and transport within the fuel pebble
recirculation system. Dust is also present, but to a lesser degree, in the PMR reactor system.
The quantity and distribution of dust during normal operation could be calculated by a stand-
alone model or determined from MELCOR calculations of the operating reactor system. A
liftoff model for the dust and fission products is necessary for calculation of the accident
consequences. Existing MELCOR aerosol transport models provide the framework for
calculation of dust and fission product transport in the reactor system.

MELCOR uses a steady-state calculation for normal operation, followed by the accident
simulation. The normal operation calculation is used to generate initial conditions for the
accident simulation and would be done in three stages: (1) establishment of thermal steady-
state using an ‘accelerated steady-state’ option; (2) calculation of fission product distribution
and release to the coolant using a diffusion model, and; (3) distribution of the released fission
products in the reactor system, using an ‘accelerated’ run to establish deposition rates and
locations. To do the reactor normal power operation calculation, MELCOR requires the rate
of fission product generation, rate of release of fission products from failed TRISO particles
and fuel matrix contamination, and graphite dust generation rate and size distribution. During
normal operation, there would be releases of metallic fission products, notably 110mAg and Cs,
from both intact TRISO coated fuel particles, failed TRISO coated particles, and U
contamination. The radionuclide transport models in MELCOR would distribute the dust in
the primary system, and released fission products would accumulate on the dust and surfaces
of the reactor system. For a typical particle burnup of three years and the reactor operating
lifetime of 40 years, it is necessary to run an ‘accelerated’ steady state calculation, as
mentioned above, to reduce computation time. Once the trends in the distribution of dust and
rate of deposition are established, the results would be scaled up to the full operating time.




                                                                                             537
The final step before the transient run is to scale the fission product distributions to the reactor
inventory provided by ORIGEN.

For accident conditions, the finite difference model for the failed particles is replaced with an
analytic model. Release fractions from the failed particles are convoluted with a failure rate to
give the total fission product release. Since MELCOR is not a fuel performance code, the
empirical fuel failure fraction is provided by a user input particle failure fraction versus
temperature curve or particle failure fraction versus temperature and burnup.

10.2. BENCHMARK DEFINITION

Similar to the benchmark for normal operation, the accident condition benchmark also
consists of three parts:

(1)     a sensitivity study to examine fission product release from a fuel particle starting with a
        bare kernel and ending with an irradiated TRISO particle;
(2)     the postcalculation of some well documented irradiation and heating experiments;
(3)     the prediction of heating tests which are planned in future.

A total of 24 cases have been suggested.

10.2.1. Fuel particle data

Tables 10.1 and 10.2 give an overview of the benchmark cases to be studied providing the
general characteristics of the fuel spheres/compacts and the coated particles, respectively.

10.2.2. Diffusion coefficients

The diffusive transport of fission products (caesium, strontium, silver, fission gases) is
calculated assuming that the fuel materials are homogeneous. Therefore, effective diffusion
coefficients are used in code calculations. The set of data to be applied corresponds to the
diffusion coefficients for ‘Germany’ as listed in [1].

10.2.3. Initial distribution in accidents

The initial distribution of the specific fission product nuclide considered is equivalent to the
initial fissile uranium distribution. By far most of the fissile material is concentrated in the
particle kernels surrounded by an intact coating. The particles are homogeneously dispersed in
the fuel zone of the spherical fuel element. However, there are small fractions of uranium
outside the kernel in the coating and matrix graphite due to the manufacturing process or
natural contamination, respectively. The data to be assumed (Table 10.3) are typical to the
German reference fuel element and have been used in the calculations. The complement to
100% of the sum of the above fractions is set as the initial kernel inventory.

10.2.4. Sorption effect of metallic fission products on graphite surfaces

At the boundary between fuel element and coolant, transition of diffusing atoms occurs due to
adsorption and desorption (evaporation) processes, respectively. Both are connected by a
steep concentration difference of several orders of magnitude. These concentrations are put
into relation by the so-called sorption isotherms, which are a function of the temperature and
at high surface concentrations (in the so-called Freundlich regime, also of the surface
concentration itself.




538
The sorption effect is strongly depending on the concentrations of the nuclide considered in
bulk and coolant, on the type of radionuclide and the thermodynamic conditions, but also on
the type of graphitic material. The sorption effect is furthermore influenced by the coolant
velocities being more significant at low gas velocities. Fuel element matrix graphite has a
high sorption capacity for caesium and strontium. This potential increases with fast neutron
irradiation at temperatures below ~1100°C and decreases, if irradiation temperatures reach
~1400°C [349]. In contrast, the sorption capacity of graphite for silver and iodine is much
smaller.

Since the heated spheres considered here were not in a reactor environment, the assumption is
that no credit should be taken from the sorption effect and that rather transition of the fission
products from the fuel element surface into the coolant is unhindered.

10.2.5. Code properties comparison

Table 10.4 summarizes and compares some essential code properties including also some
input data which are related to the codes solution method.

10.3. SENSITIVITY STUDY

10.3.1. Input parameters and test conditions

Table 10.5 lists all 15 cases selected for the sensitivity study and the corresponding boundary
conditions with regard to irradiation and heating conditions.

The cases 1a, 1b refer to caesium release from a fuel kernel at two different temperatures,
while the cases 2a, 2b consider the same heating conditions, but for a particle consisting of
kernel, buffer, and dense PyC layer. All other cases of the sensitivity study are based on a
complete TRISO coated particle.

In the five cases 3a–e, the TRISO particle is exposed to heating temperatures of 1600°C and
1800°C. Distinction is made with regard to a broken SiC layer (3d) and a through-coating
failure (3e). The four cases 4a–d correspond to the previous cases 3a–c, 3e with the difference
of assuming now a realistic irradiation phase of 500 efpd at 1000°C preceding the heating
phase. The two cases 5a, 5b finally are focusing on a modified irradiation phase assuming 10
temperature cycles to simulate the multi-pass feature of fuel in a pebble bed reactor.




                                                                                             539
TABLE 10.1. CHARACTERISTICS OF THE FUEL ELEMENT IN THE ACCIDENT BENCHMARK CASES
                                                                     Conducted heating tests                        Planned heating tests
Parameters                    Sensitivity study
                                                   HFR-P4          HRB-22            HFR-K3          HFR-K6     HFR-EU1bis         HTR-PM
No of cases for benchmark            15                2               2                 2              1            1                 1
Fuel                               Particle       Small sphere     Compact            Sphere          Sphere      Sphere            Sphere
                                                                                      GLE-3           GLE-4      GLE-4-2
Fuel element type                    n.a.                         91 OPB-7                                                         HTR-PM
                                                  LEU phase 1                       LEU phase 1      (AVR 21)   (AVR 21-2)
Matrix graphite grade                n.a.            A3-27            —                A3-27          A3-3         A3-3              A3-3
                       3
Matrix density (kg/m )               n.a.                            1690              1750            1750        1750              1730
                                                                  39.0 length
                                                   32 length
Total FE dimension (mm)              n.a.                        26.0 outer dia      59.98 dia        60 dia      60 dia             60 dia
                                                   23–29 dia
                                                                 10.0 inner dia
Fuel zone diameter (mm)              n.a.            20 dia           n.a.             47 dia         50 dia      50 dia             50 dia
No of cp per sphere/compact          n.a.            1631            2800              16 350         14 580       9560              11 240
                                                                   6.8 (fuel)
Packing fraction (%)                 n.a.            14.6                               10.2           9.6          6.2               7.0
                                                                 17.1 (dummy)
Heavy metal loading (g/FE)           n.a.            1.018           2.323             10.22          9.4346        6.0               7.0
                                            -4
U-235 content (g/FE)              1.0 × 10          0.10016          0.095             1.004           1.0         1.005              0.62
                                                                              -7                -5                          -6
Fraction of free uranium             0.               n.a.         4.2 × 10          3.5 × 10           0.       7.8 × 10           6 × 10-5

—      data not available.
n.a.   not applicable.




540
TABLE 10.2. CHARACTERISTICS OF THE COATED PARTICLE IN THE ACCIDENT BENCHMARK CASES
                                                                   Conducted heating tests                               Planned heating tests
Parameters                    Sensitivity study
                                                  HFR-P4         HRB-22            HFR-K3           HFR-K6          HFR-EU1bis          HTR-PM
Coated particle batch               n.a.          EUO 2308          —              EUO 2308       EUO 2358-2365     HT 384-393             n.a. a
Kernel composition                  UO2           LEU UO2        LEU UO2           LEU UO2          LEU UO2          LEU UO2            LEU UO2
Enrichment (U-235 wt%)               8.0            9.82           4.07               9.82            10.6             16.76                8.9
Kernel diameter (μm)                500           497 ± 14.1     544 ± 9.1         497 ± 14.1       508 ± 10.0       501 ± 10.8             500
Buffer layer thickness (μm)         100           94 ± 10.3      97 ± 12.9          94 ± 10.3       102 ±11.5        92 ± 14.3              95
IPyC layer thickness (μm)            40            41 ± 4.0      33 ± 3.4           41 ± 4.0         39 ±3.9          38 ± 3.4              40
SiC layer thickness (μm)             35            36 ± 1.7      34 ± 1.6           36 ± 1.7         36 ± 3.4         33 ± 1.9              35
OPyC layer thickness (μm)            40            40 ± 2.2      39 ± 3.1           40 ± 2.2         38 ± 3.5         41 ± 3.8              40
                         3
Kernel density (M/m )              10.81            10.81         10.84              10.81            10.72            10.85              ≥ 10.4
                         3
Buffer density (M/m )               1.00            1.00           1.10               1.00            1.02             1.01               ≤ 1.10
                     3
IPyC density (M/m )                  1.9            ~1.9           1.85               ~1.9         1.92 ± 0.005        ~1.9                1.90
                 3
SiC density (M/m )                  3.20            3.20           3.20               3.20            3.20             3.20               ≥ 3.18
OPyC density (M/m3)                 1.88            1.88           1.85               1.88            1.92             1.88                1.90
IPyC anisotropy BAF                1.053            1.053          1.00              1.053            1.042            1.029              ≤ 1.10
OPyC anisotropy BAF                1.019            1.019          1.00              1.019            1.023            1.020              ≤ 1.10
                                                            -6              -7               -5                -5
Fraction of defective SiC            0            < 1 × 10       3.4 × 10           4 × 10          1.3 × 10            —                ≤ 6 × 10-5

—      data not available.
n.a.   not applicable.




                                                                                                                                                      541
TABLE 10.3. URANIUM INVENTORIES OUTSIDE THE FUEL KERNELS
Uranium outside fuel kernel                           Inventory fraction                             Uranium outside fuel kernel                   Inventory fraction
                                                                      -3
U in buffer                                                1.0 × 10                                  U in SiC                                              1.0 × 10-6
U in IPyC                                                  1.0 × 10-4                                U in OPyC                                             1.0 × 10-6
U in matrix graphite                                       1.0 × 10-7



TABLE 10.4. CODE PROPERTIES
                                    ATLAS            FRESCO                    COPA              GETTER           PARFUME            SORS        NRC Code                 SNL Code
Calculates Cs, Sr, Ag, fission
                                      yes               yes                      yes                yes                yes             yes           Yes                      Yes
gases from cp
Considers retention in matrix
                                       no               yes                      yes                yes                yes             yes           No                       Yes
graphite
Considers initial inventory
                                      yes               yes                      yes                yes                yes             yes           Yes                      Yes
distribution
Considers defective/failed
                                      yes               yes                      yes                yes                yes             yes           No                       Yes
particles as function of time
Number of nodes assumed in                              39                       25                               ~5 µm radial
                                       9                                                           1–50                                1             45                       45
kernel                                              case 1: 150               case 1: 50                              steps
Number of nodes assumed in                                                        5                1–50           ~5 µm radial         1
                                      5–7             39 each                                                                                      10 each                  10 each
layers                                                                         buffer: 1           each            steps each         each
                                                    fuel zone: 9                                  fuel and
Number of nodes assumed in                                                   fuel zone: 5                          fuel zone: 18                     N/A                      N/A
                                      n.a.         fuel-free zone:                             fuel-free zone:                         1
fuel element                                                               fuel-free zone: 4                     fuel-free zone: 3             (only cases 1–3)         (only cases 1–3)
                                                          20                                     1–20 each
                                 auto-adjustable       36 000                                                       170 000–                         N/A                      N/A
Time step irradiation (s)                                                   0.864–86 400          103–106                             n.a.
                                   < 300 000        case 5: 8640                                                    350 000                    (only cases 1–3)         (only cases 1–3)
                                 auto-adjustable       360                                                                                           N/A                      N/A
Time step heating (s)                                                         86.4–8640           102–104             3600           103–105
                                   < 300 000        case 5: 120                                                                                (only cases 1–3)         (only cases 1–3)

n.a.    not applicable.




        542
TABLE 10.5. CASES OF THE SENSITIVITY STUDY
                                                                   Irradiation phase                                     Heating phase
            Sensitivity                                                                                                                                Radio-
              study                                                                       Fast neutron                                               nuclides to
                            Particle type                                                                                   Ramp rate
                                                   Time       Temperature       Burnup      fluence      Temperature T                   Time at T       be
                                                                                                                            to reach T
                                                  (efpd)         (°C)          (% FIMA)   (1025, E>0.1       (°C)                           (h)      calculated
               Case                                                                                                            (K/h)
                                                                                             MeV)
                 1a                                                                                          1200                           200
                             Bare kernel           n.a.           n.a.             n.a.       n.a.                              n.a.                   Cs-137
                 1b                                                                                          1600                           200
                 2a       Kernel + buffer +                                                                  1200                           200
                                                   n.a.           n.a.             n.a.       n.a.                              n.a.                   Cs-137
                 2b            IPyC                                                                          1600                           200
                 3a                                                                                          1600               n.a.        200
                            TRISO coated
                 3b                                                                                          1800               n.a.        200        Cs-137
                              particle
                 3c                                                                                       1600 + 1800          Step      200 + 200
                           As 3a–c, crack in       n.a.           n.a.             n.a.       n.a.
                 3d                                                                                       1600 + 1800          Step      200 + 200     Cs-137
                            SiC @ 1800°C
                          As 3a–c, crack in
                           SiC @ 1600°C,                                                                                                               Cs-137
                 3e                                                                                       1600 + 1800          Step      200 + 200
                          crack in IPyC and                                                                                                            Kr-85
                          OPyC @ 1800°C
                4a                                                                                          1600                n.a.       200
                           TRISO coated                                                                                                                Cs-137
                4b                                                                                          1800                n.a.       200
                             particle                                                                                                                 Ag-110m
                4c                                                                                       1600 + 1800           Step      200 + 200
                                                   500          1000               10         2
                          As 4a–c, crack in
                           SiC @ 1600°C,                                                                                                               Cs-137
                4d                                                                                       1600 + 1800           Step      200 + 200
                          crack in IPyC and                                                                                                            Kr-85
                          OPyC @ 1800°C
