Repository: charles-azam/eng-bench

# NSTF-Bench

Can a coding agent do engineering analysis? NSTF-Bench asks one hard question instead of many
easy ones: given a bounded evidence pack about **Argonne's NSTF** — a half-scale, 26-metre
passive reactor-cavity cooling facility that a US national lab instrumented and measured for 33
months — predict what the lab measured, blind, with calibrated uncertainty.

The agent receives geometry, materials, instrument locations, and the electrical heater program.
It does **not** receive the thermal duty (it must derive it from an energy balance), any measured
outcome, or network access to the facility's publications. It must leave a calculation note and a

File: triso/sources/TECDOC-1674_full.txt (part 36 of 46)
                                     IAEA-TECDOC-1674 n Advances in High Temperature Gas Cooled Reactor Fuel Technology
                5a                                                                                            n.a.              n.a.        n.a.
                            TRISO coated       10 cycles of                                                                                            Cs-137
                                                              600 →1000            10         2              1600              Step         200
                5b            particle          100 each                                                                                              Ag-110m

n.a.   not applicable.




                                                                                                                                                                   543
10.3.2. Results on fission product release for case 1

10.3.2.1. Comparison case 1

The simplest case is the release from a spherical particle kernel with homogeneously
distributed fission products. This case can also easily be calculated analytically by applying
the fractional release term derived from the ‘equivalent sphere model’ [224]:

                          
                                expn 2 2 Dt 
         F      1 6                                                                                     (10.7)
                         n 1         n 2 2

where

D’ = D/r2 is the reduced diffusion coefficient based on the Arrhenius expression for the
diffusion coefficient above and divided by the square of the kernel radius (s-1);

t        is the heating time (s).

The dimensionless fractional release, F, can be easily computed with the approximations

                 D t
         F 6            3D t for D t  0.15                                                            (10.8a)
                 

and

                        6exp 2 Dt 
         F      1                            for Dt  0.15                                             (10.8b)
                                 2
The calculated fractional release values for 137Cs at the end of the 200-hour heating phase at
1200°C (case 1a) and 1600°C (case 1b), respectively, are listed in Table 10.6.


TABLE 10.6. FRACTIONAL RELEASE OF 137CS AFTER 200 H FOR CASE 1
Participant                                              Fractional release of Cs-137 from a bare kernel
                                                     Case 1a (1200°C)                     Case 1b (1600°C)
France                                                    0.472                                  1.000
Germany                                                   0.456                                  1.000
Republic of Korea                                         0.473                                  1.000
South Africa                                              0.498                                  1.000
USA/GA                                                    0.453                                  0.970
USA/INL                                                   0.467                                  1.000
USA/NRC                                                   0.463                                  0.998
USA/SNL                                                   0.465                                  1.000
Analytical solution                                       0.4673                              0.99999959




544
                                     1.E+00



                                     8.E-01




         Fractional Release Cesium
                                     6.E-01




                                     4.E-01



                                     2.E-01



                                     0.E+00
                                              0   20   40   60   80    100     120   140   160   180   200
                                                                 Heating Time [h]

FIG. 10.1. FRESCO-II transient fractional release of 137Cs for case 1 (red, black, white curves) and
case 2 (blue, green curves) (linear scale!).


10.3.2.2. Findings from comparison case 1

The comparison of the fractional caesium release results shows that most codes come close to
the analytical solution. The three ‘old’ codes (FRESCO-II, GETTER, SORS) are a little bit
off in the 1200°C case, although it is only about 2% deviation; the latter code was also
somewhat off in the 1600°C case. GETTER requires an irradiation phase to precede a heatup
phase so that transport during the irradiation phase (recoil and knock-out effects) influences
the release fraction during heatup causing GETTER to overestimate the release when
compared with heatup diffusion only.

One problem in FRESCO-II has been identified to be the limited number of spatial
discretization steps for the diffusion calculation. Figure 10.1 shows the transient caesium
release calculated with FRESCO-II for 1200°C (lower red curve) and 1600°C (upper red
curve). Both red curves are sandwiched between a black curve above representing the
analytical solution and a white curve below, where a smaller number of nodes in the kernel
was chosen (35 as standard vs. 150 for case 1 here). There is also a deviation in the 1600°C
case, which is clearly visible especially in the first 50 hours of heating.

10.3.3. Results on fission product release for case 2

10.3.3.1. Comparison case 2

The results of the calculations for case 2, caesium release from a particle kernel plus buffer
plus dense PyC layer after 200 h heating at 1200°C and 1600°C, respectively, are listed in
Table 10.7.




                                                                                                             545
TABLE 10.7. FRACTIONAL RELEASE OF 137CS AFTER 200 H FOR CASE 2
                                                          Fractional release of Cs-137 from a
Participant                                             bare kernel + buffer + pyrocarbon layer
                                             Case 2a (1200°C)                        Case 2b (1600°C)
                France                             0.028                                    0.995
               Germany                             0.026                                    0.991
         Republic of Korea                         0.029                                    0.995
              South Africa                         0.030                                    0.993
               USA/GA                              0.006                                    0.968
               USA/INL                             0.026                                    0.996
              USA/NRC                              0.026                                    0.989
               USA/SNL                             0.026                                    0.995



10.3.3.2. Findings from comparison case 2

The comparison shows that most codes arrive at a fractional release of 2.6–2.9% in the
1200°C case and more than 99% for the 1600°C case. The GA code SORS remains below
these figures with less than 1% and less than 97%, respectively.

The transient release curves as calculated with FRESCO-II were already included in Fig. 10.1,
the green curve for 1200°C and the blue curve for 1600°C. Their respective differences to the
red curves represent the retention potential of the buffer and PyC layers during heating
showing a certain delay in the release. Similar to case 1, GETTER slightly overestimates the
release fraction due to irradiation phase transport. For the SORS calculations, it can be seen
that the retention effect of the two layers is much stronger compared to the other codes in the
1200°C case, whereas the release values calculated for 1b and 2b are practically the same, i.e.
no retention effect of the PyC layers in the 1600°C case.

10.3.4. Results on fission product release for case 3

10.3.4.1. Comparison case 3

The results of the calculations for case 3 are listed in Table 10.8 considering caesium release
from a TRISO coated particle after 200 h heating at 1600°C (3a) and 1800°C (3b), heating at
1600°C following by 1800°C (3c), in addition assuming SiC crack at 1800°C (3d), and finally
assuming SiC failure from the beginning plus through coating failure at 1800°C (3e). The
through coating failure in the last case allows also the calculation of fission gas release.




546
TABLE 10.8. FRACTIONAL RELEASE AFTER 200/400 h FOR CASE 3
                                                                        Fractional release from a TRISO coated particle
                                               Case 3a              Case 3b        Case 3c                 Case 3d                         Case 3e
Participant
                                               Cs-137               Cs-137            Cs-137               Cs-137               Cs-137                I, gases
                                                        after 200 h                                                  after 400 h
France                                        6.59 × 10-5             0.207           0.222                  0.999                 0.97                0.98
                                                          -3
Germany                                       1.15 × 10               0.218           0.239                  1.000                 1.00                1.00
                                                          -4
Republic of                                   4.72 × 10               0.210           0.224                  1.000                 1.00                1.00
Korea
South Africa                                  1.14 × 10-4             0.203           0.230                  1.000                 1.00                1.00
                                                          -4
USA/INL                                       1.32 × 10               0.208           0.222                  1.000                 1.00                1.00
USA/NRC                                       1.25 × 10-4             0.207            0.22                     —                   —                   —
                                                          -4
USA/SNL                                       1.00 × 10               0.208             —                       —                   —                   —

—        data not available.


The fractional release curves as calculated with FRESCO-II are given in Fig. 10.2 for all five
cases 3a–e. For the first 200 h, the red and orange curves (identical) represent heating at
1600°C (3a, 3c, 3d), the blue curve heating at 1800°C (3b), and the green curve heating at
1600°C, but with a failed SiC layer. This latter case (3e) is similar to the previous case 2b,
both heating at 1600°C, but with the difference that the caesium has to pass now two dense
PyC layers.

For the second 200 h, which is heating at 1800°C, the red curve represents the intact TRISO
particle (3c), while the orange curve is based on the assumption of a failed SiC (3d), and the
through coating failure (3e, green curve) is not visible since release fraction has reached
already 100%.


                                           1.E+00

                                           1.E-01




               Fractional Release Cesium
                                           1.E-02

                                           1.E-03

                                           1.E-04

                                           1.E-05
                                                                                                    TRISO Cs 1800
                                           1.E-06                                                   TRISO Cs 1600 + 1800
                                                                                                    TRISO Cs 16-800 failed SiC at 1800
                                                                                                    TRISO Cs failed SiC at 1600 total at 1800
                                           1.E-07                                                   TRISO I failed SiC at 1600 total at 1800

                                           1.E-08
                                                    0          50       100     150           200         250         300          350          400
                                                                                   Heating Time [h]

                                            FIG. 10.2. FRESCO-II transient fractional release of 137Cs for case 3.




                                                                                                                                                              547
10.3.4.2. Findings from comparison case 3

Case 3a representing the ‘classical’ 1600°C accident case exhibits surprisingly diverging
fractional release values after 200 h for the different models as is shown in Fig. 10.3 raising
doubts about the applied diffusion coefficients in SiC. The recommended diffusion coefficient
of caesium in SiC as generally understood is at a temperature of 1600°C:

                          125,000                  514,000                           m2
D  5.5  10 14 exp  exp                     2
                                        1.6  10 exp           1.011  10
                                                                                16

                     5
                             R T                      R T                              s
(10.9)

where

Г     is the fast neutron fluence, = 2 (1025 n/m2, E>16fJ).

A re-check of the FRESCO-II calculation revealed that a higher value of D = 1.477 × 10-16
m/s2 has been used instead leading to higher release data.




                 FIG. 10.3. Fractional release of 137Cs for case 3a from different codes.


The higher diffusion coefficient is not in disagreement with the recommendation in [1] as can
be interpreted from Fig. 10.4. The figure shows the Arrhenius diagram of the diffusion
coefficient for caesium in silicon carbide including the previous recommendation derived by
Allelein [350] for normal operation (lower dashed line) and by Myers [351] for accident
conditions (dashed line composed of two branches). These old reference curves are compared
with the new recommendation for normal operation (lower solid line plus the parallel lines)
derived by HRB [352] and for (the high temperature branch of the) accident conditions (steep
solid line) derived by Verfondern [353]. FRESCO-II now has implemented a diffusion
coefficient which is, for accident conditions, composed of the new (Verfondern) high
temperature branch and the old (Myers) low temperature branch. There is obviously an
ambiguity in the interpretation of the recommendation in [1].




548
According to Minato [39], the fractional release of caesium after 200 h at 1600°C should be
2.1 × 104. Most codes reach this value within a factor of 2 or less. FRESCO-II is off because
of the above given reason. For the 1800°C heating over 200 h, all codes predict a release
fraction of ~21%.

In case 3c, the combined 1600/1800°C heating, the predicted result should be 0.236. It is also
pretty well met by all codes. Cases 3d and 3e assuming failed SiC and through coating failure,
respectively, will certainly result in a practically complete release of caesium, which is
predicted by all codes. In case 3e assuming a through coating failure with beginning of the
1800°C heating phase, fission gases will be released also. The black curve in Fig. 10.2
indicates a spontaneous, steep increase of the fractional release reaching very soon 100%.




FIG. 10.4. Derivation of a new diffusion coefficient for caesium in SiC from heating tests with modern
HTGR spherical fuel elements.




                                                                                                  549
10.3.5. Results on fission product release for case 4

10.3.5.1. Comparison case 4

Case 4 also treats a complete TRISO particle, but now includes a preceding irradiation
history. Fractional release results at the end of the heating phase are listed in Table 10.9 for
both 137Cs and 110mAg. In Fig. 10.5, the transient release curves as calculated with FRESCO-II
are given for caesium, silver, and fission gases/iodine.

Assuming a crack of the SiC layer at 1600°C, i.e. with beginning of the heating phase,
caesium release will immediately steeply rise, since the retention in the still existing PyC
layers is small at 1600°C. The additional assumption of cracked PyC layers at 1800°C merely
has a further influence on the caesium release from the particle. It does, however, decisively
influence the release of fission gases, since they will escape the particle only upon a through-
coating failure as is shown with the black curve in Fig. 10.5 starting at time 200 h.


TABLE 10.9. FRACTIONAL RELEASE AFTER 200/400 h FOR CASE 4
                                               Fractional release from an irradiated TRISO coated particle
Participant                    Case 4a                        Case 4b               Case 4c                  Case 4d
                                                after 200 h                                   after 400 h
Cs-137
France                        2.55 × 10-4                      0.20                   0.21                    1.00
                                          -3
Germany                       1.47 × 10                        0.22                   0.24                    1.00
                                          -4
Republic of Korea             8.25 × 10                        0.21                   0.23                    1.00
                                          -4
South Africa                  1.64 × 10                        0.21                   0.23                    1.00
                                          -4
USA/INL                       4.10 × 10                        0.23                   0.23                    1.00
Ag-110m
France                           0.27                          0.58                   0.98                    0.98
Germany                          0.41                          0.87                   0.92                    1.00
Republic of Korea                0.55                          0.95                   0.98                    1.00
South Africa                     0.42                          0.88                   0.93                    1.00
USA/INL                          0.43                          0.89                   0.93                    1.00




550
                                  1.E+00

                                  1.E-01

                                  1.E-02




             Fractional Release
                                  1.E-03

                                  1.E-04

                                  1.E-05

                                  1.E-06                                            Cesium
                                                                                    Cesium no irradiation
                                                                                    Silver
                                  1.E-07                                            Strontium
                                                                                    Iodine
                                                                                    Cesium SiC failure at 1600
                                  1.E-08
                                           0   50   100   150        200           250      300        350       400
                                                                Heating Time [h]

FIG. 10.5. FRESCO-II fractional release of 137Cs for cases 4a, 3a, and 4d (red), of 110mAg and 90Sr
for case 4a (blue and green), and of fission gases/iodine for case 4d (black).


10.3.5.2. Findings from comparison case 4

Unlike the case 3 with no significant irradiation phase, the diffusion process from the kernel
into the coating over 500 days at 1000°C has further proceeded into the coating with fission
products being sooner released during the heating phase. This effect can be seen from the
difference of the two lower red curves in Fig. 10.5; it is, however, less pronounced with
progressing time and increasing heating temperature.

Comparing the 1600°C case 4a with the corresponding case 3a without irradiation, the
increase of fractional release after 200 h is for all codes approximately the same, the
difference being ~3×10-4. Silver release data are as expected much higher compared to
caesium and are ranging between 27% (ATLAS) and 55% (COPA), while calculated caesium
release values are ranging between 2.55×10-4 (ATLAS) and 8.25 × 10-4 (COPA), ignoring the
SORS result (very high) and the FRESCO-II result (input mistake for Cs diffusion
coefficient).

For the 1800°C case (4b), calculation results for caesium are with 20–23% in a narrow range,
for silver with 58–95% in a somewhat wider range. Similar results were obtained for the
combined 1600/1800°C heating case 4c.

10.3.6. Results on fission product release for case 5

10.3.6.1. Comparison case 5

Case 5 describes heating at 1600°C, but with a preceding irradiation phase consisting of
10 temperature cycles in the range 600–1000°C with a total irradiation time of 1000 days.
Fractional release data after irradiation (5a) and after the subsequent heating phase (5b) are
given in Table 10.10.




                                                                                                                       551
TABLE 10.10. FRACTIONAL RELEASE AFTER 200/400 h FOR CASE 5
                                   Fractional release from a cycles-irradiated TRISO coated particle
                                             Case 5a                                       Case 5b
Participant
                            Cs-137                     Ag-110m             Cs-137                    Ag-110m
                                       after irradiation                         after 200 h heating
                                       -12                         -5
France                     3.78 × 10                   1.57 × 10          6.44 × 10-4                  0.14
                                       -19                         -6                 -3
Germany                    2.19 × 10                   5.55 × 10          1.22 × 10                    0.39
                                       -11                         -5                 -4
Republic of Korea          1.92 × 10                   1.25 × 10          6.63 × 10                    0.54
USA/INL                    6.45 × 10-14                5.06 × 10-5        3.07 × 10-4                  0.42



10.3.6.2. Findings from comparison case 5

Due to the low irradiation temperature, the fractional release data for caesium at end-of-life
are very low and should not be taken too seriously, since they may be dominated by effects of
the numerical calculation method rather than the physical model. Only silver release reaches a
level which is within the typically displayed release range. Calculated values differ by one
order of magnitude between 5.6×10-6 (FRESCO-II) and 5.1 × 10-5 (PARFUME).

 To see the difference compared to higher operating temperatures, the calculation was
repeated with FRESCO-II for a maximum cycle temperature of 1250°C. Figure 10.6 shows
the release of the metallic fission products 137Cs and 110mAg. An additional curve (thin blue
line) for the silver radionuclide illustrates the difference to the original case 5a of cycles with
a maximum temperature of 1000°C.

For the subsequent heating phase over 200 h at 1600°C as shown in Fig. 10.7, transient silver
release for the two different temperature curves (blue lines) is compared showing that for
1000°C maximum temperature, silver release is starting at a much lower level, but is quickly
approaching the 1250°C release curve. For caesium (red lines), the transient release for
1250°C maximum temperature (upper red line) is compared with case 4a with shorter
irradiation at lower temperatue (middle red line), and also with case 3a (lower red line) where
no irradiation was assumed.

10.4. POSTCALCULATION OF HEATING EXPERIMENTS

10.4.1. Input parameters and test conditions

For this postcalculation part of the accident benchmark study, a total of seven heating
experiments with fuel samples from four irradiation experiments have been selected. Table
10.11 summarized the irradiation and heating conditions of these heating experiments.

For the purpose of easy comparison, the heating temperature/time history was precisely
defined including the heatup phase. Furthermore, the krypton release records from the heating
tests were translated into failures of coated particles as a pre-defined boundary condition for
the fission product release calculations.

One aspect that should be mentioned here was not treated the same in all codes: for a
fractional release in a heating test, the reference inventory is the inventory at the beginning of
the test. Therefore, in a calculation, the released amount of a fission product species at the end
of irradiation should be subtracted from the calculated fractional release during heating.



552
                              1.E+00

                              1.E-01

                              1.E-02
                                                         Cesium           Strontium         Silver




    Fractional Release
                              1.E-03                     Silver 1000      Temperature

                              1.E-04

                              1.E-05

                              1.E-06

                              1.E-07

                              1.E-08
                                        0   5000        10000           15000            20000
                                                        Irradiation Time [h]

FIG. 10.6. Fractional release of metallic fission products for case 5, irradiation phase.



                              1.E+00

                               1.E-01

                               1.E-02




         Fractional Release
                               1.E-03

                               1.E-04

                               1.E-05

                               1.E-06
                                                             Cesium                     Silver
                               1.E-07                        Silver 1000                Cesium case 4a
                                                             Cesium case 3a
                               1.E-08
                                        0          50             100                 150                200
                                                         Irradiation Time [h]

 FIG. 10.7. Fractional release of metallic fission products for case 5, heating phase.




                                                                                                               553
TABLE 10.11. POSTCALCULATION OF HEATING TESTS
                                                       Irradiation phase                                             Heating phase
Case                      Time             Temperature              Burnup    Fast neutron fluence   Temperature T    Time to reach T   Time at T
                         (efpd)               (°C)                 (% FIMA)    (1025, E>0.1 MeV)         (°C)               (h)            (h)
6a                        351                    940                  11.1            5.5                 300                              0.5
HFR-P4-1-12             (8424 h)                                                                         1050               1.5            5.5
                                                                                                         1250               0.5           13.5
                                                                                                         1600               7.5            304
                                                                                                                                        Total: 333
6b                        351                   1075                  13.9            7.5                 300                              0.5
HFR-P4-3-7              (8424 h)                                                                         1050               1.5            5.5
                                                                                                         1250               0.5           13.5
                                                                                                         1600               7.5            304
                                                                                                                                        Total: 333
7a                        88.9                   1103                  4.8            2.1                 20                               0.8
HRB-22                  (2134 h)            (time av max)                                                1650               5.4
Test 3                                           1031                                                    1700               0.8            270
                                             (time/vol av)
                                                                                                                                        Total: 277
7b                        88.9                   1103                  4.8            2.1                 20                               0.4
HRB-22                  (2134 h)            (time av max)                                                1750               5.8
Test 4                                           1031                                                    1800               0.8            222
                                             (time/vol av)
                                                                                                                                        Total: 229

(s) = surface temperature; (c) = centre temperature.




554
TABLE 10.11. POSTCALCULATION OF HEATING TESTS (cont.)
                                       Irradiation phase                                             Heating phase
Case              Time        Temperature           Burnup    Fast neutron fluence   Temperature T    Time to reach T   Time at T
                 (efpd)          (°C)              (% FIMA)    (1025, E>0.1 MeV)         (°C)               (h)            (h)
8a                359        1020(s)–1216(c)           7.5            4.0                 300                             0.5
HFR-K3/1        (8616 h)                                                                 1050               1.5           5.5
                                                                                         1250               0.5           16.5
                                                                                         1550               6.5
                                                                                          300                1
                                                                                         1600                9             500
                                                                                                                        Total: 541
8b                359         700(s)–983(c)           10.6            5.9                 300                             0.5
HFR-K3/3        (8616 h)                                                                 1050               1.5           5.5
                                                                                         1250               0.5           13.5
                                                                                         1800               12            25.5
                                                                                          300                1
                                                                                         1050               1.5           19.5
                                                                                         1250               0.5            19
                                                                                         1800               12            74.5
                                                                                                                        Total: 187
9                  634          1140 (s)              10.9            4.8                 300                              7
HFR-K6/3        (15 216 h)                                                               1050                2            13.5
                                                                                         1600               11             99
                                                                                          20                17
                                                                                         1700               5.5            100
                                                                                          20                17
                                                                                         1800                2             100
                                                                                          20                17
                                                                                          300                7
                                                                                         1800                1             300
                                                                                                                        Total: 699




                                                                                                                                     555
10.4.2. Results on fission product release for case 6: HFR-P4

The irradiation test HFR-P4 was conducted to explore the potential limits of the German high
quality UO2 LTI TRISO fuel beyond the target limits of the HTR-Modul. Particles were
embedded in cylindrical compacts machined from spherical fuel elements with a reduced
spherical fuel zone. Low in-pile R/B values of fission gases indicated no particle failure
during irradiation. Two of the irradiated compacts considered here, HFR-P4/1-12 and/3-7,
have achieved burnups of 11.1 and 13.9% FIMA and fast neutron fluences of 5.5 and 7.5 ×
1025 n/m2, E>0.1 MeV. Both compacts were heated at 1600°C over 300 h [296].

Since it was heating of compacts, the curves represent release from the coated particles
neglecting retention of the compact matrix material.

Due to the small number of coated particles per compact, the level corresponding to one failed
particle is 6 × 10-4.
10.4.2.1. Comparison case 6: HFR-P4/1-12

Figures 10.8, 10.9, 10.10 show the fractional release of caesium, strontium, and silver,
respectively, as a function of heating time for the different codes and the comparison with the
corresponding measurements indicated by the red symbols. No experimental data are
available for silver release.

                               1.E+00                                                                              50




                               1.E-01


                               1.E-02


                               1.E-03




         Cs Release Fraction
                               1.E-04


                               1.E-05                                                             US/INL
                                                                                                  US/GA
                                                                                                  France
                               1.E-06                                                             Korea
                                                                                                  Germany
                                                                                                  South Africa
                               1.E-07                                                             Expt Data
                                                                                                  temperature

                               1.E-08                                                                              0
                                        0         50       100        150        200      250          300       350

                                                                        Time (Hours)

                                            FIG. 10.8. Fractional release of 137Cs from HFR-P4/1-12.


Caesium release measurements (Fig. 10.8) start at a relatively high level > 10-5, which may be
an indication of the presence of a coated particle with a defective/failed SiC layer. The
calculated release curves remain below the measurements in the first half of the test, but are
rising at a higher rate and eventually exceeding the measurements. Calculations of three codes
are almost identical in the second half of the test, while there are some larger differences in
the first phase. The plateau section in the curves results from the quick release of
contamination outside the SiC.




556
                                         1.E+00                                                                                   500




                                         1.E-01


                                         1.E-02


                                         1.E-03




            Strontium Release Fraction
                                         1.E-04


                                         1.E-05


                                         1.E-06                                                    US/INL           France

                                                                                                   Korea            Germany
                                         1.E-07                                                    South Africa     Expt Data

                                                                                                   temperature
                                         1.E-08                                                                                   0
                                                  0          50         100    150       200      250             300           350

                                                                                Time (Hours)


                                                      FIG. 10.9. Fractional release of 90Sr from HFR-P4/1-12.

                                           1.00                                                                                   500


                                                         US/INL
                                                         US/GA
                                           0.80          France
                                                         Korea
                                                         Germany
                                                         South Africa
                                           0.60          temperature




          Silver Release Fraction
                                           0.40




                                           0.20




                                           0.00                                                                                   0
