Repository: charles-azam/eng-bench

# NSTF-Bench

Can a coding agent do engineering analysis? NSTF-Bench asks one hard question instead of many
easy ones: given a bounded evidence pack about **Argonne's NSTF** — a half-scale, 26-metre
passive reactor-cavity cooling facility that a US national lab instrumented and measured for 33
months — predict what the lab measured, blind, with calibrated uncertainty.

The agent receives geometry, materials, instrument locations, and the electrical heater program.
It does **not** receive the thermal duty (it must derive it from an energy balance), any measured
outcome, or network access to the facility's publications. It must leave a calculation note and a

File: triso/sources/TECDOC-1674_full.txt (part 37 of 46)
                                     IAEA-TECDOC-1674 n Advances in High Temperature Gas Cooled Reactor Fuel Technology
                                                  0           50        100    150        200      250            300           350

                                                                                Time (Hours)


                                         FIG. 10.10. Fractional release of 110mAg from HFR-P4/1-12 (linear scale!).


With regard to strontium (Fig. 10.9), all codes predict nearly the same transient fractional
release within a range of a factor of about 5, but are by more than three orders of magnitude
above the measurements. Silver release predictions shown in Fig. 10.10 in a linear scale vary
between 40 and 90% at the end of the heating test.
10.4.2.2. Comparison case 6: HFR-P4/3-7

In this 1600°C test, three particle failures have been observed. The assumption to be
considered in the postcalculation was that the 1st coated particle failed after 49 h @ 1600°C,
the 2nd after 115 h, and the 3rd after 200 h.



                                                                                                                                        557
Figures 10.11, 10.12, 10.13 show the fractional release of caesium, strontium, and silver,
respectively, as a function of heating time for the different codes and the comparison with the
corresponding measurements indicated by the red symbols.

The observed release of caesium, which is significantly higher compared to 1600°C heating
tests with fuel of lower burnup < 10% FIMA, is in much better agreement with the
calculations than compact HFR-P4/1-12. The particle failures can be clearly identified in the
caesium release curve of FRESCO-II from the sudden puff releases (Fig. 10.11). PARFUME
and COPA are already above these steps, the steps may therefore not be visible, whereas
ATLAS obviously has not taken into account the three particle failures.


                                   1.E+00                                                                             50




                                   1.E-01


                                   1.E-02


                                   1.E-03




         Cesium Release Fraction
                                   1.E-04

                                                                                                       US/INL
                                   1.E-05                                                              US/GA
                                                                                                       France

                                   1.E-06                                                              Korea
                                                                                                       Germany
                                                                                                       South Africa
                                   1.E-07                                                              Expt Data
                                                                                                       temperature

                                   1.E-08                                                                             0
                                            0              75             150             225              300

                                                                           Time (Hours)


                                                FIG. 10.11. Fractional release of 137Cs from HFR-P4/3-7.


For strontium (Fig. 10.12), there is again a good agreement among the codes and a large
discrepancy to the measurements. The fact that PARFUME and ATLAS start at a high level is
probably because the release value at the end of irradiation was not subtracted from the
calculated release during heating. For silver (Fig. 10.13), calculations overestimate the
measurements. They are matched well at the beginning, but the measured silver release
flattens abruptly after 50 h and remains almost constant, a behaviour that can hardly be
reproduced by a diffusion calculation.




558
                                                                  1.E+00                                                                               5000




                                                                  1.E-01


                                                                  1.E-02


                                                                  1.E-03




           Strontium Release Fraction
                                                                  1.E-04

                                                                                                                                      US/INL
                                                                  1.E-05
                                                                                                                                      France
                                                                                                                                      Korea
                                                                  1.E-06                                                              Germany
                                                                                                                                      South Africa
                                                                  1.E-07                                                              Expt Data

                                                                                                                                      temperature

                                                                  1.E-08                                                                               0
                                                                              0           50         100   150            200   250      300         350

                                                                                                             Time (Hours)

                                                                                  FIG. 10.12. Fractional release of 90Sr from HFR-P4/3-7.

                                                                   1.00                                                                                500
                                                                                      US/INL
                                                                                      US/GA
                                                                                      France
                                                                   0.80               Korea
                                                                                      Germany
                                                                                      South Africa
                                                                                      Expt Data
                                                                   0.60               temperature




                                        Silver Release Fraction
                                                                   0.40




                                                                   0.20




                                                                   0.00                                                                                0
                                                                          0              50          100   150            200   250      300         350

                                                                                                                 Time (Hours)


                                                             FIG. 10.13. Fractional release of 110mAg from HFR-P4/3-7 (linear scale!).


10.4.3. Results on fission product release for case 7: HRB-22

The HRB-22 was an irradiation experiment at the HFIR in Oak Ridge dedicated to the
advanced Japanese fuel [275]. Four heating tests with unbonded coated particles, which were
extracted from selected compacts, were conducted in the Oak Ridge CCCTF furnace. Two of
these tests have been selected as benchmark examples. Only three codes have been applied for
postcalculating these two heating tests.
10.4.3.1. Comparison case 7: HRB-22, test 3

For the accident condition test 3 (ACT 3), compact 10 was chosen to extract 25 coated
particles to be heated for 270 h at 1700°C. There was a little amount of fission gas release



                                                                                                                                                              559
observed during the test which, however, never reached a level to justify the assumption of a
particle failure. Postcalculations for caesium are in very good agreement with the
experimental data (Fig. 10.14). The results for silver, here shown at a linear scale,
conservatively cover the experimental data with a difference of less than a factor of 2 (Fig.
10.15).
10.4.3.2. Comparison case 7: HRB-22, test 4

For test ACT 4, again 25 individual coated particles were taken from compact 10 for heating
in CCCTF. Heating time was 220 h at 1800°C. The results given in Figs 10.16 and 10.17
show again a conservative coverage of the experimental data by the postcalculations.

                                           1.E+00                                                                                    5000




                                           1.E-01


                                           1.E-02


                                           1.E-03                                                                                              US/INL

                                                                                                                                               US/GA




                 Cesium Release Fraction
                                           1.E-04                                                                                              France

                                                                                                                                               Korea

                                           1.E-05                                                                                              Germany

                                                                                                                                               Expt Data

                                                                                                                                               temperature
                                           1.E-06


                                           1.E-07


                                           1.E-08                                                                                    0
                                                    0               50           100              150         200     250        300

                                                                                         Time (Hours)


                                                                FIG. 10.14. Fractional release of 137Cs from HRB-22, test 3.


                                    1.00                                                                                         5000




                                    0.80



                                                                                                                                            US/INL
                                    0.60                                                                                                    US/GA
                                                                                                                                            France




  Silver Release Fraction
                                                                                                                                            Korea
                                                                                                                                            Germany
                                    0.40
                                                                                                                                            Expt. Data
                                                                                                                                            temperature



                                    0.20




                                    0.00                                                                                         0
                                             0                 50          100              150         200         250        300

                                                                                       Time (Hours)


                                                        FIG. 10.15. Fractional release of 110mAg from HRB-22, test 3 (linear scale!).




560
                                         1.E+00                                                                                         5000




                                             1.E-01




                                             1.E-02
                                                                                                                                                US/INL

                                                                                                                                                US/GA




      Cesium Release Fraction
                                             1.E-03                                                                                             France

                                                                                                                                                Korea

                                                                                                                                                Germany
                                             1.E-04                                                                                             Expt Data

                                                                                                                                                temperature


                                             1.E-05




                                             1.E-06                                                                                     0
                                                           0            50            100                  150    200              250

                                                                                            Time (Hours)


                                                                   FIG. 10.16. Fractional release of 137Cs from HRB-22, test 4.


                                                    1.00                                                                            5000




                                                    0.80



                                                                                                                                               US/INL
                                                    0.60                                                                                       US/GA
                                                                                                                                               France




                          Silver Release Fraction
                                                                                                                                               Korea
                                                                                                                                               Germany
                                                    0.40
                                                                                                                                               Expt. Data
                                                                                                                                               temperature



                                                    0.20




                                                    0.00                                                                            0
                                                           0            50            100                  150   200              250

                                                                                            Time (Hours)


                                                           FIG. 10.17. Fractional release of 110mAg from HRB-22, test 4 (linear scale!).


10.4.4. Results on fission product release for case 8: HFR-K3

The HFR-K3 irradiation experiment was considered a reference test for a steam-cycle HTGR
using fuel of the AVR-19 reload charge. This test with four spherical fuel elements, of which
two were heated after irradiation [107], belongs to the most well documented of the German
HTGR fuel programme.

It should be mentioned here that both heating tests were part of the analysis study conducted
in 1989 where caesium release from 44 heating tests and strontium release from 10 heating
tests were taken to derive new recommendations for a diffusion coefficient in silicon carbide.




                                                                                                                                                              561
10.4.4.1. Comparison case 8: HFR-K3/1

Sphere 1 was heated over 500 h at 1600°C. Despite severe irradiation conditions with a
7.5% FIMA burnup and a fast neutron fluence of 4.0 × 1025 n/m2, E>0.1 MeV, the observed
krypton gas release remained below the inventory of one particle, therefore no particle failure
was assumed.

                                                 1.E+00                                                                                           50




                                                 1.E-01


                                                 1.E-02




       Cesium Release Fraction
                                                 1.E-03


                                                 1.E-04


                                                 1.E-05                                                                        US/INL
                                                                                                                               US/GA
                                                                                                                               France
                                                 1.E-06
                                                                                                                               Korea
                                                                                                                               Germany

                                                 1.E-07                                                                        South Africa
                                                                                                                               Expt Data
                                                                                                                               temperature
                                                 1.E-08                                                                                           0
                                                          0             100           200          300            400              500

                                                                                            Time (Hours)

                                                                  FIG. 10.18. Fractional release of 137Cs from HFR-K3/1.



                                                  1.E+00                                                                                      50




                                                  1.E-01


                                                  1.E-02


                                                  1.E-03




                    Strontium Release Fraction
                                                  1.E-04


                                                  1.E-05


                                                  1.E-06                                                       US/INL         France

                                                                                                               Korea          Germany

                                                  1.E-07                                                       South Africa   Expt Data

                                                                                                               temperature

                                                  1.E-08                                                                                      0
                                                              0          100          200          300            400             500

                                                                                            Time (Hours)

                                                                  FIG. 10.19. Fractional release of 90Sr from HFR-K3/1.




562
                                    1.00                                                                                50




                                    0.80




                                    0.60




          Silver Release Fraction
                                    0.40

                                                                                             US/INL      US/GA

                                                                                             France      Korea
                                    0.20                                                     Germany     South Africa

                                                                                             Expt Data   temperature



                                    0.00                                                                                0
                                           0           100          200          300           400               500

                                                                           Time (Hours)

                                               FIG. 10.20. Fractional release of 110mAg from HFR-K3/1.


The measured transient release curves for the metallic fission products (Figs 10.18, 10.19,
10.20) show that, after an initial increase, the release remains more or less constant, before —
in the case of caesium — the release fraction starts to increase and reaches at the end of the
heating test a value of about 1 × 10-4. Strontium remains below the 10-5 throughout the whole
test, while silver, after rapid increase to a level of ~3%, remains practically constant.

Postcalculation of this test with the various models reveals a tremendous overestimation by all
codes. Measurements are hardly reproducible with a diffusion model using a simple effective
diffusion coefficient.
10.4.4.2. Comparison case 8: HFR-K3/3

Sphere 3 of the same irradiation test was heated at 1800°C over 100 h, where after 25 h, the
test was accidentally interrupted and later resumed. In contrast to sphere 1, heating of sphere 3
has shown a much more diffusion-like transient behaviour as can be seen from the Figs 10.21,
10.22, and 10.23, respectively. A steadily increasing Kr release was observed after 10 h
heating at 1800°C exceeding the level of one failed particle (6 × 10-5) after about 50 h at
1800°C. For the postcalculation, it was assumed that 10 particle failures occurred during
heating at 1800°C after 50 h, 55 h, 65 h, 70 h, 75 h, 80 h, 85 h, 89 h, 92 h, and 97 h.

Corresponding postcalculations with diffusion codes — consequently — results in better
qualitative agreement with the measurements. But also the quantitative agreement is much
better in this case, even for silver, for which a more or less diffusion-like behaviour was
recorded (which is not always the case). Largest discrepancy is again with the strontium
overestimated in the calculation by more than an order of magnitude.

The massive overprediction of strontium release in the HFR-K3 heating tests suggests to
possibly adjust downwards the Sr diffusion coefficient in silicon carbide. This, however, can
only be done by taking all experimental evidence together.




                                                                                                                             563
                                                            1.E+00                                                                               500




                                                            1.E-01


                                                            1.E-02


                                                            1.E-03




                                  Cesium Release Fraction
                                                            1.E-04

                                                                                                                              US/INL
                                                            1.E-05                                                            US/GA
                                                                                                                              France

                                                            1.E-06                                                            Korea
                                                                                                                              Germany
                                                                                                                              South Africa
                                                            1.E-07                                                            Expt Data
                                                                                                                              temperature

                                                            1.E-08                                                                               0
                                                                     0                    50            100             150                    200

                                                                                                   Time (Hours)


                                                                         FIG. 10.21. Fractional release of 137Cs from HFR-K3/3.

                                        1.E+00                                                                                                       500




                                            1.E-01


                                            1.E-02


                                            1.E-03




      Stronlum Release Fraction
                                            1.E-04

                                                                                                                                US/INL
                                            1.E-05
                                                                                                                                France

                                                                                                                                Korea
                                            1.E-06                                                                              Germany
                                                                                                                                South Africa

                                            1.E-07                                                                              Expt Data

                                                                                                                                temperature

                                            1.E-08                                                                                                   0
                                                              0                      50                100              150                     200

                                                                                                   Time (Hours)

                                                                         FIG. 10.22. Fractional release of 90Sr from HFR-K3/3.




564
                                     1.E+00                                                                            500




                                     1.E-01


                                     1.E-02


                                     1.E-03




           Silver Release Fraction
                                     1.E-04
                                                                                                      US/INL

                                     1.E-05                                                           US/GA
                                                                                                      France
                                                                                                      Korea
                                     1.E-06
                                                                                                      Germany
                                                                                                      South Africa
                                     1.E-07                                                           Expt Data
                                                                                                      temperature

                                     1.E-08                                                                            0
                                              0                50               100             150                  200

                                                                            Time (Hours)


                                                  FIG. 10.23. Fractional release of 110mAg from HFR-K3/3.

10.4.5. Results on fission product release for case 9: HFR-K6/3

The irradiation experiment HFR-K6 with four GLE-4 fuel spheres was, in conjunction with
HFR-K5, considered to serve as proof test for HTR-Modul fuel, where respective operational
and transient conditions were to be simulated during the test. Due to the decline of nuclear
activities in Germany, it was not until 13 years after irradiation that post-irradiation
examination work was resumed.
The heating test with an HFR-K6 irradiated sphere was one of the first in the new KÜFA-II
furnace operated at the ITU in Karlsruhe (see Section 8.3.2). The test was conducted with
sphere 3 which had reached a burnup of 10.9% FIMA (after revision: 9.7% FIMA) and a fast
neutron fluence of 4.8 × 1025 n/m2, E>0.1 MeV. Heating temperature levels chosen were
1600, 1700, and 1800°C over periods of 100 h each followed by a fourth heating phase again
at 1800°C over additional 300 h [297, 298].
The measured krypton release remained surprisingly low, even below the level of 10-5 during
the three heating phases. Only with beginning of the 4th heating phase, the release increased
significantly. The assumption with regard to the postcalculation was the failure of 5 particles:
after 119 h, 174 h, 214 h, 258 h, and 288 h, respectively, of the final 1800°C heating phase.
Also the observed caesium behaviour (Fig. 10.24) has shown extremely low fractional release
data which remain during the 1600°C and 1700°C heating phases near the 10-6 level, before
the release starts to increase with the 1800°C phase and eventually reaches ~4%. The 110mAg
isotope was, due to the long time after the irradiation, no longer present in the sphere, while
strontium has not been measured so far.
The postcalculations with the various codes exhibit good agreement among each other, but a
strong overestimation of the caesium release with a difference of several orders of magnitude
during the first few hundred hours of heating, and reduced to about a factor of 10 at the end of
the test. The effect of the few failed particles on the caesium release is not visible due to the
much larger total release (both measured and calculated). The calculated silver release (Fig.
10.25), again shown for a linear scale, is ranging between 60 and 100% fractional release at
test end.



                                                                                                                             565
                                                1.E+00                                                                                               500




                                                     1.E-01


                                                     1.E-02


                                                     1.E-03




      Cesium Release Fraction
                                                     1.E-04
                                                                                                                                US/INL
                                                                                                                                US/GA
                                                     1.E-05
                                                                                                                                France
                                                                                                                                Korea
                                                     1.E-06                                                                     Germany
                                                                                                                                South Africa
                                                     1.E-07                                                                     Expt Data
                                                                                                                                temperature

                                                     1.E-08                                                                                          0
                                                                 0      100        200         300           400     500         600             700

                                                                                               Time (Hours)

                                                                     FIG. 10.24. Fractional release of 137Cs from HFR-K6/3.


                                                          1.00                                                                                         500




                                                          0.80




                                                          0.60




                                Silver Release Fraction
                                                                                                                              US/INL
                                                          0.40                                                                US/GA

                                                                                                                              France

                                                                                                                              Korea

                                                          0.20                                                                Germany

                                                                                                                              South Africa

                                                                                                                              temperature

                                                          0.00                                                                                         0
                                                                 0      100        200        300           400     500        600             700

                                                                                                     Time (Hours)

                                                              FIG. 10.25. Fractional release of 110mAg from HFR-K6/3 (linear scale!).




566
10.5. PREDICTION OF FISSION PRODUCT RELEASE BEHAVIOUR DURING
      HEATING

10.5.1. Input parameters and test conditions

Two examples have been suggested for the prediction section, for which the respective
boundary conditions are listed in Table 10.12. The heating experiment with sphere 1 of the
irradiation test HFR-EU1bis was, at least at the time of definition of the accident benchmark,
in the planning stage and therefore considered a prediction. Experimental caesium and silver
release data have been made available in the meantime. The ‘HTR-PM’ called test has
actually no direct relation to the Chinese HTR-PM design. It is a simple code-to-code
comparison where fuel sphere data assumed are those of the German reference fuel exposed
to a fictive irradiation history.

10.5.2. Results on fission product release for case 10: HFR-EU1bis/1

As part of the revitalized irradiation programme for HTGR fuel irradiation testing in the
European Union, the so-called HFR-EU1 irradiation experiment was initiated with the goal to
explore the performance limits of the presently existing German and Chinese high quality fuel
(see Section 7.2.4.). This test with a focus on high burnup (towards 20% FIMA) was
terminated in February 2010. A parallel, congenial test, called HFR-EU1bis, with a focus on
high operation temperature was conducted under simplified conditions and was terminated in
October 2005 with post-irradiation examination work having started soon afterwards (see
Section 7.2.3.).

Sphere 1 out of the five fuel spheres inserted in the EU1bis test, which reached a burnup of
9.3% FIMA and a fast neutron fluence of 3 × 1025 n/m2, E>0.1 MeV, was planned to be
heated at temperature levels of 1250, 1600, 1700, and 1800°C over 200 h each. The first,
relatively low temperature level was chosen to account for the analysis of the release
behaviour of silver, of which still plenty is available. In the real heating test, there was no
1800°C heating phase. Another difference was the assumption in the calculations to proceed
to the next temperature level immediately, whereas in the real heating test, the fuel sphere was
cooled down to room temperature after each heating phase. These cooldown and heatup
interim phases took a longer time than the 2 hours assumed in the calculations.

Furthermore, in the release calculations, no particle failure was assumed. For the heating test
itself, this was found to be in agreement with the experiment, since measured krypton release
