Repository: charles-azam/eng-bench

# NSTF-Bench

Can a coding agent do engineering analysis? NSTF-Bench asks one hard question instead of many
easy ones: given a bounded evidence pack about **Argonne's NSTF** — a half-scale, 26-metre
passive reactor-cavity cooling facility that a US national lab instrumented and measured for 33
months — predict what the lab measured, blind, with calibrated uncertainty.

The agent receives geometry, materials, instrument locations, and the electrical heater program.
It does **not** receive the thermal duty (it must derive it from an energy balance), any measured
outcome, or network access to the facility's publications. It must leave a calculation note and a

File: triso/sources/TECDOC-1674_full.txt (part 38 of 46)
                                     IAEA-TECDOC-1674 n Advances in High Temperature Gas Cooled Reactor Fuel Technology
during heating remained below the level of the inventory of a single coated particle. What
may not be in agreement with the real experiment, is the high chance of presence of
irradiation-induced failures of an SiC layer or even the whole coating that could be concluded
from the high R/B gas release measured particularly toward the end of irradiation. To what
extend sphere EU1/1 had contributed to the overall gas release could not be distinguished
during the irradiation test. The transient fractional release curves for the metallic fission
products are plotted in Figs 10.26, 10.27, and 10.28.

The measured 137Cs activity (see symbols in Fig. 10.26) is on a relatively high level already
during the 1250°C heating. This is presumably the result of the high temperature during
irradiation with enhanced diffusion through the particle coatings and release from particles
with an SiC layer that failed during irradiation.




                                                                                            567
TABLE 10.12. PREDICTION OF HEATING TESTS
                                                        Irradiation phase                                              Heating phase
          Case                     Time       Temperature            Burnup     Fast neutron fluence   Temperature T    Time to reach T     Time at T
                                  (efpd)         (°C)               (% FIMA)     (1025, E>0.1 MeV)         (°C)               (h)              (h)
          10                       249          1100 (s)                9.3             3.0                300                                6
          HFR-EU1bis/1           (5976 h)                                                                  1250              19              200
                                                                                                           1600               7              200
                                                                                                           1700               2              200
                                                                                                           1800               2              200
                                                                                                                                          Total: 836
          11                       1000          1000                       9           2–5                300                               0.5
          HTR-PM                 (24 000 h)                                                                1250              2               10
                                                                                                           1600             7.5              200
                                                                                                           1650              1               200
                                                                                                           1700              1               200
                                                                                                           1800              2               200
                                                                                                                                          Total: 824

    (s) = surface temperature.




    568
                                                1.E+00                                                                                             50




                                                1.E-01


                                                1.E-02


                                                1.E-03




     Cesium Release Fraction
                                                1.E-04

                                                                                                                             US/INL
                                                1.E-05                                                                       US/GA
                                                                                                                             France

                                                1.E-06                                                                       Korea
                                                                                                                             Germany
                                                                                                                             South Africa
                                                1.E-07
                                                                                                                             Expt Data
                                                                                                                             temperature
                                                1.E-08                                                                                             0
                                                         0       100      200      300      400          500    600    700             800

                                                                                          Time (Hours)

                                                              FIG. 10.26. Fractional release of 137Cs from HFR-EU1bis/1.

                                                 1.E+00                                                                                      500




                                                 1.E-01


                                                 1.E-02


                                                 1.E-03




                   Strontium Release Fraction
                                                 1.E-04


                                                 1.E-05                                                                 US/INL
                                                                                                                        France

                                                 1.E-06                                                                 Korea
                                                                                                                        Germany

                                                                                                                        South Africa
                                                 1.E-07
                                                                                                                        temperature

                                                 1.E-08                                                                                      0
                                                          0       100     200      300     400       500       600    700            800

                                                                                          Time (Hours)

                                                              FIG. 10.27. Fractional release of 90Sr from HFR-EU1bis/1.



In agreement with the experience with high silver release at temperatures above 1000°C, the
calculated fractional release of 110mAg is reaching already the percentage range towards the
end of the 1250°C heating phase, followed by the expected steep increase at higher
temperatures. Also 137Cs and 90Sr are predicted to escape significantly from the sphere at an
early stage.




                                                                                                                                                        569
                                                          1.00                                                                                      50




                                                          0.80




                                                          0.60




                                Silver Release Fraction
                                                                                                                                    US/INL
                                                          0.40
                                                                                                                                    US/GA
                                                                                                                                    France
                                                                                                                                    Korea
                                                                                                                                    Germany
                                                          0.20
                                                                                                                                    South Africa
                                                                                                                                    Expt Data
                                                                                                                                    temperature

                                                          0.00                                                                                      0
                                                                 0      100      200      300      400      500      600      700             800

                                                                                                  Time (Hours)

                                                          FIG. 10.28. Fractional release of 110mAg from HFR-EU1bis/1 (linear scale!).


10.5.3. Results on fission product release for case 11: HTR-PM fuel sphere

The calculations for the heating experiment with an HTR-PM fuel sphere were made based on
the assumption of no particle failure during the heating. Results are shown in Fig. 10.29 with
all codes being in fairly good agreement with each other.


                                                 1.E+00                                                                                             5000




                                                      1.E-01


                                                      1.E-02


                                                      1.E-03




      Cesium Release Fraction
                                                      1.E-04

                                                                                                                                US/INL
                                                      1.E-05
                                                                                                                                US/GA
                                                                                                                                France
                                                      1.E-06
                                                                                                                                Korea
                                                                                                                                Germany
                                                      1.E-07                                                                    South Africa
                                                                                                                                temperature

                                                      1.E-08                                                                                        0
                                                                 0     100      200      300      400       500     600      700             800

                                                                                                Time (Hours)

                                                               FIG. 10.29. Fractional release of 137Cs from the ‘HTR-PM’ fuel sphere.




570
10.6. SUMMARY AND CONCLUSIONS

National engagement as well as bilateral or multi-national cooperation in HTGR fuel
development is ongoing and is expected to further improve fuel performance and the ability to
make reliable predictions. The accident condition benchmark exercise has successfully
demonstrated to be a useful basis for verification and validation in establishing the reliability
of code predictions. The confidence in the applicability of these codes is strengthened by
validation along the experimental programmes that include both irradiation and heating tests.

Any new HTGR fuel development programme will, however, have to ascertain that the fuel is
consistent with the internationally established standards as described here. Additional
irradiation and post-irradiation testing and examination will be required for newly
manufactured fuel, in order to expand and improve the existing statistical data base for fuel
performance analysis. The additional data will demonstrate successful fuel designs, cover the
full range of design and operating requirements of future reactors, strengthen the statistical
viability of the performance base, and confirm expected in-reactor performance. Fuel test
programmes will be continual efforts in that it may be open to new test requirements or new
understandings of fuel performance.

From the codes that have been applied to all or part of the cases suggested for the accident
benchmark, most represent developments from the recent years to be compared with some
older codes, where development was often constraint by requirements of computer technology
at that time. This valuable accident benchmark exercise is beneficial to both types of models
since it provided the opportunity for confirmation/validation and identified the areas for
further improvements, some conclusions can be drawn:

    In the sensitivity study, most codes have shown good agreement among each other.
     Some differences can be explained by different assumptions for input data or boundary
     conditions. With regard to the sensitivity identified for the number of nodes in the
     diffusion calculation for the kernel, the application of the analytical solution offered by
     the Booth model appears to be more accurate method. Time step length may also
     influence the calculational results.
    From the postcalculations of heating tests and comparison with the measurements, it
     appears that the diffusion coefficient for caesium in silicon carbide, which was
     recommended following the evaluation of 44 heating experiments, is still varying over a
     broad range.
    The ambiguity in the explanation of the recommended diffusion coefficient of caesium
     in silicon carbide of [1] should be eliminated by saying (as most seem to understand it)
     that the formula recommended is the sum of the low temperature ‘HRB-branch’ with
     the high temperature ‘FZJ-branch’:
                                   125,000                          514,000  m 2
      D  5.5  10 14 exp  exp                 1 . 6  10 2
                                                                    exp         
                            5           RT                             RT  s
     where Г is the fast neutron fluence (1025 n/m2, E>16fJ).
    It is obvious that in particular the strontium data are largely overpredicted in most cases.
     While the retention capability of UO2 and the matrix material of the fuel spheres is
     visible, it is most probably the diffusive transport through the silicon carbide layer that
     appears very conservative and should undergo a thorough review.
    Silver release measurements are often unusual and inconsistent, and therefore extremely
     difficult for postcalculation. There are presumably other mechanisms for transport and




                                                                                             571
     retention working than treated by a simple diffusion model. The diffusion coefficient
     recommended in [1] was derived from a 1500°C heating test at Harwell.
    One of the most recent heating tests, HFR-K6/3, has shown supremely low krypton and
     caesium release values, which are largely overpredicted by the model calculations. This
     extremely good accident condition performance of the very latest manufacture of
     German TRISO fuels should be the starting point of further studies: if results of this
     type can be substantiated reproducibly, new HTGR designs might benefit from
     potentially higher accident temperatures than the presently established 1600°C limit.
     The new limit has to be quantified taking account of the burnup and neutron fluence
     levels reached during irradiation.
    Problems that arose with validation along experimental results may require expansion of
     postexamination after irradiation and heating.


                      11. SPENT FUEL TREATMENT AND DISPOSAL

11.1. EXPERIENCE WITH SPENT FUEL TREATMENT FOR SHUT-DOWN HTGR

Every nuclear facility must be decommissioned at the end of its lifetime. Decommissioning
includes clean-up of radioactivity and subsequent demolition of the plant. According to
internationally acknowledged definitions by the IAEA, there are three options for
decommissioning:

         Immediate dismantling or early site release or decon where the facility will be
          decontaminated and dismantled soon, i.e. a few months or years after shutdown;
         Safe enclosure or safestore where the facility is put into a safe storage configuration
          for a period of 40–60 years before contamination and dismantling activities will start;
         Entombment where all radioactive material will remain on-site with no requirement
          for total removal. The radioactive parts of the facility will be encased in a long-lived
          structure, e.g. concrete, and maintained until radioactivity is no longer a concern and
          site license can be terminated.

Which one of the above options will be selected, is usually determined by individual national
policy and the owner’s strategy.

Between the 1960s and 1980s, HTGR spent fuel processing was extensively studied in the
USA and in Germany at laboratory scale and later at pilot scale. The experience achieved in
the past was mainly on 233U recovery from mixed (Th,U)O2 coated fuel particles.

These works have essentially dealt with the head end process to recover the kernels of
uranium and thorium oxides by elimination of the successive layers of carbon and silicon
carbide (SiC). After this step, the uranium and the thorium were recovered and separated from
the fission products by the THOREX process (dissolution of the oxide by HNO3/HF, then
extraction of the thorium and uranium by tributylphosphate (TBP) and used for the re-
fabrication of the oxide.

11.1.1. Germany

11.1.1.1. Decommissioning strategy for gas cooled reactors

Since the end of the 1970s, the HTGR fuel strategy was guided by the need to meet non-
proliferation aspects and to find a convincing publicly accepted spent fuel concept. The




572
German reference spherical fuel element with its safety related properties has many positive
features, which are effective not only during normal operation and during accidents, but also
under conditions of intermediate storage and final disposal:

         Efficient use of uranium and in-situ generated plutonium in LEU fuel due to high
          burnup;
         Isotopic composition of the spent fuel which is non-proliferation friendly;
         TRISO coating of the fuel particles providing an effective long term barrier against
          fission product transport and reduces the need for additional barriers;
         Passive air cooling systems being sufficient from the beginning of intermediate
          storage due to the low power density of the fuel;
         Disposal techniques developed for medium active waste applicable to spent HTGR
          fuel;
         Homogeneous graphite matrix minimizing any spent fuel conditioning effort;
         Corrosion resistance of both matrix graphite and particle coatings against repository
          relevant salt brines allowing a simple fuel disposal packaging concept;
         Small and easy to handle equipment in intermediate and final storage.

For these reasons, the concept of spent fuel treatment was selected in Germany in 1985 for the
two HTGRs which were operated, the AVR test reactor in Jülich and the prototype reactor
THTR-300 in Hamm-Uentrop. This option of direct disposal, which is presently the only
accepted method of spent HTGR fuel management in Germany, involves the two steps of

         intermediate dry storage in appropriate containers and facilities;
         transfer to a deep-mined salt dome repository for final disposal utilizing techniques of
          treatment similar to heat generating medium level active waste (MLW).

But also for the period of longer term interim storage, until a final disposal site has been
selected, dry storage in casks is to be applied.
11.1.1.2. Handling of spent fuel from the AVR

At the end of 1988, after 21 years of operation, the AVR reactor was permanently shut down.
Application for the license for decommissioning was submitted in December 1987. Until the
license was granted, the reactor was held at ‘zero power operation’. Safestore
decommissioning of the AVR began in 1994. It was split into two phases [354]:

(1)       Defueling of the reactor, dismantling of plant systems outside the reactor building;
(2)       Dismantling of components, alteration of components, installation and operation of
          new facilities for the state of safe enclosure as well as operation in the state of safe
          enclosure.

Originally a strategy for a complete removal was investigated consisting of a step-by-step
dismantling, which allowed the plant to be transferred into a configuration of safe enclosure
after either step [354].

In 2003, the AVR GmbH was taken over by the ‘Energiewerke Nord’ (EWN) in Lubmin,
Germany, and the decommissioning strategy was changed. In an agreement between the
Federal Government and the State of NRW, it was decided to not only have a safe enclosure
of the AVR reactor, but to have the site returned to green-field status by the year 2012. The




                                                                                              573
plan is to lift the grouted reactor pressure vessel including all internals with a weight of some
2100 t as a whole out of the reactor building and store it in a separate building.

The AVR was primarily used to test the HTGR concept, the fuel, and the components.
Fueling of the first core loading started on July 14, 1966, with about 30 000 first core fuel
elements, 70 000 moderator (graphite) balls, and 3000 absorber balls. In sum, more than
290 000 spherical fuel elements of five different types and 15 variants (carbide/oxide,
BISO/TRISO, HEU/LEU) with more than 6 billion coated fuel particles plus about 80 000
graphite (moderator) balls were inserted into the core. Fuel element design also changed soon
with reload charge 3 from machined graphite shells to pressed matrix materials.

Using high enriched mixed carbide/oxide fuel at the beginning, the reactor core was, since
mid 1982, gradually converted to low enriched fuel. By the end of operation, a total of 2.4
million spheres were recycled in the core, some 180 400 fuel elements were removed from the
core. The detailed fuel composition of the reactor core during the years of operation was
described already in Section 3.4.2. The composition of the reactor inventory of totally
~110 000 fuel spheres remaining in the reactor at the end of operation was about 50% of HEU
and 50% LEU fuel. The exact fuel composition after terminating the operation of the reactor
is given in Table 11.1 [48, 355]. At present, all fuel is stored in CASTOR casks at an interim
dry storage facility at FZJ.

TABLE 11.1. FUEL INVENTORY OF AVR AT THE END OF OPERATION
                               AVR fuel                                       Number of fuel elements
                                                                                   (rounded)
                     Type                                Variant
         HEU                     5 g Th              GO, GFB-3, -4, -5                          39 300
                                 10 g Th                  THTR                                 17 400
         LEU                 10% enrichment               GLE-3                                 24 500
                            16.7% enrichment              GLE-4                                29 000
                                                                     Total:                   110 200



Defueling started in April 1994 with HEU fuel only. Due to the fact that a particular license
was required for LEU fuel handling in the Hot Cells of FZJ, all LEU fuel identified was
reshuffled back into the core. Selection was made by measurement of the 232U isotope which
is practically present in the thorium containing HEU fuel only. During operation, a perfect
distinction by 233Pa in the gamma scan was possible. The defueling process was interrupted
after having discharged 35 000 HEU fuel elements with a HEU share in the circulated
elements reduced to 17%. After the LEU license was finally granted, defueling was resumed
in March 1996. It was restricted at the beginning by the fact that upper limits for heavy metal
and 239Pu contents had to be obeyed. After obtaining the permission for considerably higher
limits, unselective defueling could begin with still 63 000 spheres in the core. The defueling
process was accompanied by regular criticality measurements to ensure in-time
countermeasures in case of too high a fuel concentration in the core centre conceivably
resulting from the fresher fuel of the outer zone displaced to the inside during defueling. The
defueling was completed by the middle of 1998 [356].

Table 11.2 lists the book balance of charged and discharged AVR fuel elements [48]. The
figure of ‘12’ as the overall difference should not be taken too seriously due to the
uncertainties in counting spheres in cases of misidentifying fuel types, broken spheres, or




574
problems with the charging system. As a result of an inspection for residual fuel in the core,
the equivalent of 197 fuel elements was said to be unretrievable [48]. It is an estimated upper
limit of fuel loss in the core, but was considered by the regulator to be sufficiently low and
safely enclosed to remain in the reactor during its interim storage. All lost fuel is classified as
HEU fuel with originally 5 g of thorium. Total heavy metal left in the core was calculated to
be 486 g of uranium (including 71 g of 235U and 24 g of 233U), 7.2 g of plutonium, and 1180 g
of 232Th [48].

TABLE 11.2. BOOK BALANCE OF CHARGED AND DISCHARGED AVR FUEL ELEMENTS
Fuel type           Fuel variant   Charged        Fraction of     Charged     Discharged    Difference
                                                 total fuel (%)
HEU                    UCC             30 155              10.4
5 g Th                  T               7 504               2.6
                       GK              50 794              17.5
                       GO              90 396              31.1
                     GFB-3,4,5         17 290               5.9
                                        total:                      196 139       201 945        -5 806
HEU                   GFB-1,2           3 050               1.0
10 g Th                THTR            35 415              12.2
                                        total:                       38 465        32 978         5 487
                                   Total HEU:              80.7     234 604       234 923          -319
LEU 7% enr            GLE-1             2 400               0.8       2 400         2 327            73
LEU 10% enr           GLE-3            24 611               8.5      24 611        24 412          199
LEU 16.7% enr         GLE-4            29 090              10.0      29 090        29 031            59
                                   Total LEU:              19.3      56 101        55 770          331
                                       Total:            100.0      290 705       290 693            12



The book discharge deviations were corrected not until after final defueling. It was, however,
known by sphere measurements before the so-called KAHTER fuel loading (reload 22
inserted September 1986) that in the last years of operation, GLE-1 elements were no longer
in the reactor, and that the number of the old HEU elements with 10 g of Th was only around
2000 (instead of over 5000 as in the book). Both were confirmed in the defueling process.

Steel cans with a capacity of 50 fuel spheres each were filled at the AVR site and transported
to the hot cells at FZJ, where they were sealed and stored in a water pool serving as buffer
storage. The steel cans were then opened and the fuel from those, which did not indicate water
penetration, was repacked into larger, dry storage canisters with a capacity of 950 balls
(Fig. 11.1 top) [357]. Fuel elements which were found wet due to leaky sealings of the steel
cans, were also given into the dry storage canisters, but then sealed with a particular leak-tight
welding. The dry storage canisters are filled with helium of 0.1 MPa, their specified leak
tightness is < 10-2 Pa L/s. The employment of the 950-ball canisters was considered to ease
the future repackaging step to the reference 400 L final disposal drums.

For the intermediate storage, two concepts are being applied:

         canister storage behind a concrete shielding; or
         storage directly in shielded containers.




                                                                                                   575
A natural convection type, dry storage facility, which is operated since 1981 without any
disturbance, took up 72 of the dry storage canisters in 36 positions up to now (Fig. 11.1
bottom left). Heat removal designed for 7.2 kW is supported by an air venting system of 2000
Nm3/h. According to the second concept, two of the canisters are inserted into a CASTOR
THTR/AVR type storage cask closed by a double lid system.




FIG. 11.1. AVR spent fuel management in the hot cells at FZJ (top), AVR canister storage (bottom
left), storage in CASTOR casks (bottom right).


The CASTOR casks are stored at FZJ in the intermediate dry storage facility licensed to take
up a total of 158 casks (Fig. 11.1, bottom right). The maximum heat production of 15 kW (if
completely filled) is passively removed by natural convection [358].

This procedure has been done for all fuel discharged during reactor operation and after reactor
shutdown, which are approximately 290 000 fuel spheres in (presumably) 153 CASTOR
casks. Last transport to the storage site was in August 2000. As of September 2004, the AVR
container store contains 132 CASTOR casks with a total of 250 560 spheres and the dry
storage facility contains 34 fuel canisters with a total of 32 264 spheres.
11.1.1.3. Handling of spent fuel from the THTR-300

The concept of the ‘Thorium Hochtemperatur-Reaktor’, THTR-300, in Hamm-Uentrop dates
back to the end of the 1960s. The THTR-300 with a thermal power of 750 MW was operated
for a total of 16 410 hours or an equivalent time of 423 days of operation at full load.



576
Construction (1971–1983) and operation (1983–1988) of the reactor were characterized by
various licensing-technical and political obstacles which eventually ended up in the decision
by the operator in September 1989 for decommissioning the reactor.

The decommissioning procedure is conducted in four consecutive steps [359]:

(1)   Shutdown operation; primary circuit depressurized; helium substituted for nitrogen;
      shutdown rods fully inserted and locked; removal of decay heat (< 20 kW) by natural
      convection and radiation;
(2)   Unloading the reactor and spent fuel storage as a prerequisite for safe enclosure;
      reactivity < 0.95 during unloading by addition of 7000 absorber balls; core inspection
      device for visual control of fuel-free state;
(3)   Establishment of safe enclosure; residual radioactivity sealed from environment and
      controlled; effective dose from release into environment < 0.1 mSv per year; all
      buildings except for reactor hall, reactor building, and auxiliary building to be released
      from the validity of the Atomic Act;
(4)   Operation of passively ‘safe enclosure’ over 30 years; largely no maintenance;
      monitoring the few remaining systems to be operated from adjacent fossil power plant.

Steps 2, 3, and 4 require a license according to the German Atomic Act.

The establishment of the configuration of safe enclosure was achieved in February 1997
(comparable to the IAEA passive SAFE STORAGE option). The operation of the safely
enclosed plant will last for 30 years, before a complete dismantling may take place.

The THTR fuel concept was designed for a high enriched uranium–thorium fuel cycle. The
reference fuel particle consists of a homogeneous U–Th mixed oxide kernel surrounded by a
BISO coating. Total particle diameter is about 760 μm. The spherical fuel element contains
approx. 34 100 of those BISO coated fuel particles. The total heavy metal content amounts to
1.032 g of 93% enriched uranium and 10.2 g of thorium per fuel sphere.

The initial THTR core contained a total of 674 200 spherical elements, of which 358 200 (or
35%) were fuel elements, 272 500 (40%) were graphite elements, and 43 500 (7%) were B
and Hf-doped absorber elements. During THTR operation, 1.3 million spheres were
circulated, 235 000 of which were permanently removed and replaced by fresh fuel [360]. At
the time of termination of operation on September 1, 1989, a total of 704 426 operating
elements were in the core and the loading facility [361]. In addition, the internal operating
element storage contained about 240 000 operating elements. From the core itself,
approximately 670 000 operating elements (Table 11.3) had to be finally removed, 84% of
which were fuel elements [362].

TABLE 11.3. COMPOSITION OF THTR CORE.
               Number of operating elements in the core at beginning of unloading process
                                         563 000      Fuel elements
                                          76 000      Graphite elements
                                          31 000      Absorber elements
                                       Σ 670 000      Operating elements




                                                                                            577
Unloading of the THTR pebble bed core was initiated in December 1993 with a concept based
on detailed calculations and tests with a core model. The unloading process was completed in
October 1994 achieving the state of a ‘nuclear fuel free’ reactor. The unloading process is, in
principle, similar to the discharging process during normal operation except for some process
engineering modifications concerning the replacement of the helium gas by nitrogen and air
as well as the reduced temperature in the depressurized reactor. Absolutely subcritical
conditions during the unloading process were guaranteed by insertion of both reflector and in-
core control rods and by the addition of 4200 absorber elements.

The unloading of the THTR pebble bed was monitored by means of the burnup measuring
system, a graphite moderated 500 W ‘Small Burnup Measuring Reactor’ (SMR), containing
3.6 kg of 235U in form of 20% enriched U–Al fuel in 767 strip shaped fuel elements with
rectangular cross-section (15 × 1.1 mm2) and 89–711 mm length. In the SMR, a reactivity
effect was created when a THTR fuel element was passing. Operating elements were sorted
by this way and transferred to steel canisters each containing 2100 elements. The flow pattern
of the spheres during the unloading procedure was examined in experiments using a 1:2 core
model showing that a central funnel is formed leading to a mixture of fuel elements with
different burnups [363].

The diagram in Fig. 11.2 shows the number of discharged absorber elements (AE) and
graphite elements (GE), respectively, per each of the 268 ‘unloading steps’, which
corresponds to 2100 discharged fuel elements or one filled steel canister [364]. Furthermore,
the mean burnup of the removed fuel elements is plotted exhibiting different phases during
the unloading process. The minimum in burnup around unloading step 150 is due to fuel
elements from the surface of the outer upper core with a low irradiation history, whereas the
later increase in burnup is from highly irradiated fuel from the bottom edge of the core [364].

The efficiency of the selection process was about 97%, meaning that from the total of about
300 000 graphite elements and 43 500 absorber balls, approximately 3% have gone with the
fuel elements into the fuel canisters [362]. The inventory of fissile material remaining in the
core after completion of the unloading process was estimated to be 0.976 kg, significantly
lower than the required value of 2.5 kg. Between start and end of plant operation, ten
containers were filled with about 17 000 damaged operating elements mainly due to control
rod operation, four more were filled until the end of fuel unloading.

An at-reactor canister storage for spent THTR fuel (Fig. 11.3) with 72 storing positions for
three canisters each plus nine more positions for high active waste was licensed in 1982. It
received its first regular spent fuel in 1988. All fuel canisters were stored there for 1–2 years.
Shielding is given by concrete walls of 1.9 m thickness. The store is designed for a heat
removal of 232 kW which is realized by a forced convection cooling [358].

For the following step of storage and transport of the fuel elements to an external interim
store, respective casks of the CASTOR THTR/AVR type have been used with one CASTOR
to contain one fuel canister with approximately 2100 fuel elements. Maximum burnup per
fuel element container was about 8.8% FIMA, maximum decay heat per fuel element
container was about 100 W, both values significantly lower than the design values. Neutron
dose rates at the loaded transport and storage cask were shown to be less than 1 μSv/h. Two
more CASTOR casks were filled with the SMR fuel elements.




578
FIG. 11.2. Discharged absorber (AE) and graphite elements (GE) per unloading step (= 2100 fuel
elements) and mean burnup of fuel elements.




                           FIG. 11.3. THTR-300 store for spent fuel.




                          FIG. 11.4. THTR-300 spent fuel management.




                                                                                          579
The storage license for the casks in the interim storage site Ahaus (BZA) was issued in 1992.
Special six-axle railway wagons were available to carry three casks each. By April 1995, a
total number of approximately 620 000 spent fuel elements had been transported in 306
CASTOR casks in 57 shipments from the THTR site to the BZA. A schematic of the
complete spent fuel management is shown in Fig. 11.4 [359].
11.1.1.4. Transport and storage container CASTOR THTR/AVR

With the development of transport and storage casks, the tendency was towards away-from-
the-reactor storage facilities having the advantage of increasing the storage capacity as
