Repository: charles-azam/eng-bench

# NSTF-Bench

Can a coding agent do engineering analysis? NSTF-Bench asks one hard question instead of many
easy ones: given a bounded evidence pack about **Argonne's NSTF** — a half-scale, 26-metre
passive reactor-cavity cooling facility that a US national lab instrumented and measured for 33
months — predict what the lab measured, blind, with calibrated uncertainty.

The agent receives geometry, materials, instrument locations, and the electrical heater program.
It does **not** receive the thermal duty (it must derive it from an energy balance), any measured
outcome, or network access to the facility's publications. It must leave a calculation note and a

File: triso/sources/TECDOC-1674_full.txt (part 39 of 46)
                                     IAEA-TECDOC-1674 n Advances in High Temperature Gas Cooled Reactor Fuel Technology
needed. Transport and storage containers of the CASTOR type have already been proven
good for LWR fuel elements. The development of CASTOR THTR/AVR casks began in
1982. The CASTOR for HTGR fuel as shown in Fig. 11.5 [362] is a massive cast iron cask to
be closed by a primary and a secondary lid and a protection sheet. The lid system is designed
such that the required control of leak tighness can be done at the storage site. Dimensions of
the cask are given in Table 11.4 [362]. A transport license for these CASTOR casks was
issued in 1987.
11.1.1.5. Heat and acivity release from spent fuel spheres

Most of the activity of spent fuel exists in a solid, non-releasable form. From the gaseous
fission and activation products, only the long-lived isotopes are of importance with regard to
spent fuel storage. During transfer of spheres from the small to the larger storage canisters,
fuel specific data (type, burnup) were collected to know about the exact amounts of fuel and
radioactivity contents in the dry storage. 3H, 14C, and 85Kr have been identified as the only
considerable contributors to radioactive release from spent HTGR fuel at inert storage
conditions [357].

An aqueous solution can penetrate the A3 matrix graphite of a fuel element through its open
pore system. Under normal conditions, a sphere takes up about 8 ml. Under pressurized
conditions and dissolution of the pore gases in the liquid, this amount raises to conservatively
estimated 23 mL [199]. Hydrogen atoms in the water may be substituted by tritium leading to
HTO molecules accounting for 95% of the tritium inventory in the storage container. In
combination with radiolysis, HT or T2 gas will be formed. The 85Kr is a fission product and
mainly contained in the fuel particles. Its amount is directly related to the uranium
contamination in the matrix and the number of failed particles.

TABLE 11.4. DIMENSIONS OF CASTOR THTR/AVR CASK
Outer/inner length                                           2780/1964 mm
Outer/inner diameter                                         1380/640 mm
Material                                                     Nodular graphite cast iron
Weight                                                       26.1 t
Integral tightness of either lid                             10-5 Pa L/s
Contents                                                     1900 fuel spheres (AVR) or 2100 fuel spheres (THTR)




580
             FIG. 11.5. CASTOR THTR/AVR cask to take up one THTR fuel canister.

FZJ conducted an experimental programme to test the storage behaviour of spent AVR fuel
measuring activities and decay heat production of 17 spheres with a burnup between 4 and
16% FIMA and decay periods of 150 to 1700 d showing good agreement with respective
ORIGEN predictions [366].

First measurements of activity release from AVR spent fuel were conducted in the 1970s in a
facility simulating dry storage conditions [367]. It consisted of a furnace with a capacity of
five spheres and two gas-tight storage containers which could take up 20 spheres each. These
were connected to a sweep gas circuit including traps for the gaseous species. The furnace
could be heated up to 400°C, while the two containers were kept at temperatures of 140°C
(maximum temperature at dry storage) and 40°C (nominal operating temperature of disposal
site), respectively. Fuel types investigated were UCC with 16.7–18.0% FIMA burnup for
testing carbide fuel and GO-THTR with 5.1–6.5% FIMA for testing oxide fuel [367].




                                                                                          581
As is shown in Fig. 11.6, tritium was found to be released at rates independent of the fuel type
explained by the fact that its origin is mainly from 3He and impurities in the graphite [367]. A
repetition of these measurements a few weeks later exhibited reduced rates, a depletion effect
showing that only a part of the tritium adsorbed on the pore surfaces is available for release.
The activities released into the containers were found to show no significant further increase
after 50 d at 40°C and after 10 d at 140°C, respectively, due to the depletion of the inventory
and increasing partial pressure in the void volume [367]. The isotope 226Ra can be neglected
under interim storage conditions. Unlike the 3H and 85Kr release rates into the container were
observed to significantly increase during the investigation time. The depletion effect was not
observed for 85Kr.




FIG. 11.6. H-3 (left) and Kr-85 activity released from 20 GO fuel elements in open and closed
container (7 L void volume) over 100 d.


Furthermore measurements on the release of 3H and 85Kr were made using two specially
prepared canisters. One canister is filled with GK type (average burnup 15% FIMA), the other
one with GO type fuel balls (12.4% FIMA), with all fuel discharged from the AVR at the end
of 1976. The canisters were equipped with valves to allow sampling of the inside gas
atmosphere. The void volume of the canisters is 118 L initially consisting of normal air (at
25°C) with a relatively high moisture content (10–20 mg of H2O per litre of air), which
originated from the former interim storage in a water basin.

Tritium and krypton-85 activities were measured during storage over several years. For the
first three years, the observed increase in 3H activity corresponds to an average of 7.4 ×
10-3 GBq/a for both GO and GK fuel, whereas for 85Kr, the average release rate was 3.7 × 10-3
GBq/a for GO fuel and 1.9 × 10-3 GBq/a for GK fuel [368]. Activity release rates from AVR
spheres into the canister gas atmosphere are shown in Fig. 11.7 in an Arrhenius type diagram
for 3H and 85Kr [362].




582
Also the release from te two AVR canisters inside a CASTOR cask into the cask atmosphere
was experimentally investigated. Between 1987 and 1992, one CASTOR THTR/AVR cask
and one TN-AVR 2 cask were externally heated up to 55°C. The higher temperature resulted
in the release of moisture and thus of tritium in form of HTO. Since leakage rates from a cask
lid are by three orders of magnitude lower than those from a canister plug, activity release
from CASTOR casks, which are closed with two lids, into the environment is expected to be
negligibly low.




         FIG. 11.7. Arrhenius diagram of 3H and 85Kr release rates from experimental data.


With regard to 14C, an activation product from 14N and 13C, high concentration values are
typically found near the sphere surface resulting from coolant deposition. It can be released as
CO2 during oxidation processes. The 14C is bound to the binder material in the matrix graphite
and, at presence of moisture in the storage container, is liberated as gaseous CO2 during
corrosive reactions. For the 14C activity measurements conducted on the same two canisters in
the time 1986–1989, the fractions of O2 and CO2 and the 14C concentrations are listed in Table
11.5 [369].

The decreasing amount of O2 and the concomitant increase of CO2 show the corrosive origin
of the 14C. The accumulated CO2 corresponds to a carbon loss of averaged 7.7 mg per GK
sphere (after 5.3 years) and 6.5 mg per GO sphere (after 6.4 years). Considering an averaged
14
   C inventory of 5.5 × 106 Bq per fuel sphere, the fractional release rate of 14C into the
canister atmosphere is 8.6 × 10-4 per year. It is a conservative figure used for the first 10
years. For longer times, the depletion of oxygen in the container atmosphere can be taken into
account [369].




                                                                                             583
TABLE 11.5. CARBON-14 CONCENTRATIONS AND O2 AND CO2 FRACTIONS IN THE
CANISTER GAS ATMOSPHERE FOR GK AND GO FUEL ELEMENTS
                  GK fuel elements                                 GO fuel elements
                                          14                                                14
 Time (years)        O2         CO2         C      Time (years)      O2          CO2          C
 0=Oct 1983        (vol.%)    (vol.%)   (Bq/mL)    0=Sep 1982      (vol.%)     (vol.%)    (Bq/mL)
      0.             21.         0.       0.            0.            21.         0.         0.
      2.7            10.2       5.7       —             3.8           7.4        7.0         —
      3.8            6.6        7.8       129           4.9           6.1        8.5         72
      4.1            6.3        8.6       137           5.2           5.7        8.6         81
      4.6            6.0        8.9       166           5.7           5.0        9.2         99
      5.3            4.2        10.9      228           6.4           4.3        9.2        108

—     data not available.


To judge upon the 14C activity in the storage canisters of THTR fuel, the experimental data
gathered with the stored AVR fuel is taken and transferred to the conditions of THTR fuel.
For a fuel lifetime of 1000 efpd in the THTR core, the 14C inventory is 0.015 GBq per fuel
sphere (to be seen as an upper limit). With a void volume of 206 L in the (one) canister
initially consisting of a helium–air atmosphere (at 200°C), the 14C activity in the canister gas
accumulates to 0.27 GBq after 10 years of storage time. This is conservative with respect to
the smaller amount of oxygen available to each fuel element in the THTR canister [369]. A
14
   C inventory of 0.004 GBq per spent THTR fuel sphere was calculated with the ORIGEN-S
2 code based on a target burnup of 11.4% FIMA and three years of cooling time [362]. Since
1988, also 14C activities of the gas atmosphere inside the CASTOR cask for the AVR spheres,
but outside the two canisters are being measured. These values, however, are much lower
because of the low leakage rates of the canisters [369].

A tritium inventory of 0.53 GBq per sphere spent was calculated with the ORIGEN-S 2 code
for THTR fuel elements for a target burnup of 11.4% FIMA and 3 years of cooling time
[362]. For the tritium activity inventory in a HEU fuel element from the AVR, an upper limit
has been estimated to be 2.5 GBq with about 20% inside the coated particles and 80% inside
the matrix material. A respective value for the 85Kr inventory in a HEU fuel element,
considered as an upper limit for all AVR fuel spheres, was assessed to be 17.3 GBq, almost
everything inside the coated particles. The estimated figure for 14C in the matrix material is
0.045 GBq [362].

After shutdown of both German HTGRs, a more detailed analysis has been made to estimate
the realistic radioactive inventory of all spent fuel. With respect to the AVR fuel with its
different types, it is wise o further subdivide fuel types into burnup classes to avoid a
calculation based on an inappropriate averaging of the burnup and allow for a more precise
assessment of the single nuclide activities. For this purpose, 12 reference fuel elements have
been defined representing all spent AVR fuel [370]. Table 11.6 summarizes the results listing
for each reference group the total activity (sum of all individual activities > 106 Bq from
fission and activation products and actinides) as of the year 2003 as well as for a selection of
nuclides their relative contribution to the total activity [371]. The results of a respective study
for the spent THTR fuel are shown as well in the table. Activity data are here based on the
year 1998 corresponding to a 10-years cooling period [362].




584
11.1.1.6. Safety research and testing of HTGR fuel spheres for direct storage in salt mine

The MLW concept involves stabilization by cementing and the use of thin-walled containers.
The reference design provides for 400 L canisters (1500–1800 spheres) stapled up to a height
of 8 m to resist a rock pressure of 25 MPa in a < 100°C temperature environment. Release of
activity is limited to 0.41 GBq of 3H and 1.10 GBq of 85Kr, respectively, per canister and
year. Mechanical tests with (unirradiated) single spheres and sphere arrangement and later, on
a pilot scale, with 180 litre canisters containing 800 spheres have shown the strong influence
of a backfilling. Utilizing cement or quartz sand backfilling, neither sphere failure nor a
remarkable volume change of the package was observed when imposing a pressure of 25
MPa. Only slight failures (< 3%) in the upper region were found for a rock salt grout
backfilling. In contrast, the pebble bed with no backfilling was crushed to small pieces by
more than 90% [372].

An accident scenario to be considered for final storage of spent fuel is the event of a water
ingress into the salt mine where the evolving salt brine would start corroding the waste
package and may reach the fuel particles. Since intact coatings have excellent long term
chemical resistance, a release of activity from leaching is only possible with defective
particles. In an experimental series, single bare fuel kernels — HEU (U,Th)O2 TRISO of
12.1% FIMA irradiated at 900°C, LEU UO2 TRISO of 10.7% FIMA irradiated at 1000°C,
unirradiated UO2 — were leached with a saturated brine at pressures of ambient/13 MPa and
temperatures of ambient/90°C (Fig. 11.8) [373]. The results for the higher temperature and
pressure reveal a nuclide specific leachability with Cs, Sb, or Eu being well mobilized in
contrast to Ru or Am. A rapid release of activity was observed for UO2 with almost 100%
within 100 d, and for (U,Th)O2 a 30–50% fraction within 1–2 years. Under these storage
typical conditions, some of the kernels had partly disintegrated and released a large portion of
their inventory [373].




FIG. 11.8. Radionuclide leaching from irradiated UO2 (left) and (U,Th)O2 (right) kernels with Q brine
at 13 MPa pressure and 90 °C temperature.




                                                                                                 585
TABLE 11.6. PREDICTED TOTAL ACTIVITY OF AVR SPENT FUEL FOR THE YEAR 2003
     Fuel type   No. fuel     Burnup      Operation     Total activity                          Fraction of total activity (%)
                 elements    (%FIMA)     time (years)       (Bq)
                 rounded                                                  H-3   Kr-85   C-14         Sr-90        Cs-134         Cs-137   Pu-238   Pu-241

    AVR
      HEU-1                  (av 14.9)
       1.1          90 000     13.6          5.0         2.35 × 1016      0.3    1.1    0.004         24.0         0.03           25.2     0.6      0.3
       1.2          24 400     21.0          13.6        9.39 × 1015      0.2    0.9    0.006         24.1         0.04           24.8     1.2      0.3
       1.3          42 000     18.2          9.7         1.63 × 1016      0.3    1.3    0.004         24.0          0.2           24.5     0.9      0.4
       1.4          11 400      7.5          2.4         1.78 × 1015      0.6    1.6    0.002         24.2          0.1           24.7     0.1      0.2
       1.5          28 300     16.0          7.9         9.57 × 1015      0.3    1.3    0.004         24.0          0.2           24.5     0.7      3.3
      HEU-2                   (av 6.7)
       2.1          21 100      10.0         8.8         7.60 × 1015      0.2    1.2    0.003         24.4          0.1           24.6     0.7      0.2
       2.2          15 200       2.0         1.4         1.15 × 1015      0.1    1.6    0.003         24.1         0.05           24.5    0.006     0.1
       2.3           2 000      12.0         13.0        9.40 × 1014      0.2    1.3    0.004         24.3          0.2           24.5     0.8      0.3
      LEU-3          2 400      8.0          7.7         1.29 × 1015      0.2    0.7    0.002         16.2         0.03           22.3     0.5      20.4
                                                                     15
      LEU-4         24 600      8.5          5.5         7.45 × 10        0.3    1.1    0.002         19.2          0.2           22.4     0.3      11.9
      LEU-5                   (av 8.6)
       5.1           8 700       3.5         0.8         6.30 × 1014      1.1    1.5    0.001         22.8         0.05           23.9     0.03     2.6
       5.2          20 400      11.0         3.7         4.71 × 1015      0.4    1.3    0.002         21.1          0.1           23.7      0.2     7.6
       Total       290 700                               8.43 × 1016      0.3    1.2    0.004         23.3          0.1           24.5     0.7      2.0
    THTR
      HEU-2        617 606      5.0                      1.31 × 1017      0.6    2.0    0.002         22.9          0.5           23.1     0.1      0.2




    586
   The leak resistance of complete spent AVR fuel spheres of different types and also one of
   the non-heated spheres of the HFR-K3 experiment in a salt brine was experimentally
   investigated at pressures up to 30 MPa and temperatures up to 150 °C over up to 1230
   days. Leached activities were mainly given by 137Cs, 134Cs, 90Sr, 144Ce, 133Ba, 154Eu, 60Co.
   The tests have revealed a gradual release of the matrix contamination into the brine, for Cs
   about 10–20% of its inventory in the matrix. Figure 11.9 shows the 137Cs release rate
   under final storage typical conditions revealing lower figures for TRISO fuel [374]. Total
   release fraction is < 10-4 after more than four years. Release from defective particles is by
   orders of magnitude higher. Long term relevant nuclides like 129I, 99Tc, 237Np, are
   expected to exhibit much lower release rates [375].




FIG. 11.9. Caesium release in leach tests with irradiated AVR fuel elements at 13 MPa pressure and
90 °C temperature GO: BISO coated (U,Th)O2 fuel; GLE: TRISO coated UO2 fuel.


The release behaviour of HTR fuel elements under final disposal conditions was
experimentally examined for spent AVR fuel spheres which were given into a saturated
quinary alkaline solution (Q brine) representative of salt repository conditions [376]. The
leaching process at 90°C temperature and 13 MPa pressure exhibited two distinct phases:
removal of surface activity on a short term (~weeks), and removal of activity from uranium
contamination and defective/failed particles on a longer term. The experiments have shown
that leaching rates did not significantly differ from those at higher pressures (30 MPa) in
previous tests. Major differences in the release behaviour were given between BISO and
TRISO coated fuel. TRISO fuel with the lower uranium contamination of the matrix showed a
respective lower long term release [376].

Apart from the above ‘integral’ tests, further investigations were also concentrating on the
understanding of the behaviour of the single components under respective conditions. These
included the measurements of corrosion rates of the fuel materials matrix, pyrocarbon, silicon
carbide, as well as the leaching of uranium and thorium from particle kernels. Results have
shown that corrosion rates for A3 matrix are higher at the presence of oxygen. The significant
increase in an argon atmosphere under gamma radiation is due to the generation of radiolysis
products. Respective results for pyrocarbon are similar to those for matrix material. Corrosion
rates for silicon carbide were found to be strongly related to the corrosive environment and



                                                                                              587
the temperature. Leaching tests with different types of unirradiated kernels in Ar at 90°C for
more than one year exhibited lower dissolution rates for (Th,U)O2 kernels by one to two
orders of magnitude compared to UO2 kernels [199].

Visco-plastic behaviour in rock salt will eventually close gaps/voids, so-called convergence,
around the storage arrangement and imposes a hydrostatic pressure buildup according to the
depth of the disposal location which, after all gaps are closed, corresponds to the total
mountain pressure. Convergence is enhanced with increasing temperature. For a depth of
800–1000 m and a maximum temperature of 200°C, a temporarily and locally limited
maximum pressure of about 30 MPa has to be taken into consideration [377].

If there are gaps between coating layers or between particle and overcoating, they may
interrupt the transfer of the pressure load from the outside to the particle. Convergence was
measured in the ASSE salt mine at a rate of about 0.3 mm per year. The annular gap around
the waste barrels in a bore hole is expected to close after approximately 200 years [377].

Crushing tests with thin-walled 180 L drums containing graphite spheres and various kinds of
back-filling materials at loads up to 25 MPa (= maximum rock pressure) have shown that a
back-fill with quartz sand fully stabilized the volume with hardly any sphere damage. In
contrast, a salt grout filling has led to considerable sphere breakage, and packages with only
fuel spheres inside were size-reduced with all fuel elements cracked.

In the 1970s, an in-situ demonstration test of direct final storage with about 100 000 AVR
fuel elements in 100 canisters was planned and prepared at the Asse salt mine in Germany.
The retrievable canisters with 950 spheres each were intended to be placed into four 36 m
deep bore holes at the 750 m level of Asse [378]. Before starting the experiment, however, the
project was stopped in 1978 for political reasons [379].

Resuming respective works in 1983, the project MHV (MLW and HTR Fuel Element Test
Storage in Bore Holes) was started focusing on the retrievable in-situ disposal for
demonstrating respective handling techniques. Five 1 m diameter bore holes with a depth of
10 m were drilled in the Asse salt mine (Fig. 11.10). One hole was considered to contain four
gas-tight stainless steel canisters with 950 spent AVR fuel elements each.

The material to be controlled according to IAEA standards were 444 ‘effective g’, where
‘effective grams’ for enriched uranium are defined as the Utot (in grams) multiplied by the
square of the enrichment (which was 52.4%). Therefore the test site was classified as
‘location outside facilities’ which can handle < 1 ‘effective kg’, the lowest level of IAEA
control [380]. The project also included an electrical heating to keep the temperature at a level
of 70°C and comprehensive devices for measuring geo-mechanical parameters, gas release
and heat development (see Fig. 11.10). The test was planned for a duration of 5 years [374].
This project, however, was also discontinued for financial reasons, the demonstration storage
test never did materialize.




588
       FIG. 11.10. Planned demonstration test for final disposal of spent HTGR fuel spheres.


11.1.2. United Kingdom

Late in the Dragon project, a programme of fuel recovery from still unirradiated fuel particles
and compacts was initiated [75]. The amount of fuel to be treated was estimated to be about
31 kg of 235U, its conversion into a saleable asset was considered a useful addition to the
funds available. The first stage of the recovery process involved oxidation of the carbon of the
fuel bodies and the outer carbon layers of the fuel particle coatings. For the particles with a
TRISO coating, which was the majority of the fuel to be recovered, this meant a burning
down to that layer. In the second stage, the particles were crushed and the product oxidised to
remove any residual carbon from the particle kernels and the inner pyrocarbon layers. The
residue was transferred to the Winfrith Analytical Chemistry Group for chemical purification
of the U3O8. The retrieved fissile fuel was eventually shipped back to Germany.

There have been several studies of the options for decommissioning the Dragon reactor. In the
absence of a United Kingdom disposal site for the disposal of high and medium level
radioactive waste, the cost estimates resulting from these studies must be viewed as very
approximate. It was anticipated that two factors would dominate the rate of decommissioning
of the Dragon Reactor: the supply of finance and the ranking of the order in which the
UKAEA's liabilities might be decommissioned. As Dragon was a gas cooled reactor with a
low inventory of radioactive contamination, it was virtually certain that it will not rank highly
for whatever funds are available for decommissioning.




                                                                                               589
The Dragon spent or partially spent fuel consisted of small uranium carbide or oxide spheres,
approximately 1 mm diameter, coated with layers of carbon and silicon carbide. The particles
were consolidated into compacts, small annuli ~45 mm long with a 30 mm central hole.
Various other types of fuel and geometry were used during the 16 years of the experimental
programme but due to the small size of the Dragon core, the amount of spent fuel was
dominated by the amount of driver fuel needed to keep the reactor in operation.

These waste packages contain fuel consisting of uranium and uranium/thorium oxide and
carbide kernels, graphite and some ZrC, covered with carbon and SiC layers to give particles
of 0.1–0.25 mm. The fuel particles are mixed with graphite and compressed into compacts
and some of the fuel has disintegrated. Chemically, the composition of the packages is

         ~95% graphite/pyrocarbon;
         ~5% heavy metal oxides and carbides (U/Th/Zr);
          14
            C — graphite and pyrolytic carbon;
         Th — Thorium oxide & thorium carbide (ThC & ThC2);
         U — Uranium oxide and uranium carbide (UC & UC2);
         Pu — Plutonium oxide and plutonium carbide (PuC).

Following defueling of Dragon, 75 000 fuel compacts were placed untreated in mild steel
storage containers 2.62m long (Fig. 11.11) stored on-site in the Dragon fuel store, considered
an interim measure. Long term storage in such containers, however, was inappropriate
because of the possibility of corrosion of the cans. It was also considered that shorter stainless
steel containers were easier to handle for transport off-site. Because of timing uncertainties,
any new stainless steel canisters needed to be compatible with confirmed storage on the
Dragon site. After it became obvious that corrosion could potentially affect the container
integrity for long term storage, UKAEA required sorting and repackaging of the Dragon fuel
into stainless steel containers to be then relocated to Harwell. The total number of containers
shipped to Harwell was 85.

There is no detailed publically available experimental characterization or inventory data for
the Dragon waste packages, and published inventories are based on calculations using
inventory codes. The Dragon waste packages are the property of the Nuclear Decommissing
Authority (NDA), and are classified in the UK as medium level active waste as their heat
generation rates are low enough not to require engineered cooling [381]. The situation with
regard to the Dragon spent fuel is untypical because of the low heat generation rates as fuel
waste streams arising from the treatment of spent HTGR fuel would be generally classified as
high level radioactive waste (HLW).

Since the core of the Dragon reactor was unloaded in December 1975, the installation is being
held in a care and maintenance state. With the removal of all fuel and moderators, Stage 1
decommissioning of Dragon is considered complete. Currently, Stage 2 decommissioning of
the secondary containment structures is expected to begin in 2038, with Stage 3
decommissioning of the reactors complete by 2053 [381].




590
                         FIG. 11.11. Dragon irradiated fuel storage container.


11.1.3. USA

11.1.3.1. Peach Bottom

Peach Bottom (see also Section 5.1.6) operated successfully for seven years until it was shut
down for decommissioning in late 1974 because it had completed its demonstration mission
[382]. An extensive and highly successful end-of-life (EOL) R&D programme, jointly
sponsored by US-DOE and EPRI, was conducted with the primary goal of generating real-
time integral data to validate HTGR design methods with emphasis on reactor physics, core
thermal/fluid dynamics, fission product transport, and materials performance, especially
performance of the Incoloy 800 used for the steam generator superheaters [169].

(a) Plant D&D

The decision to decommission the Peach Bottom HTGR was based on a study of the benefits
to be derived from further operation beyond depletion of Core 2 relative to the investment
necessary to satisfy the NRC’s requirement for a full term license. Based on technical and
economic evaluations of several options, a mothballing (SAFESTOR) of the facility under a
Part 50 Possession Only License was selected [383]. An important consideration in this
decision was that Peach Bottom Unit 1 is co-located on a site with two much larger 1060
MW(e) BWR IIIs (Peach Bottom Units 2 and 3) which will undergo D&D beginning in
~2015 on the current schedule [384]. At that time, it should be a relatively small incremental
task to complete the D&D of Unit 1, especially since the radioactivity will have decayed over
several decades by that time. The following decommissioning activities for Peach Bottom
unit 1 were accomplished [385]:

       Shipment off-site of all fuel and source materials for storage and eventual permanent
        disposal;
       Removal of liquids, pressurized gases, and flammable materials from the containment
        building;
       Decontamination and retirement of major equipment;



                                                                                          591
         Removal and burial of fission product traps, delay beds (parts of the He purification
          system) and other contaminated materials;
         Complete closure of the primary system;
         Release of the control room, laboratories, etc., for unrestricted use.

As indicated above, Peach Bottom decommissioning offered a unique opportunity to conduct
EOL research and surveillance in a prototype HTGR. With the agreement of Philadelphia
Electric Company, a contract was negotiated between General Atomic, ERDA (precursor to
DOE), and EPRI, and in March 1975, the Peach Bottom EOL programme was initiated.

Three consecutive phases of the programme provided input to the HTGR design methods
validation [169]:

(1)       Nondestructive fuel and primary circuit gamma scanning;
(2)       Destructive removal of materials samples from a steam generator and other primary
          circuit components;
(3)       Laboratory examinations of removed components.

Component removal activities were performed largely by Catalytic, Inc., under subcontract to
General Atomic, with site support services provided by Philadelphia Electric [386].

Component removal site work commenced with the establishment of restricted access areas
and installation of controlled atmosphere tents to maintain a relative humidity < 30%. Mock-
ups were used extensively to test and develop the tooling and to train operators under
simulated working conditions. Examples are shown in Figs 11.12 and 11.13. Primary circuit
ducting samples were removed by trepanning, and steam generator access was achieved by a
combination of arc gouging and grinding.

Tubing samples were removed using internal cutters and external grinding. The special
tooling used was developed by Power Cutting, Inc., under subcontract to Catalytic, Inc.
Throughout the component removal phase, strict health physics, safety, and quality assurance
programmes were implemented. Dose rates for certain operations, especially those involving
the removal of steam generator tube samples, were significant (Fig. 11.14).

A total of 148 samples of primary circuit ducting and steam generator tubing were removed
with no significant health physics or safety incidents. These samples were packaged in special
inerted containers for shipment to General Atomic. Additionally, component removal served
to provide access for determination of caesium plateout distributions by gamma scanning
inside the ducts and for macro-examination of the steam generator from both the water and
helium sides. Subsequent evaluations at General Atomic indicated excellent performance of
the steam generator and other materials, together with close correlation of observed and
predicted fission product plateout distributions [169].




592
           FIG. 11.12.Trepan cutting tool mounted on duct mock-up.




FIG. 11.13. Steam generator tub bundle mock-up showing practice tube sampling.




                                                                                 593
                FIG. 11.14. Radiation levels during steam generator tube tampling.


(b) Spent fuel storage/disposal

Peach Bottom Unit 1 was operated with two batch-loaded cores, each consisting of 804 fuel
elements. The basic Peach Bottom fuel element consisted of a graphite cylinder 89 mm
(3.5 in) in diameter and 3.66 m (12 ft) long as shown in Fig. 11.15. Within each fuel element
were 30 annular fuel compacts, each 76 mm (3 in) long, consisting of pyrocarbon coated fuel
particles bonded in a carbonaceous matrix. The compacts were stacked on a graphite spine
which was surrounded by a low permeability 89 mm (3.5 in) diameter graphite sleeve as
shown in Fig. 11.16. The uranium (93.15% enriched in 235U at BOL) and thorium within the
compacts were in the form of carbides uniformly dispersed as coated particles in a
carbonaceous matrix. Top and bottom reflectors were attached to the ends of the sleeve. The
fuel elements were made of graphite and ceramic materials except for a stainless steel screen
located near the bottom (cold end) of the fuel elements.

Core 1 operated from March 1966 (initial criticality), until October 1969, when it was shut
down to replace the core [382]. In July 1970, the second core of Peach Bottom started
commercial operation and in October 1974, having successfully completed its design lifetime
of 900 efpd, it was shut down. Plant operation with additional new cores could have been
routinely continued; however, since the research objectives had already been achieved, and
commercial power generation alone from the plant was not sufficiently economical, the plant
was permanently shut down. All spent fuel elements from both cores were stored in
individually sealed canisters when they were shipped from the Peach Bottom site. Most of the
spent fuel was shipped to INL. Some fuel test elements were sent to ORNL.

      (i) PB core 1 spent fuel elements

As of October 1986 [387], there were 814 PB core 1 elements stored in open-field drywells at
the Idaho Chemical Processing Plant (ICPP), Fermi-1 Blanket Storage Facility, at INL. These
elements included 813 regular fuel elements and one fuel test element. Each element was
placed in a sealed aluminum canister with a stainless steel liner at the plant site after removal
from the reactor.




594
Because of fuel compact swelling in core 1 fuel elements, the outer graphite sleeve was
fractured in ~78 fuel elements, and two elements were broken during removal. It was
necessary to remove these fuel elements with a special failed fuel element tool. A salvage
canister was also used at times to handle leaking canisters. A standard core 1 storage canister
is shown in Fig. 11.17. The canisters were shipped to the INL in the PB shipping casks. The
elements were positioned within the cask with a basket assembly. At INL, the entire basket
assembly loaded with canisters was lowered into a drywell. A loaded basket normally holds
18 fuel elements.

       (ii) PB core 2 spent fuel elements

As of October 1986 [387], there were 785 PB core 2 elements at the Irradiated Fuel Storage
Facility (IFSF) at INL placed in special core-2 storage containers (Fig. 11.18). The remaining
irradiated elements, including 33 test elements which were irradiated in core 2, were either
shipped to GA or to ORNL for PIE. All spent fuel shipped to GA for PIE was subsequently
shipped to INL. The spent fuel shipped to ORNL has been consigned to irradiated waste or
placed in long term storage. The exact disposition of these elements can be determined from
the shipping records at ORNL.
11.1.3.2. Fort St. Vrain

The FSV reactor (see Section 5.1.7) had many design features similar to the GT-MHR, e.g.
graphite moderation, helium coolant, and very similar designs for coated fuel particles, fuel
elements, and control rods (see Table 11.7 for a detailed comparison). The fuel compacts,
which were inserted into machined blind holes in the fuel elements, were composed of TRISO
coated fuel particles bonded together with a carbonaceous matrix into fuel compacts. Coolant
holes, slightly larger in diameter than the fuel holes, were drilled in parallel through the block
to allow the helium to be circulated through the fuel element to remove the heat generated in
the fuel. A standard FSV fuel element, prototype for the GT-MHR, is shown in Fig. 11.19.

In 1973, Fort St. Vrain began operation under DOE sponsorship to demonstrate gas cooled
reactor technology. By 1979, ownership of the plant had transferred to PSCo. The plant's
operating life was cut short by poor performance, especially because of chronic water ingress
problems associated with malfunctioning of the water-lubricated bearings used in the helium
circulators [188]. The utility shut down Fort St. Vrain permanently in 1989, and began
decommissioning activities in November 1992 (e.g. [388]). During the next three-plus years,
4000 m3 (140 000 cubic feet) of irradiated waste — graphite blocks, support structures and
concrete — were removed and shipped to the Hanford disposal facility in Richland,
Washington. By early 1996, decommissioning was completed several months ahead of
schedule and under the estimated $189 million budget [389]. The NRC released PSCo from
its operating license in mid 1997 [185].




                                                                                              595
      FIG. 11.15. Peach Bottom fuel element.




596
FIG. 11.16. Peach Bottom fuel compact assembly.




                                                  597
      FIG. 11.17. Peach Bottom core 1 non-failed fuel element storage canister.




598
FIG. 11.18. Peach Bottom core 2 storage container.




                                                     599
      FIG. 11.19. Fort St. Vrain standard fuel element.




600
TABLE 11.7. COMPARISON OF FSV AND GT-MHR CORE DESIGNS
Parameter                                                      FSV                GT-MHR
Reactor power (MW(th))                                          842                  600
                                  3
Power density in the core (MW/m )                               6.3                   6.0
Columns in the core                                             247                  102
Fuel elements per column                                         6                    10
Fuel elements in core                                          1482                  1020
                   3
Core volume (m )                                              131.80                91.28
Core geometry                                               Cylindrical            Annular
Rows of elements in the inner reflector                          0                    5
Rows of elements in the core                                    10                    3
Different radial/azimuthal loadings in core                      6                    6
Number of control rods
Inner reflector                                                 n.a.                  0
Core                                                        74 (37 pair)              12
Outer reflector                                                  37                   24
Number of shutdown holes in the core                            37                    12
Fissile material                                          93% enriched U       19.8% enriched U
Fertile material                                             Thorium            Natural uranium
