Repository: charles-azam/eng-bench

# NSTF-Bench

Can a coding agent do engineering analysis? NSTF-Bench asks one hard question instead of many
easy ones: given a bounded evidence pack about **Argonne's NSTF** — a half-scale, 26-metre
passive reactor-cavity cooling facility that a US national lab instrumented and measured for 33
months — predict what the lab measured, blind, with calibrated uncertainty.

The agent receives geometry, materials, instrument locations, and the electrical heater program.
It does **not** receive the thermal duty (it must derive it from an energy balance), any measured
outcome, or network access to the facility's publications. It must leave a calculation note and a

File: triso/sources/TECDOC-1674_full.txt (part 40 of 46)
                                     IAEA-TECDOC-1674 n Advances in High Temperature Gas Cooled Reactor Fuel Technology
                                                                      a
Average loading per element (g) at time point:                BOIC                 BOEC b
Th-232                                                        10 738                 0
U-235 + other fissile                                          486                  555
U-238 + other heavy metal                                       36                  3716
Average heavy metal enrichment (%)                              4.3                  13.0
Radial leakage from core                                        2.0                  10.5
a
         BOIC = beginning of initial cycle.
b
         BOEC = beginning of equilibrium cycle.


Fort St. Vrain was the first US nuclear power plant to be fully decommissioned following a
substantial commercial operating history (e.g. [388, 389]. After decommissioning the nuclear
portion of the site, PSCo re-employed the turbines and other non-nuclear buildings to generate
natural gas-fired electricity [390].

(a) Plant D&D

Brief summaries of the successful FSV D&D project are given, e.g. in Refs. [388, 389, 391,
392]; of these, the paper by Fisher [388] is the most comprehensive. Nevertheless, it only
provides an overview of the project, and the specific ‘lessons learned’ that could be applicable
to a future D&D project for an advanced HTGR, such as the GT-MHR, are therefore limited.
One of the reasons for the limited availability of detailed FSV D&D information is probably
the intention of PSCo and the Westinghouse D&D team to patent and market some of the
innovations developed during the FSV D&D project for future decommissioning efforts
[389].

    (b) Defueling

Defueling was the first step in the decommissioning process. There had been an agreement
between PSCo and DOE to ship all of the FSV spent fuel to INL for long term storage prior to



                                                                                              601
a final disposition to be determined at a future date. Initially, spent FSV fuel was shipped to
INL without incident, but political developments soon foreclosed that option. Consequently,
PSCo chose to construct an on-site interim storage facility. The disposition of FSV spent fuel
is described in more detail in a following subsection.

(c) Primary circuit component removal

Following the defueling, the most challenging phase of the FSV D&D project began: the
removal of contaminated primary circuit components from the PCRV and then the destructive
removal of the PCRV itself. Those components that had been contacted by the helium coolant
were moderately contaminated by plated out fission products, such as 134Cs and 137Cs that had
been released from the reactor core [393]. However, the dominant source of radioactivity was
in-situ neutron activation of the primary circuit components, including the metallic reactor
internals and (somewhat surprisingly) the PCRV concrete. To minimize occupational
exposure, the PCRV was flooded with water to shield the workers from radioactivity. Using
two circulating loops of 32 litres/s (500 gallons per minute) each and a side stream
demineralizer, the water was filtered and processed to improve water cleanliness and clarity
for the divers.

The major phases of the PCRV removal are shown schematically in Fig. 11.20 [391]. First,
the 1200 t, 4.57 m (15 ft) thick, reinforced concrete top head was removed to provide access
to the internal PCRV cavity. This step was accomplished by using diamond wire cutting
cables and cutting the top head concrete into 12 pie shaped wedges. Each of these 100-ton
wedges were radioactive due to neutron activation and read approximately 0.015 Sv (1.5 rem)
per hour at the bottom of the wedge (Fig. 11.21, left). After removal from the PCRV, the
wedges were placed in a large segmenting tent, cut into three pieces, placed in special steel
cans and shipped as low level waste to Hanford. The ~25 mm (1 inch) thick steel PCRV liner
was then cut using oxilance cutting tools, removed and also shipped as low level waste. At the
completion of the top head removal effort, which took approximately nine months, the upper
plenum of the reactor was open, and PCRV internals were accessible.




                           FIG. 11.20. Destructive removal of PCRV.




602
A rotating work platform was then installed on top of the PCRV. From this platform, more
than 5000 graphite components were removed from the upper cavity. These components,
some of which read as high as 0.3 Gy (30 rad) per hour, were removed and placed into a
transfer basket that had been lowered into the water. The basket was then drawn into a lead-
shielded bell and was subsequently taken to a hot cell. There, the basket was lowered into a
shipping cask for shipment as low level waste to Hanford.
To expose the lower plenum, the core support floor (CSF) had to be raised and removed. The
CSF was a 1.52 m thick, 9.45 m diameter, concrete structure encased in a carbon steel liner.
Since the CSF was radioactive, steel shielding plates were positioned above the floor prior to
its removal with a hydraulic jacking system. Shield water in the PCRV protected underwater
divers which entered into the steam generator ducts that went through the core support floor.
Once inside these ducts the divers cut their way to access the underside of the CSF where they
severed all the connections so it could be raised and removed [392]. The CSF — due to the
added weight of the shield plates, the attachments on the underside, and any entrained water
— weighed 313 t during its removal. Again using diamond wire cutting technology, the CSF
was sectioned, removed from the building, and shipped off site as low level active waste.
Once the CSF was extracted, all components within the PCRV were removed, including
12 steam generators and four helium circulators. Then, the activated concrete ringing the
inside of the PCRV beltline and lower plenum areas was removed using diamond wire cutting
technology (Fig. 11.21, right). The upper beltline concrete sidewall blocks were
approximately 2.4 m wide, 0.76 m thick, and 12.8 m long. The lower plenum concrete blocks
were approximately 2.4 m wide, 0.69 m thick, and 7.9 m long.
Steps also were required to radioactively decontaminate the entire PCRV cavity, the reactor
building and the support buildings to meet the final acceptance criteria. Decontamination was
also required on plant piping and the balance-of-plant systems and equipment. Depending on
their levels of contamination, these systems either were cleaned and left in place or removed
for disposal as low level waste (LLW).
During the dismantlement, decontamination and system removal process, 511 shipments,
containing 2.6×106 GBq (~71 412 Ci) of LLW and weighing approximately 6800 t, were
made without incident to the LLW burial site at Hanford. This effort was required to meet the
NRC's release criteria of 0.05 µSv (5 µrem) per hour exposure rate above background 1 meter
from previously activated surfaces and components, and less than 5000 disintegrations per
minute (83 Bq) per 10 cm2 for previously contaminated surfaces and components. The dose
from all sources of residual activation had to be less than 0.1 mSv (10 mrem) per year based
on an occupancy factor of 2080 hours per year.
(d) Final site survey
The final radiological survey process began in late 1994 and continued throughout 1995 and
into 1996. The final survey plan, which required NRC approval, took more than six man-
years to complete. The objective of the survey was to allow for unrestricted release of FSV
from the NRC license. The actual survey consisted of characterization, final survey,
investigation, and remediation measurements which accounted for the more than 400 000
physical measurements taken throughout the facility. This effort took more than 900 man-
months over a period of one and a half years to complete. The final survey areas for the entire
FSV site were divided in to 10 survey groups. Each area was evaluated to determine its
classification as unaffected, suspect affected or non-suspect affected. By the end of the
survey, over 300 areas had been surveyed.




                                                                                           603
                FIG. 11.21. Removal of PCRV top head (left) and side wall (right).


To confirm the accuracy of the final survey results, PSCo contracted for an independent
verification survey, and the NRC conducted its own verification survey. Two specific issues
that had to be addressed were hard to detect radionuclides and background determination.
Hard to detect radionuclides identified at FSV were tritium and iron-55. Since these two
nuclides cannot be easily measured as part of a general survey, site specific release criteria
were determined for FSV. These release criteria were lower than the regulatory numbers to
include the effects of the hard to detect radionuclide contribution. The background
determination was important as well because the release criteria was ≤ 0.05 µSv/h above
background. Background measurements both onsite and offsite varied between 0.02 and 0.35
µSv/h. Permission was obtained from the NRC to use gamma spectroscopy to directly
measure exposure rate from licensed material in selected areas. This effort cost approximately
$20 million (more than 10% of the total D&D project cost).

During the four-year decommissioning period, and despite the fact that personnel spent 340%
more time in the radiologically controlled areas than originally forecast, the project
experienced a total radiation exposure of only 3.8 man-Sv (380 man-rem). This number,
approximately 12% under the original radiation exposure estimate, is roughly equivalent to
the expected man-Sv exposure during one year of operation for an LWR. In addition, the FSV
personnel contamination rates were only 54% and 24% of the contamination rates for typical
pressurized water reactor and boiling water reactor outages, respectively. Moreover, the
project maintained (including all subcontractors) a remarkably low lost-workday incident rate
of 0.70 per 200 000 man-hours.




604
Of particular interest here are the potential ‘lessons learned’ from the FSV D&D project for
the D&D of future MHRs, such as the GT-MHR. Some of the FSV experience is only
marginally applicable because of the PCRV used in FSV as opposed the steel pressure vessels
used in MHRs. However, two important areas that should be of direct relevance is the amount
and distribution of radionuclides in the graphite structures, especially the permanent
reflectors, and the efficacy of the various decontamination protocols used during the FSV
D&D. Unfortunately, little quantitative information on these topics is provided in the
available open literature references. Presumably, considerable data on these topics were
generated during the comprehensive final site survey.

In recognition of the potential future value of these final survey data, EPRI funded the
preparation of a report describing the FSV final site radiation survey process, the methods and
techniques used, and particularly lessons learned [394].

(e) Spent fuel storage/disposal

The FSV active core was made up of 1482 hexagonal fuel elements stacked in columns six
blocks high. Each fuel compact was formed by binding two types of TRISO coated fuel
particles, so-called fissile and fertile particles, with a carbonaceous matrix: (Th,U)C2 fissile
particles, containing thorium and 93.15% enriched 235U, and the ThC2 fertile particles. The
standard FSV fuel element had no metallic components. A few fuel elements also contained
neutron sources which were contained in stainless steel canisters, and selected surveillance
and test elements contained small dosimeters. In addition, numerous fuel elements had blind
holes at the corners of the block that contained burnable poison in the form of boron carbide
particles bonded together in a carbonaceous matrix analogous to the fuel compacts.

Prior to the final shutdown of the FSV reactor, there were three refuelings of one segment
each; each segment consisted of about one sixth of the core. The first 726 discharged fuel
elements were shipped to the INL [395] and stored in a special convection cooled facility built
for that purpose at the ICPP facility. There is still unused storage space, but in 1988 the
governor of Idaho blocked any further receipts of FSV spent fuel in the state of Idaho. The
remainder of the fuel is now stored in an independent storage facility [396] which was built
on the FSV site. Other details on the FSV spent fuel can be found in [397].

The FSV spent fuel elements stored at the ICPP are in 6.4 mm (0.25 in) thick carbon steel
canisters with a diameter of 457 mm (18 in) and a length of 3.35 m (11 ft). They have
ungasketed lids that are held in place by remotely operable clamps. Each canister contains
four FSV fuel elements with a total of 182 canisters at the INL site.

The FSV ‘independent spent fuel storage installation’ (ISFSI) shown in Fig. 11.22 is a
‘modular vault dry store’ (MVDS) facility which was designed for interim storage of FSV
spent fuel for 40 years [396]. Each fuel storage container can accommodate up to six fuel
elements or up to 12 half-height reflector elements stacked vertically. A matrix of 45 fuel
container storage positions is provided within each of six concrete vault modules that were
designed for shielding and criticality control. The medium within the storage container is
ambient air, and the decay heat is removed by once-through, buoyancy-driven air flowing
across the exterior of the storage containers. The entire end-of-life FSV core was transferred
to the ISFSI during the December 1991, to June 1992, time frame. It is planned that this FSV
spent fuel will eventually be transferred to a geologic repository for permanent disposal.




                                                                                            605
                       FIG. 11.22. FSV independent spent fuel storage installation.


11.2. WASTE CONCEPTS FOR PRESENT AND FUTURE HTGR DESIGNS

11.2.1. China (HTR-10)

11.2.1.1. HTR-10 fuel storage

The site of HTR-10 is located in the Institute of Nuclear Energy Technology (INET). INET
itself is located in the northwestern suburb of Beijing city, about 40 km from the city centre.
The storage of the spent fuel elements in the HTR-10 reactor building is surely the
intermediate storage. The issues of handling, intermediate and final storage of the spent fuel
elements remain to be studied.

The fuel elements are designed to pass the reactor five times in average to reach an average
burnup of 80 GW•d/t U after about 1080 efpd. According to calculations, the discharged spent
fuel elements have a burnup distribution between 74.3 and 87.1 GW•d/t U. In the case of full
power operation, 25 spent fuel elements per day are generated. The concrete compartment
inside the reactor building is big enough to store all spent fuel elements of the HTR-10, about
90 000 fuel spheres, which are expected to accumulate over 20 years of operation on an
average load factor of 50%.

The spent fuel elements are discharged into containers [398]. Each container is designed to
receive 1000 spent fuel elements. The container is made of stainless steel and has an outer
diameter of 622 mm and a height of 1000 mm. Thee spent fuel containers are stored in a
concrete compartment inside the reactor building and cooled by natural air convection.

The intermediate storage system in the reactor building consists mainly of receiving the spent
fuel elements, transporting and storing the container with the spent fuel elements. The
intermediate storage system is located at the bottom of HTR-10 reactor building at the height
level of -18m. There are 45 storage wells in the spent fuel store. These wells are arranged in a
5×9 array. The distance between the well centres is one meter. Two spent fuel storage
containers are perpendicularly stacked in each well.




606
11.2.1.2. Treatment and storage of radioactive wastes

The waste management strategy for the HTR-10 is guided by the following objectives:

     Prevention of the generation of waste;
     Minimization of the generation of waste;
     Clearance of waste for re-use and recycling;
     Disposal of waste.

(a) Treatment of radioactive solid waste

The radioactive solid waste from HTR-10 mainly consists of

     evaporated residuals and concrete solidification waste;
     worn ion-exchange resin from wastewater disposal facilities;
     filters and other absorbing components in helium purification system and its
      regeneration system as well as ventilation system;
     worn equipment and parts;
     graphite powder caused by the abrasion of fuel balls;
     other low active solid wastes.

The quantity of the above mentioned radioactive solid wastes will be approximately 5 m3. The
treatment strategy of the radioactive solid wastes is that

     the radioactive waste will be classified and collected into the 200 L standard waste
      barrels according to their kind and radioactive level;
     the evaporated residuals and loose solid waste such as molecular sieve and active
      carbon will be disposed of by concrete solidification method;
     the used ion exchange resin will be temporarily stored;
     the compactable dry solid waste will be compressed, packed, and collected in the 200 L
      standard waste barrels;
     the radioactive solid waste will be temporarily stored at the HTR-10 site and transported
      at regular intervals to the nation′s regional waste repositories.

(b) Treatment of radioactive liquid waste

The radioactive liquid waste from the HTR-10 mainly consists of

     condensed liquid from helium purification system;
     leakage liquid waste;
     waste water from the decontamination rooms, solidification system, and laboratories;
     waste water from decontaminating equipment and flushing floor;
     waste water from the laundry and shower, etc.

Liquid radioactive wastes are classified into three categories based on their origin, radioactive
level, and chemical composition. Category I mainly consists of condensed liquid from helium
purification system under normal operation and at accident condition. Category II mainly
consists of leakage liquid waste, waste water from decontamination rooms, solidification
system, and laboratories, and from decontaminating equipment and flushing floor. Category
III mainly consists of the waste water from the laundry and shower, etc.




                                                                                             607
The waste water quantity of category I is approx. 0.2 m3 per year. It will not be treated, but
rather collected in a container for temporary storage. The waste water quantity of categories II
and III is approximately 60 and 600 m3 per year, respectively. They will be collected in
containers that have a net capacity of 5 m3 each, then transported to the INET waste water
treatment workshop if the radioactive level in the waste water is greater than the level
prescribed for release to the environment. The system of radioactive waste water treatment
consists of the following components: waste water receiving pool, filter, evaporation facility,
cooler, ion exchange units, clear water pool, and other auxiliary facilities.

If a decision sampling determines that the activity concentration of the treated waste water is
lower than 1.85 Bq/L, it is possible to discharge it under control. If quality permits, the
regenerated and treated waste water will be recycled.

(c) Treatment of radioactive gaseous waste

The gaseous radioactive waste from HTR-10 primary circuit, helium purification system, fuel
handling system as well as ventilation system and others will be treated prior to release to the
atmosphere via the high stack. Treatment comprises pre-filtration, absorbing and final
absolute filtration to remove the entrained reaction gases, vapours and particulate matter.
11.2.1.3. Decommissioning consideration

Decommissioning of the HTR-10 is subject to the Chinese national standards and codes for
research and test reactors [399]. China′s national nuclear safety authority has issued the
following documents which are applicable to the decommissioning work of HTR-10:

         Nuclear safety regulation HAF 1000-1 ‘Safety Regulations on the Design of Research
          Reactors’;
         Nuclear Safety Regulation 1000-2 ‘Safety Regulations on the Operation of Research
          Reactors’;
         Regulatory Guide HAF 1004 ‘Decommissioning of Research Reactors and Critical
          Facilities’.

Regulations require that the issues of decommissioning a reactor should be considered already
in its design and operation stages. Technical approaches of decommissioning HTR-10 depend
on a number of aspects, but mainly on the national strategies. The designed life of the
HTR-10 is 20 years. Until its decommissioning, much development is expected in the national
nuclear strategies, including the fuel cycle/waste disposal strategies. But also INET will
conduct much development work. The decommissioning programme for the HTR-10 will be
strongly dependent on the status of these developments then.

Independent of the above strategic development, the following activities will be performed
when HTR-10 is to be put out of service:

(1)           After sufficient cooling time, the fuel elements will be removed from the reactor
              core into the storage containers. All spent fuel storage containers are supposed to
              be transported to places designated by the nation for further treatment or storage.

(2)           Removable radioactive materials will be removed from the HTR-10 site and
              transported to the nation′s regional waste repositories. The following radioactive
              materials are relevant to the decommissioning work of HTR-10:




608
                   -   Metallic materials: the reactor pressure vessel and metallic core internals,
                       the steam generator and its pressure vessel, the components of the fuel
                       handling system and the reactor shutdown system, components and pipes
                       of some auxiliary systems, mainly of the helium purification system and
                       its regeneration system;

                   -   Graphite and carbon bricks of the core internals including dust;

                   -   Filters and other absorbing components of the helium purification system
                       and its regeneration system as well as the ventilation system.

                   -   Routine liquid and solid radioactive materials which were produced
                       during reactor normal operation.

(3)           For the remaining components and structures, decontamination will be made as
              much as reasonably possible.

(4)           Radioactive site and components will be sealed or blocked, the facility being
              under appropriate monitoring and surveillance.

11.2.2. Japan (HTTR)

11.2.2.1. Fuel storage system for the HTTR fuel

The fuel assembly of the HTTR is discharged from the core after 660 efpd. The maximum
bumup is designed to be 33 GW•d/t as a block average value [98]. A flow diagram of fuel
treatment of the HTTR facility [400] is shown in Fig. 11.23. Fuel handling and storage
systems in the HTTR building are shown in Fig. 11.24. The fuel handling machine moves
new fuel assemblies from the new fuel storage cell to the reactor before operation. Upon
reaching the final burnup, the fuel assemblies are transferred by the fuel handling machine to
the spent fuel storage pool in the reactor building.

The spent fuel storage system in the reactor building consists of a spent fuel storage pool,
pool water cooling and purification system, etc. The spent fuel storage pool in the reactor
building, which is fabricated of ferroconcrete with sufficient shielding for personnel, includes
63 storage racks as shown in Fig. 11.25 [400]. It can store spent fuel assemblies of about two
core inventories. The spent fuel storage pool is lined inside the pool with stainless steel to
prevent pool water leakage. When pool water leaks, the leakage can be detected by
monitoring the water from the leakage check ditch which is located within the lining. The
storage rack forms a vertically arranged cylindrical vessel with a shielding plug, and has
sufficient distance to the adjacent storage racks to maintain subcriticality. The pool water
cooling and purification system removes the decay heat from the spent fuel assemblies. The
maximum decay heat from the two core inventories of spent fuel assemblies is evaluated to be
55 kW and the cooler is designed to keep the water temperature below 65°C.




                                                                                                609
         FIG. 11.23. Fuel treatment flow in the HTTR facility.




      FIG. 11.24. Fuel handling and storage systems in the HTTR.




610
                    FIG. 11.25. Spent fuel storage system in the HTTR reactor building.


After more than two years of cooling in the fuel storage pool, the spent fuel will be transferred
from the reactor building to the air cooled spent fuel storage racks in the spent fuel storage
building. Storage capacity of the air cooled spent fuel storage pool will be about ten core
inventories.
11.2.2.2. Reprocessing procedures for HTTR fuel

According to the basic Japanese concept, all spent fuels including the HTTR fuel shall finally
be reprocessed. Estimated quantities of radioactivity in the HTTR are listed in Table 11.8
[400].

TABLE 11.8. QUANTITIES OF RADIOAC TIVE NUCLIDES IN AN HTTR CORE LOADING
                                                                  Quantity (Bq/fuel assembly)
Actinides (and daughters)                                                  8.1 × 1015
Fission products                                                           3.5 × 1016
Carbon-14                                                                  2.1 × 109
Tritium                                                                    8.0 × 107


JAEA's studies on HTGR fuel reprocessing were focused on the applicability of the graphite–
CO2 reaction technique and jet grind method to head end reprocessing. A block diagram of
JAEA's head end reprocessing is illustrated in Fig. 11.26 [400]. The graphite–CO2 reaction
technique has been developed to reduce CO gas release in the burning process of the fuel
compacts and fuel kernel. The jet grind method was investigated to reduce maintenance works
of roll-gap clearance of the roll grinder which was used to remove the SiC layer from burned



                                                                                                611
SiC particles. The feasibility of these methods was approved through laboratory scale
experiments and the research and development work was terminated. Pilot scale tests will be
carried out to confirm the applicability of these methods to the HTTR spent fuel in future.




                   FIG. 11.26. Block diagram of JAEA head end reprocessing.


(a) Uranium recovery experiences in fuel fabrication process

In the fuel fabrication process, uranium in the as-fabricated fuel compact is recovered by the
process illustrated in Fig. 11.27 [400]. Since this process is almost the same as burn-grind-
leach method in the head end reprocessing method of the spent fuel, useful data can be
obtained to investigate the head end reprocessing method.




            FIG. 11.27. Block diagram of uranium recovery in fuel fabrication process.




612
The SiC layer is removed from burned SiC particles by the grind–crush method. For this
purpose, a hard disk crusher is used in the recovery process as is shown in Fig. 11.28. The
crushing gap was selected to meet the following criteria: (i) crush efficiency of coated fuel
particle should be as high as 100%; and (ii) UO2 kernels should not be crushed in order to
prevent uranium contamination in the crusher. The crush efficiencies were investigated as a
function of the crushing gaps. In the recovery process, a 0.60 mm crushing gap was selected.
Through the fabrication of the HTTR fir st loading fuel, about 100 kg of UO2 was recovered.
The experience shows that 100% of crush efficiency could be obtained and no re-adjustment
of the crushing gap was needed during th e fabrication.

JAEA studied the graphite–CO2 reaction and jet grind method as a head end reprocessing
technique to reduce CO gas release and maintenance for controlling roll-gap clearance in the
roll grinder. The feasibility of this method was approved through laboratory scale
experiments.

The reprocessing of HTGR fuel has also been studied by the Japanese company NFI under the
condition that the same process be applied as that for LWR fuels [401].




                       FIG. 11.28. Hard disk crusher in recovery process.


(b) Separation of coated fuel particles from fuel compact

The first step of the head end process is to take out the coated particles from the fuel
compacts. Some techniques, such as electrical method, chemical method, mechanical crushing
method, or combustion method, were already proposed for this step. A complete separation of
particles and graphite is not possible by the electric method. Drawbacks of the chemical
method are the low separation efficiency, difficulties in the recovery of chemicals, and
corrosion of materials. The recovery rat es of graphite and fuel particles are also low in the
mechanical crushing method. After consideration of these features of each method, the
combustion method with burning of graphite in an air environment was selected as reference
method for the further investigations. This method has been already adopted, on a smaller
scale, in the recovery of faulty coated particles in the HTTR fuel production plant.



                                                                                          613
(c) Removal of the silicon carbide layer from the coated particles

After removal of graphite by burning, the second step of the head end process is to take out
the fuel kernels from the chemically stable SiC layer. Some mechanical methods for crushing
the SiC layer, such as roller method, jet mill method, or rotating disk method, were already
proposed. The roller method shows the problem of maintaining the gap width to crush the SiC
layer. Maintenance ability and confinement of radioactive materials are other problems in this
method. In the jet mill method, the coated particles are accelerated in a fluidized bed and
collide with a plate to crush the SiC layer. A facility for separation of small fragments of SiC
from exhaust gas is necessary in this method. The rotating disk method is to crush the SiC in
the gap between a static disk and a rotating disk. This method has been adopted in the
recovery of faulty coated particles in the production of HTTR fuels, and its availability was
established. The rotating disk method was therefore selected as the reference method for
further investigations.

(d) Removal of inner graphite layers from fuel kernels

The third step is to remove the two remaining graphite layers, iPyC and buffer layer, by
roasting in an air envronment. A mixture of oxidized fuel (U3O8) and small fragments of SiC
is obtained after the third step.
11.2.2.3. Conditioning process

After the head end process, the HTGR fuels are supplied to the separation process of the
reprocessing plant for LWR fuels. The solution of spent fuel must meet the acceptable
conditions of the reprocessing plant in Rokkasho as listed in Table 11.9 [401]. These are
conditions in order to ensure the safe condition of subcriticality. Sampling and analysis of the
solution are conducted upstream of the separation process to certify that the solution meets the
acceptable conditions.

TABLE 11.9. ACCEPTABLE CONDITIONS OF SEPARATION PROCESS FOR CRITICALITY
SAFETY
                                                Limitation
Enrichment of U-235                             < 1.6 wt%
Isotopic composition of Pu-240                  > 17 wt%
Concentration of uranium                        < 300 g/L of U
Concentration of plutonium                      < 3.5 g/L of Pu



Enrichment of 235U of HTGR spent fuel was calculated to be 4.5%. If the concentration of
uranium in the solution of spent fuel of HTGRs is adjusted to be 250 g/L of U, the
concentration of plutonium becomes 6.6 g/L of Pu. Both values do not meet the acceptable
conditions.

Therefore, a process for conditioning of the spent fuel solution is necessary after the head end
process. In this conditioning process, the U3O8 is dissolved with nitric acid and fragments of
SiC were removed. The nitric solution of spent fuel is diluted with depleted uranium solution
in order to meet the condition for 235U enrichment. When the solution is diluted by a factor of
3.5 with depleted uranium solution with an enrichment of 0.2 wt%, the enrichment of both
235
    U and Pu becomes 1.43 wt%. This diluted solution meets the acceptable condition.



614
On the other hand, the isotopic composition of 240Pu is calculated to be 17.4% which would
meet the acceptable condition. However, it will be possible to have smaller value due to the
dispersion of burnup distribution in each fuel batch during reactor operation. In order to solve
this problem, the solution of HTGR fuel is mixed with a solution of LWR fuel which has
higher composition of 240Pu than 17% in the measurement and adjustment tank of the
reprocessing plant.

Figure 11.29 shows the outline of the conditioning process. HTGR spent fuel (a mixture of
U3O8 and fragments of SiC) after the head end process is accepted by the spent fuel supply
hopper from the head end process and supplied to the dissolver tank to be dissolved by nitric
acid. SiC fragments are left as undissolved residue and removed by a screw conveyor to the
washing tank. The nitric solution of spent fuel is moved to the solution catch tank and
supplied to the centrifugal clarifier to remove the undissolved residue. The clarified solution
is supplied to the mixing tank. The residual enrichment of 235U and the concentration of
uranium are adjusted by mixing with a solution of depleted uranium. The adjusted solution of
spent fuel is supplied to the separation process of the Rokkasho reprocessing plant.




                         FIG. 11.29. Process flow of conditioning process.


In the separation and waste treatment processes, radioactivity and decay heat in HTGR fuels
are approximately 30% larger than those in LWR fuels, and they are 20% larger in the process
of Pu treatment. This problem can be solved by a prolongation of the cooling period of the
HTGR fuel up to four years, i.e. the same as the cooling period as LWR fuels. Mixing with a
solution of LWR fuels in the measurement and adjustment tank is another way to solve this
problem [401].

11.2.3. South Africa (PBMR)

11.2.3.1. Storage tank

Different from the HTR-Modul (casks) or THTR-300 (drums), spent fuel storage for the
PBMR has been considered to be done in tanks. The PBMR uses an arrangement with twelve
storage tanks (Fig. 11.30), capable of storing a total of more than six million spheres [402,
403]. The spheres can be either spent fuel, used fuel (average burnup sphere from an
equilibrium core), or graphite spheres. All storage tanks have the same design, although a



                                                                                            615
distinction is made between a spent fuel tank, a used fuel tank and a graphite tank. This
distinction describes the predefined contents of the tank. The cooling design is the same for
all tanks and will be adjusted to the heat load inside the tank. A storage tank is a large
cylindrical pressure vessel, 18 m high with a 3.1 m inner diameter. It is made of thin-walled
carbon steel and can sustain an internal pressure of 1 MPa. Inside the tank are a number of
vertically arranged cooling tubes. The fuel spheres are stored in an inert gas environment at
atmospheric pressure. The decay heat is transferred from sphere to sphere to the tank surfaces,
and then via convection to the outside air. No heat is actively removed from inside the tank.




      FIG. 11.30. Storage tank arrangement for PBMR spent and used fuel and graphite spheres.


11.2.3.2. Tank cubicle layout and airflow

Each storage tank is located in its own concrete cubicle (Fig. 11.31). The cubicle is split into
an upper and lower cavity at the level of the tank support. At the upper cavity is the gamma
shield which allows human access, even when the tank contains fuel, and also separates the
inlet from the outlet airflow. A thermal shield is located around the tank extending from the
ring support down to the bottom preventing thermal radiation from the tank to the surrounding
concrete structures, and also directs the cooling air downwards from the top of the cavity and
upwards along the tank. At the bottom of the tank cubicle, the cooling air splits up into the
cooling tubes inside the tank and the gap between the tank and the thermal shield. All decay
heat is absorbed by the cooling air as it flows upward along the tank. The flow collects above




616
the tank, moves past the horizontal part of the gamma shield and exits at the central outlet in
the upper floor.

The tubes inside the tank, along with the gap between the thermal shield and the tank act as
vertical heated chimneys. As a result, the storage tank has a strong passive cooling ability.
The flow path as described above and depicted in Fig. 11.31 will exist for active and passive
cooling, and for all heat loads that could exist inside the tank.




                     FIG. 11.31. Layout of th e storage tank in its concrete cubicle.


11.2.3.3. Cooling modes

The storage tanks can be cooled in three different modes. The primary cooling mode is closed
loop active cooling. In this mode, the cooling air is circulated in a closed loop around the tank
cubicle. The two cooling and conditioning units condition the closed loop air to a purity level
such as to prevent any significant corrosion on the tank over the 80-year storage. The heat is
transferred from the internal loop to the atmosphere via an air-to-air heat exchanger. If the
active cooling fails for some reason, louvres will automatically open to bypass the heat
exchanger and filters. This allows air from outside to directly enter the tank cubicle, cool the
tank, and exit at the exhaust duct. Heat removal is then achieved in an open loop passive
cooling mode. This mode can be sustained indefinitely. Passive cooling is therefore the
ultimate decay heat removal mechanism, while active cooling is only employed to protect the
tanks from corrosion.

11.2.4. USA (GT-MHR)

Spent fuel elements discharged from a GT-MHR are considered ideal waste forms for
permanent disposal in a geologic repository The graphite fuel elements and the ceramic




                                                                                             617
coatings on the fuel particles are as-manufactured engineered barriers that provide excellent
near field containment of radionuclides. Because of the high level of plutonium destruction
and degradation achieved by GT-MHR, the isotopic composition of residual plutomum in
spent fuel elements would not be practical for use in nuclear weapons and for energy
production Dilution of plutomum within the relatively large volume of GT-MHR fuel
elements provides excellent resistance to diversion throughout the fuel cycle.

Based on previous studies conducted at ORNL [395] and in Germany [404], whole fuel
elements disposal of GT-MHR spent fuel has been recommended as the preferred option
