Repository: charles-azam/eng-bench

# NSTF-Bench

Can a coding agent do engineering analysis? NSTF-Bench asks one hard question instead of many
easy ones: given a bounded evidence pack about **Argonne's NSTF** — a half-scale, 26-metre
passive reactor-cavity cooling facility that a US national lab instrumented and measured for 33
months — predict what the lab measured, blind, with calibrated uncertainty.

The agent receives geometry, materials, instrument locations, and the electrical heater program.
It does **not** receive the thermal duty (it must derive it from an energy balance), any measured
outcome, or network access to the facility's publications. It must leave a calculation note and a

File: triso/sources/TECDOC-1674_full.txt (part 41 of 46)
                                     IAEA-TECDOC-1674 n Advances in High Temperature Gas Cooled Reactor Fuel Technology
because of advantages related to ease of implementation, proliferation risks, safeguards
requirements, cost and schedule [405]. which concluded that whole elements of HTGR spent
fuel containing uranium and thorium coated fuel particles repository and should perform
better than unreprocessed LWR spent fuel.

According to the current conception of management with spent fuel from GT-MHR, the spent
fuel is moved to the on-site long term storage. Storage methods considered are concrete
storage casks (current the preferred choice), dual-purpose casks, an expanded in-plant storage
facility, or a modular vault dry storage (as is currently used at Fort St. Vrain).

As a preferable spent fuel disposal method the following operations are considered:

          Place spent fuel in multi-purpose canisters (MPC) in reactor service building;
          Load canister into concrete cask;
          Move cask to storage facility;
          Store 10 years or until final disposal facility is available;
          Load MPC into shipping cask;
          Ship spent fuel in MPC to final disposal facility.

A conceptual design has been developed for an MPC (Fig. 11.32) which would be used for
storage, transportation, and permanent disposal of spent fuel [405]. The GT-MHR MPC
would contain 42 fuel hexagonal graphite elements of 0.8 m in length and 0.36 m across the
flats, arranged as seven columns with six fuel elements per column. Each fuel element
contains ~20 million coated fuel particles.

The following results have been obtained from evaluations of whole elements disposal:

          Graphite comprises most of the volume of GT-MHR spent fuel. Because of very
           low level of impurities in nuclear-grade graphite and excellent irradiation
           performance of coated particle fuel, the graphite does not become highly
           radioactive during irradiation. The high purity, nuclear-grade graphite fuel
           elements are non-combustible by conventional standards, and oxidation of graphite
           and other fuel element components at repository temperatures would be negligible
           over geologic time periods.
          Because of the relatively low volumetric decay heat for GT-MHR waste packages,
           the peak fuel/graphite temperatures will not exceed ~220°C.




618
                    FIG. 11.32. Multi-purpose canister (MPC).


   GT-MHR TRISO coated particle fuel offers the benefit of long term containment
    for radionuclides without having to rely on performance of the waste package or
    geologic media. Quantitative assessment show that the TRISO coating is capable
    to maintain its integrity for hundreds of thousands to millions of years in a
    repository environment. Previous experimental studies [406, 407] have shown that
    the corrosion rates of pyrocarbon, SiC, and nuclear-grade graphite are very low
    (even relative to waste glass) and are ideal components of an engineered barrier for
    a waste management system. A key conclusion from the ORNL study [406] was
    that coated particle waste provides much better long term containment of
    radionuclides than glassified waste forms.
   For release by groundwater transport, only nuclides with high mobility are
    expected to reach the accessible environment within the 10 0000 year time period
    currently specified by the US Environmental Protection Agency (EPA). The
    nuclide of most concern is carbon-14, because nearly all of the inventory is
    external to the coated particles and can be released by groundwater leaching of the
    graphite. Conservative estimates of release and transport show that the dose rates
    resulting from aqueous 14C release are well below the applicable EPA criteria for
    any anticipated GT-MHR spent fuel disposition strategy. Preliminary estimations
    show that 14C activity may reach up to 55.5 GBq/m3 (1.5 Ci/m 3), more than five
    times less of criterion given in EPA requirements of 8 Ci/m3 (~296 GBq/m3) for
    low level waste.
   Preliminary evaluations of a GT-MHR MFC conceptual design show that all
    regulatory requirements for storage, transportation and disposal are met with
    significant margin. The GT-MHR MFC containing 42 fuel elements has overall
    dimensions nearly identical to those for an LWR MFC designed for 21 pressurized
    water reactor (PWR) fuel assemblies, but the weight with spent fuel is be about



                                                                                    619
            one half of that of the PWR MFC. The GT-MHR MFC decay heat load is
            significantly lower: 760 W for GT-MHR vs. 13.200 W for the LWR MFC (with
            both values based on a decay time of 10 years following discharge from the
            reactor). These advantages allow storage of the MPC without active cooling. The
            estimated maximum dose rate determined by of actinides activity after 1000 years
            disposal is amount to ~10 mrems/year that is less than dose rate limit from EPA
            requirement for controlled area of fuel storage (~25 mrems/year).
           The large volume of GT-MHR spent fuel relatively to that of the LWR, which
            results primarily from dilution of the plutonium within the graphite fuel elements
            and results in significant safeguards and security advantages for the GT-MHR,
            does not adversely affect repository land requirements. Land requirements are
            determined primarily by decay heat load and not by physical volume of spent fuel.
            On a per unit electrical energy basis, the GT-MHR MFCs and thermal/mechanical
            design requirements for the repository itself, the GT-MHR will requires less
            repository area. For the current reference areal power density limit of ~14 kW/m
            (57 kW/acre), GT-MHR spent fuel requires about one half of the repository land
            area of LWR spent fuel per MW(e) and year. The corresponding number of waste
            package that can be loaded into the repository per a square meters are about 19 for
            the GT-MHR vs. only one for the LWR.


11.3. ADVANCED APPROACHES FOR HTGR specific WASTE MANAGEMENT IN
       FUTURE SYSTEMS

HTGR waste management includes the management of both spent fuel and irradiated graphite
[408]. Regarding the spent fuel, current research activities deal with long term
repository/direct disposal for SiC particles. Confirmatory tests which prove the long term
integrity of the coating layers are needed. But also the reprocessing of fuel is investigated,
which would result in a significant reduction of waste volumes and potential. An important
issue is here to access the particle kernels for dissolution. Regarding graphite management,
works deal with technologies to separate high activity from low activity fractions and evaluate
the feasibility to reuse the graphite.

VHTR can also be used for minor actinide incineration or transmutation due to the high
burnup capabilities of coated particle fuel. These features can be used in symbiosis with other
reactor types to reduce mnor actinide contents and decay heat. The deep-burn potential of
VHTR avoids multi-recycling of spent fuel as it would be needed for alternative routes.
Although a once-through uranium cycle is being envisioned initially for a VHTR, the
potential for deep-burn of plutonium and minor actinides as well as the use of thorium based
fuels will be accounted for as evolutionary steps towards a closed cycle. To answer these
questions, an international collaborative programme has been set up between the USA, Japan,
Republic of Korea, the European Union and France, under the GIF umbrella. The
‘VHTR/Fuel and Fuel Cycle’ (VHTR/FFC) Project Arrangement (PA) became effective in
2008 [408].

11.3.1. Project DEEP-BURN: development of transuranic fuel for HTGRs

11.3.1.1. Background

Studies of the VHTR fuel cycle must involve: (i) use of light water cooled reactor (LWR)
spent fuel as kernel feedstock; (ii) recycle of spent VHTR fuel; (iii) use of the VHTR in the
management of transuranics (TRU); and, (iv) the geologic storage performance of spent



620
VHTR fuel. Examination of these aspects of the fuel cycle and defining a resolution path for
any technology gaps is essential for determining future deployment options of the VHTR.

The deep-burn project has been initiated by the Office of Nuclear Energy (NE) to establish the
technological foundations supporting the role of the VHTR in the nuclear fuel cycle. The
project will include a quantitative assessment of the scope, cost, and schedule implications of
incorporating various fuel cycle considerations into a prototype VHTR project.

The concept of destruction of spent fuel TRU in a TRISO fueled gas cooled reactor is known
as deep-burn. The term ‘deep-burn’ reflects the large fractional burnup of up to 60–70%
FIMA that may be achievable with a single-pass, multi-cycle irradiation in VHTRs. Spent
TRISO fuel from deep-burn can be either placed directly into geologic storage to provide long
term containment of the residual radioactivity, or recycled into fast reactor fuel. Deep-burn
rapidly and effectively reduces the inventory of TRU from spent fuel without the need for
repeated re-cycles, destroys weapons-usable materials contained in spent fuel, and precludes
the possible weapons-related use of the residuals thereby providing strong proliferation
barriers. The DB-VHTR concept is particularly attractive because it employs the same reactor
design that is used for the NGNP programme with the same potential for highly efficient
electricity and hydrogen production.

During deep-burn irradiation, the various TRU constituents of the deep-burn TRISO
(DB-TRISO) fuel particle are progressively destroyed according to their cross-section for
fission or capture of neutrons. For instance, already at the 50% FIMA burnup level, almost all
the 239Pu (~90%) has already been destroyed thereby eliminating the risk of future diversion
of spent fuel for weapons production. Of crucial importance to the deep-burn concept is the
interplay between 239Pu, 240Pu and 241Pu. Plutonium-239 is a strong fissile isotope, while 240Pu
is a strong burnable poison that is also a fertile isotope producing 241Pu. The utilization of the
short-lived 241Pu in the high burnup TRISO fuel without reprocessing is a special feature of
deep-burn. The sequence 239–240–241 produces a very steady reactivity behaviour over long
periods of time leading ultimately to the achievement of better than 60% FIMA burnup
without exceeding allowable TRISO fuel fluence limits.

Different from the ‘classical’ TRISO fuel production, manufacturing of DB-TRISO will
require the additional implementation of remote handling techniques and the development of
fuel designs specifically geared to very high burnup. Preliminary studies show that up to 20
times more energy can be extracted from DB-TRISO fuel in VHTRs than from mixed oxide
(MOX) fuel in LWRs. If these results can be validated, the deep-burn concept would create a
completely different paradigm for the near term economics of closed fuel cycles. The cost of
spent LWR fuel reprocessing would be partially or fully offset by the value of the recovered
TRU in a deep-burn VHTR (DB-VHTR) producing power at competitive cost.
11.3.1.2. Objectives

The current project aims at establishing the technological foundations supporting the role of
the VHTR in the nuclear fuel cycle. This includes a quantitative assessment of the scope, cost,
and schedule implications of incorporating various fuel cycle considerations into a prototype-
VHTR project. The medium term objectives, which would take several years to achieve, are:

       Analysis of the DB-VHTR as a TRU burner, including neutronics, thermo-hydraulics
        and safety aspects;
       First-principle model of DB-TRISO fuel for incorporation in the VHTR design tool;




                                                                                              621
         Production of sufficient amounts of high quality TRU-bearing DB-VHTR fuel to
          begin irradiation experiments;
         Flowsheet development for aqueous and pyro-chemistry reprocessing methods for
          VHTR spent fuel;
         Quantitative assessment of waste management and geologic storage options for VHTR
          spent fuel;
         Cost analysis and roadmap development for the VHTR fuel cycle options, including
          recommended interfaces with NGNP and GNEP/AFCI programmes.
11.3.1.3. Scope of work

Preliminary assessments of the DB-VHTR indicate that fuel cycle lengths of 1 to 1.5 years are
feasible and that the reactivity swing over the cycle could be managed. There is a need for
additional analysis to develop a self-consistent fuel management, thermal-hydraulic, and fuel
performance approach, including burnable poisons, for the DB-VHTR to determine that the
TRU burnups of such magnitude are achievable with sufficient margins of power peaking,
peak fuel temperature, and fast fluence to acceptable limits.

Using generic NGNP type prismatic and pebble bed reactor cores, the project will perform
physics calculations to evaluate the capabilities of this reactor to perform destruction and
utilization of LWR spent fuel TRU and to improve the performance of the geologic repository
or synergistically complement fast recycling reactors.

While DB-TRISO fuel can in principle be irradiated to very high burnups of 40–50% FIMA
within previously achieved fluence limits of TRISO fuel, DB-TRISO fuel is expected to
greatly exceed historically achieved burnups. The chemical and physical changes to the fuel
kernel during deep-burn will be extreme and necessitate a deeper understanding of the fuel
behaviour during irradiation. Kernel, coatings, and fission product transport behaviour will be
modeled using leading edge computational methods to provide predictive capabilities for
integration with high fidelity nuclear models of the gas cooled reactor.

There is a long history of international TRISO coated particle fuel fabrication up to and
including production scale. Remote fabrication at each step (kernel, coating, compacting) of
such fuels has been studied as part of other DOE fuel programmes. Both MOX fuel and
curium targets have been made via sol-gel technology. A pilot scale remote operating coater
was designed and operated ‘cold’ as part of the U/Th gas reactor fuel programme. Automated
compacting technology was developed as part of Fort St. Vrain development. These
technologies have been demonstrated at the proof of principle stage and designs exist for
larger scale remote systems. Engineering scale demonstrations are needed to assess technical
and economic feasibility of remote fabrication of DB-VHTR fuel. Of specific concern is the
ability to perform remote maintenance on the CVD coaters and the need to produce high
quality, low defect fuel in the remote environment.

The project will initiate steps towards the manufacture of testable amounts of DB-TRISO fuel
and to establish the processes for large scale fabrication. Designs and plans for permitting and
installation of coating and compacting facilities for TRU fuel will be developed. The project
will establish surrogate coating operations and functional and operational requirements for the
Pu and 241Am equipment. The use of zirconium carbide (ZrC) will be considered, either on the
kernel itself or on the buffer layer, or as a replacement for silicon carbide. The project will
produce the first ‘sparse’ kernels containing TRU materials (a few particles with the required




622
amounts of americium among many kernels) and perform hot tests, though not in the first
year.

Small quantities of TRISO fuel containing limited quantities of radioactive TRU such as 239Pu
and 237Np have been successfully fabricated and tested in the past. Studies on the disposition
of weapons-grade plutonium indicate that extremely high burnup can be achieved by using
oxide fuels, oxygen getters and perhaps dilution with inert materials. LEU and HEU TRISO
fuel have been extensively tested both with respect to fluence and burnup.

The project will establish a similar database for the deep-burn fuel by irradiating DB-TRISO
fuel manufactured in the course of this programme in high flux facilities in statistically
significant sample sizes and perform post-irradiation testing to provide feedback to the fuel
designers. The project will perform an analysis of existing irradiation facilities and develop a
plan for irradiation and accident testing. This plan will include plans for the required
irradiation campaigns, the testing at off-normal conditions, and the modifications to test
equipment and facilities needed to test DB-TRISO fuel.

(a) Recycle of actinides from VHTR fuel

In the early days of VHTR technology, a crush-burn-leach process was proposed to reprocess
VHTR fuel. This process produced large quantities of carbon dioxide that needed to be
trapped. A new head end process consistent with the UREX+ separation technologies has
been identified and demonstrated at the proof of principle level for TRISO fuel in the past few
years. The process flow consists of separation of the compacts from the graphite block,
disposal of the graphite block as low level waste, grinding and jet-milling of the compact
components (matrix, coatings, fuel kernels) into a fine powder to support chemical separation,
and leaching, to dissolve the TRU for aqueous separation or a novel electrochemical process,
termed METROX, for the pyroprocessing separation.

The project will develop a full flowsheet for TRISO recycling using both aqueous and non-
aqueous reprocessing, particularly as it pertains to spent DB-TRISO fuel. The process of
crushing the ceramic coatings and exposing the spent fuel kernels to dissolving agents will be
brought up to today’s standards of low secondary waste streams and process losses. The
project will study the crush–leach flowsheet to minimize waste, establish and test a laboratory
filtering system, and study the suitability of the fuel solution for liquid separation. Laboratory
scale tests of the equipment for separation of the solid coating and compact material from the
fuel solutions will be performed.

The project will investigate the METROX process, a promising head end coupling for TRISO
fuel into pyroprocessing for metallic reactor fuel. Early studies successfully demonstrated
process feasibility with uranium based fuel but additional study is required to qualify the
process for TRU-bearing fuel. The project will construct a complete mass balance flowsheet
including identification of waste form types and quantities, and conduct experimental studies
needed to validate process chemistry.

(b) Waste management and repository performance of VHTR spent fuel

TRISO fuel provides very strong barriers to the dispersal of the long-lived components of
radioactive spent fuel. The TRISO SiC coating acts as a pressure vessel to contain the helium
produced during storage from the alpha decay processes. Preliminary measurements have
indicated that the corrosion rate of both pyrocarbon and silicon carbide coatings in the
repository are extremely slow in air, moist air and water, to the point that there is reasonable



                                                                                              623
expectation for containment of radioactivity over millions of years. Also, the use of a DB-
VHTR to recycle LWR spent fuel could reduce the heat load to the repository by a factor of 2
to 3, given the high destruction rate of TRU in the deep-burn irradiation. Additional testing is
needed to characterize degradation of the fuel compact and fuel particle under repository
conditions and long term modeling of repository behaviour.

The project will study the long term behaviour of spent TRISO in dry and wet environments
and develop a strategy for the geologic storage of DB-TRISO. The project will develop a plan
for measuring corrosion rates of pyrocarbon and silicon carbide coatings in repository
atmospheres. Relevant tests representing coating corrosion in the repository will be defined
and exploratory testing to refine protocols will be performed.

(c) Integration of the VHTR in the overall nuclear fuel cycle

The most likely role of the VHTR is to operate on LEU fuels for nuclear power or process
heat and hydrogen production applications. In this mode, the VHTR offers some fuel cycle
advantage compared to LWRs because the rate of TRU production per energy generated is
reduced by a factor of 2 to 3; this behaviour is attributed to improved thermal efficiency,
together with higher fuel enrichment and burnup in the VHTR.

The current TRU destruction scenario adopted by GNEP/AFCI is termed the single-tier
approach; it is the simplest demonstration of closing the fuel cycle. In this case, spent fuel
from LWRs is sent directly to the advanced burner reactor (ABR) for destruction. Our studies
suggest that DB-VHTRs can have a synergistic relationship with the ABR when operated in
dual-tier mode. This synergy allows relaxed operating parameters for the two reactor types
and a smaller inventory of recycling TRU relative to the single-tier approach. It would also
reduce the number of fast reactors by a factor of 3 as compared to the LWR two-tier scenario
(i.e. thermal to fast reactor ratio of 9 to 1 rather than a 3 to 1 ratio).

The project will assess the future role for VHTRs in delivering energy products including
consideration of its fuel cycle and TRU-management function. As gas cooled reactors may
play an important role in the sustainable expansion of nuclear energy and in the TRU-
management for the whole nuclear energy system, the project will perform a dynamic analysis
of the evolution from today’s reactor park to future reactor parks. Such dynamic analysis will
focus on the correct assessment of the mass flows, waste inventory and arisings, separated-
TRU inventories, the delay times in deployment, and the overall economic impacts.

The project will assess the role of Pu and Minor Actinide burning in DB-VHTRs in the
context of a fuel cycle that includes LWR and fast reactor fuels. The role of DB-VHTRs in
burning Pu both from the stockpile and LWR reprocessing will be examined. The project will
formulate a range of scenarios in which the VHTR burner are operated in conjunction with
today’s reactors to achieve fuel cycles in which waste discharges for geological disposal are
minimized.

As part of the dynamic analysis, the project will explore the economic viability of the whole
fuel cycle infrastructure required to support the introduction of the VHTR. Based on the mass
flow analysis and the technical description of fuel cycle infrastructure, proliferation and
physical security risks will be evaluated.




624
11.3.2. Project PUMA: utilisation and transmutation of plutonium and minor actinides

The project PUMA, ‘Plutonium and Minor Actinide Management in Thermal high
temperature gas cooled reactors’, was a Specific Targeted Research Project (STREP) within
the Euratom 6th Framework Programme running from 2006 to 2009 [409]. The project’s main
objective was to investigate the possibilities for the utilisation and transmutation of plutonium
and especially minor actinides in contemporary and future (high temperature) gas cooled
reactor designs which are promising tools for improving the sustainability of the nuclear fuel
cycle. Earlier projects already indicated favourable characteristics of HTRs with respect to Pu
burning. The PUMA project tasks included the investigation of

      core physics of Pu/MA fuel cycles for HTGRs to optimize the coated particle fuel and
       reactor characteristics and to ensure nuclear stability of a Pu/MA HTGR core;
      requirements and design of innovative fuel forms for Pu and Minor Actinide
       incineration in HTGRs;
      analysis of the VHTR’s impact on the entire nuclear fuel cycle and economics, its role
       in a future nuclear energy park, the implications on fuel cycle, economics and socio-
       political aspects.

The reference systems chosen were contemporary representatives of the two main HTGR
designs, the PBMR-400 as pebble bed HTGR with continuous reload of fuel elements and the
GT-MHR prismatic block HTGR.

Fuel compositions studied were Pu as a first reference fuel composition with the isotope
vector of first-generation plutonium; PuMA, a mixture of plutonium and minor actinides;
Pu2xMA, a fuel composition with double minor actinide content compared to PuMA; IMX,
an inert matrix fuel with isotope content identical to PuMA; and WP, so-called ‘wallpaper’
fuel with the same isotope content as PuMA where the fuel kernels are condensed to the outer
diameter of the fuel zone leaving the central part of the pebble free of fuel. The IMX fuel
features a fuel kernel diameter of 500 μm, while others have fuel kernel diameters of 200 μm.
The total heavy metal loading per fuel pebble is 2 g.

Recent FZJ activities were dealing with a fuel composition of plutonium with thorium to
satisfy safety regulations. To combine this requirement with a high burnup of the total
plutonium content of the fuel and in particular the amount of the fissionable isotopes, the fuel
composition should be optimized. The combination of plutonium with an additional amount
of thorium has in general many positive effects as the reduction of peak fuel temperature,
power per pebble, power density and because of the Doppler broadening at higher
temperatures a negative temperature reactivity effect. In addition, the breeding effect
generates an additional amount of the fissionable isotope 233U. A negative effect is seen in the
additional mass of thorium increasing the total heavy metal load per pebble which reduces the
moderation ratio to an under moderated stage — and therefore criticality — of the core.

Although none of the computer models applied has been specifically validated for Pu and/or
MA fuels, most of the codes have the potential to be successfully used for complex and
detailed HTGR Pu/MA investigations. Calculations have been carried out to determine the
equilibrium state of the core in each case, the power density distribution and core inventory of
actinides and selected fission products at equilibrium, the amount and composition of fresh
and discharged fuel, temperatures at nominal conditions, temperature reactivity coefficients,
control rod worth, and reactivity effects of water ingress.




                                                                                             625
The results obtained demonstrate the excellent plutonium and minor actinide burning
capabilities of the high temperature reactor. The largest degree of incineration is attained in
the case of an HTGR fueled by pure plutonium fuel as it remains critical at very deep burnup
of the discharged pebbles. Addition of minor actinides to the fuel leads to decrease of the
achievable discharge burnup and therefore smaller fraction of actinides incinerated during
reactor operation. The inert matrix fuel design improves the transmutation performance of the
reactor, while the ‘wallpaper’ fuel does not have advantage over the standard fuel design in
this respect. For validation purposes, it was recommended to examine the possibility of using
low/zero power critical facilities, such as the Petten low flux reactor, to yield experimental
data on the reactor physics properties of HTGR Pu/MA based fuel.

Prior to any modeling of helium behaviour in fuel particles, the production of helium itself
must be calculated. In the evolution of a fissionable nuclide, a higher neutron flux imposes
higher total reaction rates which comprise fission and neutron capture, thus enhancing both
burnup and transmutation to an alpha emitter. At lower burnup rates, the process of alpha
emitter formation, particularly of 241Am, is more efficient.

Alpha decay of heavy metal nuclides is an overwhelming contributor to helium production in
all locations. This term is responsible for differences in helium production depending on
locations. Second contributing term of ternary fission is, due to its nature, proportional to the
burnup but its contribution is below 10%. The alpha emission from oxygen is very small due
to deeply moderated neutron flux. The highest values of helium production on discharge
occurs when fuel is kept in the reactor core for a long residence time under relatively lower
burnup rates in order to reach the target burnup, as it is generally the case for pebble bed fuel.

Experiments have shown that He will be released from the kernel, but not from fresh kernels.
Indeed, fresh fuel has shown a remarkable stability up to 2500°C. For modelling purposes,
100% release of helium from the kernel is justified. The diluted kernel concept was first
invoked by Belgonucleaire brings many benefits. The fuel modelling studies have clearly
indicated the advantages that can be gained by dilution. Essentially, for a given buffer layer
thickness, more volume is available to accommodate the CO and He released. Chemical
thermodynamic models have been deployed to design a kernel that will show limited CO
production. The most important point here is that substoichiometric Pu or Am oxides are
essential. Further improvement can be achieved by chemical buffering of the fuel by the
addition of Ce sesquioxide which takes up oxygen to form the dioxide. Ultimately any coated
particle design must be validated in an irradiation test.

Pu/MA transmuters are envisaged to operate in a global system of various reactor systems and
fuel cycle facilities. The integrated LWR–HTR–GCFR system basically aims at closing the
current nuclear fuel cycle. LWR spent fuel along with depleted uranium becomes valuable
material to both produce energy and drastically reduce the natural uranium demand as well as
the mass of the long term radiotoxic component in the nuclear waste to be geologically stored.
Also a strong reduction of Pu (and, if necessary, Np) stockpiles can be achieved due to the
HTGR loaded with fertile-free fuel, in parallel with an important change of its isotopic
composition, which becomes highly proliferation resistant. Fuel cycles become long due to
the very favourable neutron economy that is typical for helium cooled reactors.

A study on proliferation resistance has taking into account several possible proliferation
pathways: (i) diversion of unirradiated fuel for the purpose of constructing a fissile device; (ii)
undeclared access to fissile material in irradiated fuel for the purpose of constructing a fissile
device; (iii) clandestine irradiation of fertile targets; and (iv) postulated threat of a sub-




626
national organisation stealing radioactive material for use in a dispersal weapon. The study
highlights that a prismatic VHTR core would be amenable to conventional safeguards
accounting and verification procedures with fuel blocks accounted for individually in the
same way as LWR fuel assemblies. However, a modified approach would be needed in pebble
bed cores because of the impracticability of accounting for individual fuel spheres.

11.3.3. Project CARBOWASTE: Improved fuel treatment methods

A characteristic feature of HTGRs is the vast amount of graphite that is being used in a plant
mainly serving as structural and moderator material. Looking at the active core of a pebble
bed HTGR, a fraction of 93.6% of the mass (or 96.6% of the volume) consists of graphitic
matrix material (Fig. 11.33). In contrast, the fuel elements in a block type HTGR are mainly
composed of highly graphitized standard nuclear graphite with only little matrix material used
for the compacts.




                 FIG. 11.33. Mass fractions of the different HTGR fuel materials.


Alternative approaches on the retrieval of irradiated graphite from the reactors under
decommissioning are currently under discussion within the EU project CARBOWASTE
[410]. A characterization programme has been started to localize the contamination in the
micro-structure of the irradiated graphite and to better understand their origin and the release
mechanisms during treatment and disposal.

It has been discovered that a significant part of the contamination (including 14C) can be
removed by thermal, chemical, electrochemical or micro-biological treatment. The feasibility
of the associated processes is experimentally investigated to determine and optimize the
decontamination factors. Re-use of the purified material is also addressed either to find
alternative applications in nuclear technology or to close the ‘graphite cycle’ for future
graphite moderated reactors. Other objectives are the disposal behaviour of graphite and
carbonaceous wastes and the improvement of suitable waste packages. Different disposal and
treatment strategies need to be analysed for a future VHTR. Figure 11.34 illustrates the
different choices for HTGR spent fuel management (e.g. for block type fuel):

      Direct disposal (Path A);
      Separation of moderator and fuel compacts or coated particles (Path B);
      Separation of graphite, coatings and kernels with reprocessing of the UO2 fuel
       (Path C).



                                                                                            627
                        FIG. 11.34. Spent fuel management options for VHTRs.


A significant reduction of disposal volume can be achieved if the spent fuel (coated particles
or compacts) can be separated from the matrix and these waste streams being treated either as
high level waste (HLW) with regard to the coated particles or as long-lived low level waste
(LLW) or medium level active waste (MLW) with regard to bulk of the moderator graphite. If
the UO2 fuel will be reprocessed another waste stream of carbonaceous waste would arise
from the pyrocarbon and SiC coatings.

Reprocessing of spent HTGR fuel has formerly been developed in USA and Germany based
on incineration and mechanical technologies. These combustion processes to extract the
coated particles from the HTGR fuel element matrix cannot be used anymore, in particular
due to the release of 14C to the environment. In addition, the mechanical methods like
grinding and crushing, which have been investigated and used in the 1970’s, lead to a cross
contamination of the moderator graphite with the HLW from the spent fuel particles.

Therefore future processes have to separate graphite from coated particles without damaging
them and without significant contamination transfer. Different technical options are under
development for separating the coated particles from the matrix of HTGR fuel elements:

         A maturing technology is based on pulsed high voltage discharges which enable
          selective fragmentation of fuel elements and coated particles. Significant progress with
          this technology has been achieved by the JRC and SelFrag AG which produces the
          equipment. CEA has pursued research in this area at laboratory scale.
         NECSA is performing deconsolidation tests with plasma, laser, molten salt, and
          electrochemistry.
         Subatech has studied intercalation methods.
         In the past, FZJ has developed a process based on homogeneous oxidation to weaken
          the strength of the graphite and to ease its decomposition.

At CEA, the fragmentation tests have been continued with pulsed power equipment by using
unirradiated compacts containing different amounts of dummy TRISO particles. Energy,
frequency and the number of pulses, the geometry of electrodes, the liquid medium within the




628
reaction vessel and the number of compacts per run have been varied to optimize the process,
e.g. to minimize undesired fines. Segregation of particles from compacts appears to be easier
than fragmentation of massive graphite as fragmentation takes place at the interface between
particles and graphite.

JRC and SelFrag have performed tests with surrogate pebble fuel elements and coated
particles in commercially available high voltage discharge installations (Fig. 11.35) [411,
412]. The product to be fragmented is poured into a vessel, which is filled with water. An
electrode delivering repetitive HV discharges under water is plunged into the vessel creating
shock waves. Coated particles were liberated intact from their matrix.




               FIG. 11.35. Pulsed Power Defragmentation (from www.selfrag.com).


The energy consumption of the process is low and the installation is suitable for a hot cell
environment and industrially relevant material streams. After further fragmentation of coated
particles, the fragmentation product can directly be fed into classical aqueous reprocessing.

Complementary tests were made by Subatech using HTGR compact fuel with surrogate ZrO2
TRISO particles to test two separation methods: low (H2SO4+H2O2) and high (H2SO4+HNO3)
temperature acid treatments applying micro-waves. In both cases, the TRISO separation was
complete but some TRISO layers oxidized at high temperature. At low temperature, the
segregation of graphite grains is facilitated by intercalation of sulphuric acid between the
graphene layers. The obtained acid–graphite intercalation compounds (GIC) consist of pure
phases of high quality suggesting their potential for industrial recycling. Figure 11.36, top
left, shows some GICs after treatment and extracted coated particles can be seen in Fig. 11.36,
top right.

Additional deconsolidation tests at NECSA on HTGR fuel pebbles performed with plasma,
laser, molten salt and electrochemistry were also successful and are further optimized.
Another method is the homogeneous oxidation of the fuel matrix, as formerly developed in
Germany.




                                                                                           629
FIG. 11.36. Graphite intercalation compounds, GICs (top left); extracted coated particles from
compacts (top right); fragmented coatings (bottom left); retrieved surrogate fuel kernels (bottom
right).


JRC and SelFrag have cracked the coatings of isolated (dummy) fuel kernels in the same
device as already described above, only with different operating characteristics. Figure 11.36,
bottom left, shows the fragmented coatings and Fig. 11.36, bottom right, the separated (non-
irradiated) kernels. Alternate processes for the separation of the fuel kernel from the coatings
are studied such as mechanical milling, jet stream processes, molten salt, plasma, combustion,
fluorination etc.

Conditioning processes were also investigated for the disposal of fractured TRISO coated
particles layers. SiC–glass composites from glass frit have been examined. For the choice of
the glass, low viscosity and low temperatures (to limit RN volatility) and limited reactivity
with SiC (to avoid bubbling) were the most important parameters.

The recent progress in the area of waste management confirms feasibility of closed HTGR
fuel cycles, with some further technology development pending. Separation of spent fuel from
the irradiated matrix material is feasible and enables reprocessing and recycling of these
materials. However, this still needs to be confirmed for irradiated fuel.




630
11.3.4. China activities on HTGR fuel disintegration

11.3.4.1. Electrochemical disintegration of matrix graphite from spherical fuel elements

With the rapid development of pebble bed HTGR in China, it will also become important to
consider the treatment and disposal of spent spherical fuel elements before establishing a large
number of commercial HTGR plants. If the large amount of the graphite matrix could be
removed and be disposed of as LLW, a significant reduction of disposal volume of HLW
would be achieved. Therefore, a proper technique is needed to disintegrate the graphite matrix
