Repository: charles-azam/eng-bench

# NSTF-Bench

Can a coding agent do engineering analysis? NSTF-Bench asks one hard question instead of many
easy ones: given a bounded evidence pack about **Argonne's NSTF** — a half-scale, 26-metre
passive reactor-cavity cooling facility that a US national lab instrumented and measured for 33
months — predict what the lab measured, blind, with calibrated uncertainty.

The agent receives geometry, materials, instrument locations, and the electrical heater program.
It does **not** receive the thermal duty (it must derive it from an energy balance), any measured
outcome, or network access to the facility's publications. It must leave a calculation note and a

File: triso/sources/TECDOC-1674_full.txt (part 42 of 46)
                                     IAEA-TECDOC-1674 n Advances in High Temperature Gas Cooled Reactor Fuel Technology
from the spent fuel elements without damage to the SiC layer, leaving the option of
reprocessing the coated fuel if necessary [413]. In this way, the radioactive contamination of
the graphite matrix can be controlled and the graphite matrix can be finally disposed of as
MLW, or even LLW.

The general methods to disintegrate the fuel element, i.e. mechanical separation (by grinding)
and chemical separation (by burning) require some modifications under the principles of the
IAEA radioactive waste safety standards (RADWASS). The mechanical grinding [414] would
produce a large quantity of radioactive dust and gases due to the breakage of the coated fuel
particles leading to cross-contamination of the graphite material [411, 415]. The option of
incineration of graphite matrix could produce the release of great amounts of off-gas, such as
CO2, noble gases and other fission products. The CO2 would have to be fixed into stable
carbonate in order to control the release of 14C. This would lead to a remarkable increase in
volume of the solid waste [411, 415–417].

In the 1970s, Merz and his co-workers [418, 419] concentrated on studies of an
electrochemical method to remove the graphite matrix with strong oxidizing acids as
electrolyte, like concentrated sulphuric acid. In sulphuric acid, the cause of disintegration of
graphite matrix is mainly due to the formation of graphite intercalation compounds and
oxidation of carbon at the grain boundaries of the graphite body. Merz considered it as a very
good method in analytical application. However, it was assumed that this method was not
suitable for head end process, mainly due to a high degree of damage to the coated particles, a
significant formation of secondary waste and corrosion of the reaction vessel materials, as
well as a slow speed of the process [418, 419].

The disadvantages of the electrochemical method described above were mainly due to the
electrolyte of concentrated oxidizing acids. If the concentrated acid were replaced with a mild
solution which is also capable of disintegrating the graphite matrix, then the disadvantages of
concentrated acid would be avoided. Up to now, no ideal option to remove the graphite matrix
from spherical HTGR spent fuel elements has been presented. Scientists have to reconsider
other noninvasive method to separate graphite and fuel, such as the electrolytic method [395].
In this section, the development of an improved electrochemical method with salts as
electrolyte and the study of the disintegration of HTGR fuel elements is described [420].

Graphite is composed of a series of stacked parallel hexagonal layer planes, with much
weaker van der Waals bond with the adjacent planes [421]. In nitrate solution, the graphite
matrix could be disintegrated by the electrochemical method. The disintegration process was
composed of an intercalation part of nitrate anion and further an oxidation part of carbon
which effected together to lead to the collapse of graphite crystals. Disintegration of graphite
in nitrate solution could be realized without any trouble in dealing with large quantities of
radioactive dust, or secondary radioactive waste. Furthermore, the electrochemical method
could avoid the extra damage to the coated fuel particles and unexpected dissolution of
radioactive elements.



                                                                                            631
(A) Disintegration of graphite matrix from a simulative fuel element

The simulative HTGR fuel elements, which were fabricated with reactor-grade graphite
according to the production procedure for HTGR fuel elements at INET, were previously used
to investigate the disintegration of graphite matrix by the electrochemical method [16]. The
simulative fuel element served as the anode during the electrolysis, and it was disintegrated
gradually from the surfacce as graphite particles.

The graphite particles had a certain width of size distribution with the volume-averaged
hydrodynamic diameter of about 100 µm. The maximum diameter was smaller than 900 µm
which was less than the diameter of coated fuel particle (920 µm).

After disintegration, the graphite particles got a weight gain more than 20% owing to the
partial oxidation of the graphite in the electrochemical process. The weight gain mainly
resulted from the increase of oxygen. The oxygen element of the graphite particles obtained in
NaNO3 solution was about 19% concluded from elemental analysis results. Therefore, it
implied that graphite matrix might have been oxidized to some extent during the
disintegration process.

Figure 11.37 shows the X ray diffraction of graphite particles obtained by the electrochemical
process in nitrate solution. As can be seen in the figure, the peak of graphite oxide from the
graphite particles was observed besides the strong peak of graphite material, compared with
the curve of original graphite material which indicated that the graphite matrix was
disintegrated as a mixture of graphite and graphite oxide.
                     10000




                     8000                                             a Original graphite material
                                                                      b Graphite particles from nitrate




         Intensity
                     6000
                                     Graphite Oxide


                     4000


                                                                                               b
                     2000
                                                                                               a

                             0           10           20         30             40            50
                                                       2(Dregree)

                                 FIG. 11.37. Powder XRD patterns of graphite samples.


The variation of concentration of NaNO3 from 2 mol/L to 6 mol/L did not have a great
influence on the rate of graphite disintegration. Therefore, the rate of disintegration was not
sensitive of solution concentration which could be of benefit to the practical application due
to a large controllable excess for the concentration. The experimental results showed that the
temperature variation between 15 and 40°C had no obvious influence on the rate of graphite
disintegration.




632
Current density was a key parameter to influence the disintegration rate. The rate of graphite
disintegration (RGD) was defined as the mass of disintegrated graphite particles per hour per
square centimeter, (g/(h·cm2)). Figure 11.38 shows that RGD increased with current density.
In general, the RGD and current density exhibit a linear relationship in the regression result
from 0.1 to 0.5 A/cm2. Therefore, an appropriately higher current density was recommended
in order to achieve a larger RGD.

                                                         1.2




               Rate of graphite disintegration(g/hcm )
               2

                                                         1.0           y=2.3986x+0.0529
                                                                        2
                                                                       R =0.9899
                                                         0.8


                                                         0.6


                                                         0.4


                                                         0.2


                                                         0.0
                                                            0.0       0.1        0.2        0.3          0.4      0.5
                                                                                                    2
                                                                                Current density(A/cm )
                                                         FIG. 11.38. Relationship between the RGD and current density.


(B) Disintegration of graphite matrix from an HTGR fuel element

In the experiments with genuine HTGR fuel elements, a columnar stainless steel electrode
was used as the cathode, and the spherical fuel element served directly as the anode. Three
experiments were carried out including currents of 5.6 A for 20 h, 11.3 A for 10 h and 17.0 A
for 7.3 h, respectively. During the process of bulk electrolysis, the anodic fuel element was
disintegrated gradually from the surface into graphite particles together with the coated fuel
particles. After disintegration, the mixed particles were collected and split into the following
three fractions: < 0.5 mm, 0.5–0.9 mm, and > 0.9 mm.

To avoid radioactive contamination of the graphite material, it is important to guarantee no
damage to the SiC layer or the dissolution of fuel kernels. Therefore, the graphite particles
and coated fuel particles were examined to verify the integrity of the coated fuel particle after
disintegration.

      (i) Evaluation on coated fuel particles and graphite particles

Some overcoatings were found detached from the coated fuel particles and some part of the
coating was still left on the fuel particles after the disintegration of fuel element (Figs 11.39
and 11.40). The fuel particles shown in Fig. 11.39 are examples with some coatings left.
Figure 11.39 (a)-(c), at a magnitude of 65, are images of different fuel particles obtained
under 11.3 A. Figure 11.39 (d) is the image of the same particle as (c) at the magnitude of 45
to exhibit the overcoating scaled off. It can be seen that the overcoating of coated particles
could even be scrapped off occasionally.



                                                                                                                         633
                      (a)                                              (b)




                      (c)                                              (d)

                     FIG. 11.39. TRISO coated particles with overcoating.


Figures 11.40 (a) and (b) exhibit SEM of the original standard TRISO coated fuel particle
with a diameter of ~0.9mm at a magnitude of 90 and 500, respectively. Figures 11.40 (c) and
(d), at a magnitude of 90 and 500, respectively, are images of a coated particle (~0.9 mm
diameter) without most of its overcoating. The raffinate overcoating could also be observed
obviously in Fig. 11.40 (c), however it could suggest that the fuel particle by the
electrochemical method and the original fuel particle had the same dense surface of outer
pyrocarbon layer and the same diameter after comparison of the SEM images.

The plane analyses of the chemical compositions by the energy dispersive system (EDS) are
shown in Fig. 11.41 for different coated particle samples. The EDS spectra show X ray peaks
of the carbon element. Because the measurement were carried out with an aluminum
specimen mount, small spectra of Al were recorded in some EDS spectra. Most importantly,
no peak of silicon was observed before and after the electrochemical process for the fuel
particles which implies that no SiC layer was exposed.

Accordingly, the nuclear particles obtained by electrochemical method were TRISO coated
particles with an outer high density carbon layer and no exposure of the SiC layer.




634
               (a)                                                              (b)




               (c)                                                              (d)

                          FIG. 11.40. TRISO coated particles.


     1200                      C
                                        TRISO fuel particle obtained under 11.3 A-sample 1
                                        TRISO fuel particle obtained under 11.3 A-sample 2
     1000
                                        TRISO fuel particle obtained under 17.0 A-sample 1
                                        TRISO fuel particle obtained under 17.0 A-sample 2
         800                            Coatings of fuel particle
                                        Original standard TRISO fuel particle

         600

Counts
                                    O            Al                             Si
         400


         200


          0


                     10                    100                        1000
                                          Energy (eV)
               FIG. 11.41. EDS sp ectra of surfaces of the particles.




                                                                                             635
The plane analyses of the chemical compositions by the energy dispersive system (EDS) are
shown in Fig. 11.41 for different coated particle samples. The EDS spectra show X ray peaks
of the carbon element. Because the measurement were carried out with an aluminum
specimen mount, small spectra of Al were recorded in some EDS spectra. Most importantly,
no peak of silicon was observed before and after the electrochemical process for the fuel
particles which implies that no SiC layer was exposed.

Accordingly, the nuclear particles obtained by electrochemical method were TRISO coated
particles with an outer high density carbon layer and no exposure of the SiC layer.

From the experimental results of simulative fuel elements, the graphite matrix was
disintegrated as graphite and graphite oxides by the electrochemial method in nitrate solution.
The X ray diffraction spectra of graphite particles from HTGR fuel elements are shown in
Fig. 11.42. Different patterns of graphite particles of different current densities illustrate the
strong peaks of graphite and the peaks of graphite oxides [422, 423]. Therefore, graphite
particles from fuel elements have similar components as the graphite particles from the
simulative fuel elements.

                          55000
                                                        Graphite
                          50000
                                                           Graphite fragments obtained under 5.6 A
                          45000
                                                           Graphite fragments obtained under 11.3 A
                          40000                            Graphite fragments obtained under 17.0 A
                                                            Graphite fragments from simulative fuel element
                          35000


              Intensity
                          30000

                          25000

                          20000

                          15000

                          10000
                                   Graphite oxide

                          5000

                             0
                                   0              20        40             60             80             100

                                                         2θ(Degree)
                    FIG. 11.42. X ray diffraction spectra of different graphite particles samples.


The carbon contents of the graphite particles are listed in Table 11.10. As could be concluded
from the results of elemental analysis and the XRD spectra, the graphite particles from HTGR
fuel elements by electrochemical method were also generated by partial oxidation. The carbon
covered about 72 wt% of the graphite particles which was close to the carbon content of the
graphite particles from the simulative fuel element.

TABLE 11.10. CARBON CONTENT OF GRAPHITE PARTICLES FROM HTGR FUEL
ELEMENTS
Current (A)                                 5.6                         11.3                              17.0
Carbon content (%)                         72.9                         72.9                              72.4




636
       (ii) Integrity of coated fuel particles

In order to verify whether or not the TRISO coated particles got damaged and the graphite
particles got contaminated by uranium, the microwave heating leaching method was used to
study the dissolution of uranium from graphite particles and TRISO particles [424, 425].

About 0.5 g graphite particles, 0.4 g TRISO coated particles obtained under different densities
were tested by the microwave heating leaching method in 8 mol/L HNO3, and about 70 mL of
solution was collected. These leaching solutions diluted by 10 times were examined for the
uranium by ICP-MS, and the graphite particles from simulative fuel element were treated
according to the same procedure to allow a comparison. The results of ICP-MS are listed in
Table 11.11, and the uranium concentrations from solutions of nuclear particles and graphite
particles are around the result from the simulative fuel element.

TABLE 11.11. ICP-MS RESULTS OF URANIUM CONCENTRATION OF DISSOLUTION
SOLUTIONS
                                                                                                         Graphite particles
Solutions                          Graphite particles                      TRISO particles                from simulative
                                                                                                              element
Current (A)                  5.6         11.3       17.0           5.6          11.3         17.0                 —
U concentration (ppb)        < 0.7        1.7       < 0.7          < 0.7        < 0.7        < 0.7                1.3

—      data not available.


After the electrolysis, the spent electrolyte solutions were recovered, and these solutions
diluted by 10 times were tested by ICP-MS. The original electrolyte solution (8 mol/L
NaNO3) was also examined by ICP-MS for comparison. The results are shown in Table
11.12. It could be seen the uranium concentrations in the electrolyte solutions have the same
level as in the original solution which implies that no obvious radioactive contamination to
the electrolyte solutions occurred.

TABLE 11.12. URANIUM CONCENTRATION OF DISSOLUTION SOLUTIONS AND SPENT
ELECTROLYTE BY ICP-MS
Solutions                                           Spent electrolyte                                Original 8 mol/L HNO3
Current (A)                            5.6                  11.3                   17.0                       —
U concentration (ppb)                 < 0.7                 2.8                    < 0.7                      2

—      data not available.


The testing of the leaching solutions and the spent electrolyte solutions demonstrated the
integrity of the coated fuel particles after the electrochemical disintegration process, which
could avoid contamination of the graphite particles and the electrolyte solutions.

       (iii) Influence of current

From the experimental results of simulative fuel elements, current density had an obvious
influence on the rate of graphite disintegration. It took different times to disintegrate the fuel
element under different currents. Fuel elements of 200 g, which were disintegrated under
currents of 5.6 A for 20 h, 11.3 A for 10 h and 17.0 A for 7.3 h, were left at a weight of




                                                                                                                        637
37.0 g, 30.3 g and 41.8 g, respectively. The mixed particles were split into three fractions,
< 0.5 mm, 0.5 to ~0.9 mm, and > 0.9 mm, respectively. The results of mass fractions obtained
under different currents are listed in Table 11.13.

The fraction of < 0.5 mm consisted of graphite particles only. The other two fractions were
mixtures of graphite and nuclear coated particles. For the current of 5.6 A, the fraction of
> 0.9 mm mainly consisted of fuel particles with overcoating (Fig. 11.43 (a )), while only a
small volume of nuclear particles could be found in the fraction of 0.5 to ~0.9 mm. For the
current of 11.3 A, mainly coated fuel particles existed in the fraction of 0.5 to ~0.9 mm
(Fig. 11.43 (b)), and the fraction of > 0.9 mm mainly consisted of graphite particles. From the
experimental results, a larger current could cause finer graphite particles and detach the
overcoating from the coated particles more easily.




       (a) obtained under 5.7 A (> 0.9 mm)               (b) obtained under 11.3 A (0.5 to ~0.9 mm)

                     FIG. 11.43. TRISO coated particles by electrochemical method.

TABLE 11.13. MASS FRACTIONS OF PARTICLES OBTAINED UNDER DIFFERENT
CURRENTS
Current (A)                        > 0.9 mm (%)        0.5 to ~0.9 mm (%)            < 0.5 mm (%)
                                              a                     c
5.6                                     6.9                  27.0                        66.1 b
11.3                                    3.1 b                 8.8 c                      88.0 b
17.0                                    0.79 b               14.2 c                      85.0 b
a
       coated particles.
b
       graphite.
c
       mixture of graphite and coated particles.


(C) Conclusions

The graphite particles got partial oxidation with the oxygen element about 19% after the
disintegration of graphite matrix, and the determined distribution of graphite particles from
simulative fuel elements showed the promising potential to separate graphite particles from
coated fuel particles. The nitrate concentration and system temperature had no obvious




638
influence on the rate of graphite disintegration. However, the current greatly affected the rate
of graphite disintegration, which was increasing under a higher current, leaving graphite
particles with a finer distribution.

After the disintegration of HTGR fuel elements, the characterization analysis of coated fuel
particles and the determination of uranium concentration in the leaching solutions and spent
electrolyte demonstrated that the electrochemical process can effectively disintegrate the fuel
elements without any damage to the coated particles. This could avoid unexpected radioactive
contamination of the graphite particles and electrolyte solutions.

Although this is an experimental basic study of the electrochemical method in nitrate solution
proceeding at a slow rate, it exhibits the advantages of mild conditions without any corrosion
to the reaction vessels, and any damage to the coated particles. Follow-on studies should
explore assistant pretreatment to accelerate the disintegration process and develop the
equipment which allows the continuous disintegration of fuel elements.
11.3.4.2. Dissolution of UO2 from TRISO coated particles by microwave heating

In the head end process, the efficient dissolution of UO2 kernel is a very important step. The
UO2 kernel can be dissolved in concentrated nitric acid by conventional heating [426].

The applications of microwave energy in mineral processing were widely investigated after
1970. Microwave-assisted leaching has been studied to improve the yield of extracted metal
and reduce the process time. The unique microwave heating advantages such as short
processing time, direct, selective and volumetric heating, and a more controllable heating
process are the main drivers for potential implementation in metal extraction [427].

In order to explore a new concept of head end process for the treatment of spent fuel from
HTGRs, the dissolution of UO2 pellets and kernels in nitric acid solution by microwave
heating has been studied.

(A) Experimental

The ceramic UO2 pellets for high temperature gas cooled reactors were made from UO2
(NO3)2 solutions by the method called total gelation process (TGU) [428] which includes the
following steps: preparation, gelation, drying, reduction and sintering at 1773 K. The
characteristics of the UO2 pellets were described in previous work [425]. The UO2 pellets are
450–550 μm in diameter. The density is ≥ 10.4 Mg/m3 and the element ratio of O to U is
1.99–2.01.

The TRISO coated isotropic fuel particles (0.92 mm diameter) with UO2 kernel (0.5 mm
diameter) used in the study have been manufactured by INET, Tsinghua University. Before
dissolution, the TRISO coated particles were mechanically crushed.

A MARS 5 (microwave-assisted reaction system) with Teflon (PTFE) vessels was used to
study the dissolution of UO2 pellets and kernels under a 600 W, 2.45 GHz microwave field.
The temperature of the solution in the vessel was automatically controlled by regulating the
microwave power output according to a temperature feedback signal. The dissolution by
conventional heating was carried out in an oil bath.

The concentrations of UO22+ in the dissolution solution were determined by the absorbance at
652 nm using spectrophotometry, with arsenazo III as the color-producing reagent.




                                                                                            639
(B) Results and discussion

      (i) Microwave absorption property of UO2

Under 300 W microwave heating, the surface temperature of 30 g ceramic UO2 pellets was
measured by infrared thermometer. Figure 11.44 shows the temperature evolution. It can be
seen that the temperature increased quickly with a temperature rising rate of about 2.7 K/s,
which implies that the ceramic UO2 pellet has a very good ability to absorb microwave
energy.

                                               700



                                               600




                             temperature (K)
                                               500



                                               400



                                               300



                                               200
                                                       0     20    40        60    80   100   120
                                                                        time (s)

             FIG. 11.44. Temperature of ceramic UO2 pellets vs. microwave heating time.


      (ii) Dissolution kinetics of UO2 pellet

The dissolution kinetics of UO2 pellet [425] in nitric acid (from 4 to 8 mol/L) by microwave
heating was studied at different temperatures (from 363 to 383 K). The dissolution of UO2
particles in the acidic media is a heterogeneous reaction, so the dissolution reaction kinetic
model of UO2 particles in HNO3 can be associated with the well known shrinking core
models which can be classified into the diffusion control through liquid film, the surface
reaction control and the diffusion control through product layers. In the case of spherical
particles, these models can be expressed as follows:

      x  kF  t                                           for film diffusion control               (11.1)

      1  1  x 
                  1/ 3
                          kS  t                          for surface reaction control             (11.2)

      1  2 1  x   3 1  x 
                                                 2/3
                                                        kD  t   for product layer diffusion       (11.3)

where x is the reacted fraction at time t and kF, kS, kD are apparent rate constants given in the
following equations:

              3 b k C HNO 3
      kF                                                                                           (11.4)
                     




640
               b k M C HNO 3 
                                                   n

        kS                                                                                             (11.5)
                     r0
               2 b De M C HNO 3
        kD                                                                                             (11.6)
                                     r0 2

where

b              is the stoichiometric coefficient;
M              is the molecular weight of reacted substance;
ρ              is the density of reacted particle;
r0             is the initial particle radius;
k              is the intrinsic rate constant;
De             is the effective diffusivity;
CHNO3          is the bulk concentration of HNO3;
n              is the reaction order in the term of HNO3 concentration.

Although these models are derived from the assumption that the particles are spherical, they
are applicable for variously shaped particles.

In the experiments, the film diffusion was eliminated by strong stirring during the dissolution
process. The data of dissolution rate vs. time were analyzed by the above shrinking core
models (surface reaction control and product layer diffusion control). The results fit very well
with the product layer diffusion control model other than surface reaction control model
because the correlation coefficients are above 0.99 (see Fig. 11.45, an example of 6 mol/L
HNO3). Within the reaction temperatures, the dissolution of UO2 particles is controlled by
product layer diffusion under a 600 W microwave field in 4–8 mol/L HNO3 solution.

                                             0.8
                                                                                               0.9988

                                             0.6
                    2/3




                    1 + 2(1-x) - 3 (1 - x)
                                                                                               0.9979
                                             0.4
                                                                                               0.9966

                                             0.2                                               0.9962



                                             0.0

                                                   0          10          20      30      40     50
                                                                     time (min)
                                                       363K        368K        373K    383K
               FIG. 11.45. Plot of equation (11.3) vs. reaction temperature in 6 mol/L HNO3.




                                                                                                                 641
According to equation (11.6), assuming that kD = f(T,r0 ,CHNO3), where r0 is the initial particle
radius in the experiment (450–550 μm), kD can be expressed as follows:

                   E             
      k D  k 0 exp a   C HNO 3                 or                                              (11.7)
                   R T 

                                Ea
      ln k S   ln k 0          lnC HNO 3                                                 (11.8)
                                RT

where k0 and α are the constants to be determined.

The activation energy was calculated by the Arrhenius equation. The Arrhenius plots can be
obtained from the values of reaction rate constant kD which can be derived from the slopes of
the plots at different temperatures and given in Fig. 11.46. The average activation energy for
the dissolution of UO2 particles is 73.2 ± 1.8 kJ/mol.

From plots of ln(kD) vs. ln(CHNO3), an average slope is given as 1.58 ± 0.05. By using the
stepwise linear regression method, the values of Ea, k0 and α, respectively, can be obtained.
Hence, the reaction rate constant can be expressed as

                            73 200            1.58
      k D  9.10  10 6 exp          C HNO 3                                                    (11.9)
                            RT 

Thus, according to equation (11.3), the dissolution of the ceramic UO2 pellets under the
present experimental conditions can be expressed as

                                                            73 200 
      1  2 1  x   3 1  x 
                                    2/3                                        1.58
                                           9.10  10 6 exp          C HNO 3  t         (11.10)
                                                            RT 

                    -3.5


                    -4.0


                    -4.5


              LnK
                                                                                       2
                                                                                      R =0.9939
                    -5.0
                                                                                       2
                                                                                      R =0.9904
                    -5.5
                                                                                        2
                                                                                      R =0.9995
                                                                                        2
                    -6.0                                                               R =0.9991
                           2.60             2.64         2.68        2.72       2.76
                                                          3
                                                        10 K /T
                                     4mol/l         5mol/l        6mol/l    8mol/l
          FIG. 11.46. Kinetic constants as a function of 1/T in various HNO3 concentrations.




642
       (iii) Dissolution of UO2 kernels from crushed fuel particles

The TRISO coated fuel particles were crushed by a squeeze roller. Figure 11.47 gives the size
distribution of the fragments obtained. More than 99% of the fuel particles could be broken up
and about 70% fragments were in the diameter range of 0.4 to 0.6 mm.

                                            70

                                            60

                                            50




                         percentage (wt%)
                                            40

                                            30

                                            20

                                            10

                                             0
                                                      0.2             0.4      0.6             0.8
                                                      diameter of fragment (mm)
                                                 FIG. 11.47. Size distribution of fragments.


Table 11.14 lists the results of the dissolution of the crushed fuel particles. Compared to
conventional heating, the microwave heating could remarkably reduce the dissolution time for
the same dissolution percentage. The possible reason is that the nitric acid and the uranium
dioxide are both polar molecules with a high value of the dielectric loss factor and the
microwave can directly heat the uranium dioxide and the nitric acid solution allowing the
temperature to rise much faster.

TABLE 11.14. DISSOLUTION OF CRUSHED FUEL PARTICLES BY CONVENTIONAL
HEATING AND MICROWAVE HEATING (8 mol/L HNO3, 100°C, INITIAL RATIO OF SOLID
TO LIQUID = 1.2 g/mL)
                 Heating                                       Conventional heating                   Microwave heating
Dissolution time (min)                                         90              150                   30              40
Dissolution percentage (%)                                     69.4            71.1                  63.4           67.4



The effects of nitric acid concentration, initial ratio of solid to liquid, and dissolution
temperature were studied. The appropriate technology parameters have been proposed for the
dissolution of UO2 kernel as: 8 mol/L HNO3, temperature 100°C, initial ratio of solid to liquid
1.2 g/mL.

A cross-flow dissolution experiment was conducted to investigate the dissolution efficiency.
First, 1.2 g fragments were dissolved using the above technology parameters for 40 min. Then
the raffinate was dissolved by 1 mL 8 mol/L HNO3 three times. Table 11.15 gives the
experimental results. After three times of cross-flow dissolution, the total dissolution
percentage of UO2 kernel was more than 99.99% which indicates a high dissolution
efficiency.



                                                                                                                           643
TABLE 11.15. RESULTS OF CROSS-FLOW DISSOLUTION EXPERIMENT
               Turn                          1                  2                   3                  4
U concentration (g/L)                      505.3              193.9                2.0              0.0137
Total U content (mg)                       505.3              699.2              701.18             701.20
                             a
Dissolution percentage (%)                > 72.1              > 99.7             > 99.99            > 99.999
a
       The dissolution percentage is defined as: (total U content/fourth total U content) × 100%.


(C) Conclusion

The HTGR spent fuel has a special structure with ceramic UO2 kernel which is sintered at
1600°C during manufacture. The microwave technique was applied to dissolve the UO2
kernel from the TRISO coated fuel particle.

The results of the temperature rise by microwave heating show that the ceramic UO2 as the
solute has a good ability to absorb the microwave energy demonstrating that it is possible to
dissolve UO2 with nitric acid by microwave heating.

Studies on the dissolution dynamics for UO2 pellets have shown that microwave heating can
increase the dissolution rate of UO2 to a great extent compared with traditional heating. The
dissolution of UO2 pellets by microwave heating is a product diffusion control process.

The results of UO2 kernel dissolution from crushed TRISO coated particles by microwave
heating show that the dissolution percentage of UO2 decreases with the initial ratio of solid to
liquid (over 0.4 g/mL), increases with temperature and changes slightly above 120°C. The
appropriate process parameters are: 8 mol/L HNO3, temperature 100°C, initial ratio of solid to
liquid 1.2 g/mL. The total dissolution percentage of UO2 is more than 99.99% after three
times of cross-flow dissolution.

11.3.5. Treatment of irradiated matrix (and structural) graphite

Radioactivity in graphite and carbonstone results from the neutron capture reaction on carbon
itself and on impurities like chlorine, cobalt, iron, lithium, nitrogen, etc. Besides the activation
of carbon and of stable impurities there are also the fission products from natural uranium
present in the graphite as an impurity and from surface contamination via the coolant gas.

Whereas it appears principally possible to purify graphite from other radioactive elements by
applying e.g. methods as already used during the fabrication of high purity nuclear graphite,
the question still remains on the possibility for the removal of 14C from the bulk material
consisting of 12C (88.89%) and 13C (1.11%) in natural carbon.

It has been observed that, thermal and chemical treatment showed a significant selective
release of 14C, whilst the bulk material was only slightly corroded. In the first experiments,
different graphite grades were heated up (or ‘roasted’) to 1060°C, in an inert atmosphere
(Fig. 11.48). The fractional release of 14C went up to about 10% although the mass loss of the
samples was rather low (0.16–1.36%). A release up to 20% was found for a test, which
experienced a minor air ingress corresponding to the mass loss of 1.36%. These experiments
provided first indications that higher selective removal of 14C may be possible.




644
              FIG. 11.48. Carbon-14 release during heating in an argon atmosphere.


These results have been explained by the assumption that most 14C is created via the neutron
activation of 14N which might have been adsorbed within the pore system of the fuel matrix in
case of the AVR, or has been provided by the air environment during neutron irradiation of
the MERLIN sample taken from the thermal column of the FRJ-1 material test reactor at FZJ.

Meanwhile, there are indications that also 14C stemming from neutron activation of 13C is not
part of the graphite lattice anymore, because the recoil energy during the activation process
exceeds the energies of the chemical and crystal bonds. Thus, most 14C may exist in more
