Repository: charles-azam/eng-bench

# NSTF-Bench

Can a coding agent do engineering analysis? NSTF-Bench asks one hard question instead of many
easy ones: given a bounded evidence pack about **Argonne's NSTF** — a half-scale, 26-metre
passive reactor-cavity cooling facility that a US national lab instrumented and measured for 33
months — predict what the lab measured, blind, with calibrated uncertainty.

The agent receives geometry, materials, instrument locations, and the electrical heater program.
It does **not** receive the thermal duty (it must derive it from an energy balance), any measured
outcome, or network access to the facility's publications. It must leave a calculation note and a

File: triso/sources/TECDOC-1674_full.txt (part 43 of 46)
                                     IAEA-TECDOC-1674 n Advances in High Temperature Gas Cooled Reactor Fuel Technology
reactive chemical bonds as compared to the regular 12C and 13C atoms, in the graphite
structure. During the heating in an inert atmosphere, the adsorbed oxygen preferentially reacts
with the loosely bond 14C atoms and rele ases the 14C as 14CO and/or 14CO2 . Once this oxygen
reservoir is depleted, the release of 14C slows down.

Further experiments with injection of water steam or oxygen were performed in the facility as
illustrated in Fig. 11.49. The carbon monoxide and carbon dioxide produced during the heat
and chemical treatment was captured in washing bottles. Samples were stepwise taken from
these bottles and analysed with liquid scintillation counters (LSC) to determine 14C and
tritium releases.

These experiments achieved much higher fractional 14C releases as e.g. shown in Fig. 11.50,
whilst the total mass loss kept in the range of some percent. Complementary to argon,
nitrogen was also used as carrier gas. The HTGR A3 fuel matrix material was taken from
flakes of the particle-free zone from broken AVR fuel pebbles. The 14C release reached nearly
80%, whereas the related mass loss was only 3%.

It must be noted that such experiments need to be repeated and optimized, but they provide
first indications that purification of i-graphite seems to be possible even for most of the 14C
content.




                                                                                           645
                     FIG. 11.49. Facility for thermal and chemical treatment.




                     FIG. 11.50. Carbon-14 releases in oxidizing atmosphere.


A viable strategy for the recycle/reuse of graphite is the establishment of a process which
takes the graphite from its retrieved form and converts it into a suitable intermediate (i.e.
carbon black) for its inclusion into products for use within the nuclear industry.

To maximize the benefits of the initial roasting phase, the graphite should be in a particulate
form to increase the surface area and conversely reduce the closed pore volume of the
graphite. This is achieved as a byproduct of the fragmentation and segregation process for
separating the graphite from the fuel particles.

The roasting phase enables the release of the majority of the 14C (up to 90%) from the
graphite with minimal conversion of the graphite to the gas phase (< 10%). This 14C rich gas
stream might then be used for other purposes. Once the majority of the 14C has been removed,
it is then converted by means of steam into carbon monoxide which can be separated or



646
further oxidized to carbon dioxide. The water involved can be recycled to collect the tritium
released from the graphite. The residue can be packaged and grouted for long term storage.

In terms of maximizing the recycle opportunity of the graphite, the reversal process (through
the Sabatier or Bosch reactions) enables the production of carbon black to be incorporated
into the production of carbon based products for applications in the nuclear industries. These
may include the production of (i) silicon carbide for use in disposal sites as a backfill or
encapsulant, (ii) absorbent material to remove nuclides from liquid/gaseous waste, (iii) new
graphite for use in graphite moderators, (iv) graphite electrodes for use in waste vitrification.
The use of these recycled products aims at minimizing the requirement for the use of similar
virgin graphite products, thereby minimising waste generation.

The production of the various carbon based artefacts is currently underway, with the
evaluation of these being undertaken towards the end of the CARBOWASTE programme.
This evaluation phase will address the viability of using recycled graphite for production of
new reactors, moderators and fuel components, through detailed assessment of the candidate
products properties, characteristics and fitness for purpose.

In addition to the work being undertaken under the CARBOWASTE programme, other work
in this field is being performed internationally, which supports the viability of graphite
recycle. One of these activities is the above described Deep-Burn project in the USA.

Initial results of the work taking place in this field are very encouraging and exhibit the
significant potential for the recycling of pre-existing irradiated graphite to be an increasingly
viable and considered option compared to the previously considered packaging and burial
[410].
11.3.6. Conditioning of waste for disposal in final repository

Disposal of irradiated graphite imposes specific issues due to the porosity of the material and
significant contents of long-lived activation products like 14C and 36Cl. Leach experiments are
undertaken to clarify the radioactive releases under disposal conditions. Also the chemical
form of the 14C releases has an impact on the retention within the waste packages and
potential releases to the environment.

Deep or shallow geological disposal of irradiated graphite is studied in many countries. Long-
lived 14C and 36Cl complicate the disposal of carbonaceous wastes and graphite. The disposal
performance might be enhanced by specific conditioning techniques in adequate waste
packages, e.g. by confining the waste in stable matrices emplaced inside containers resistant
to radiation, corrosion and mechanical damage. Recycled carbon based products may
contribute to the packaging and confinement function. Decontamination will also lead to new
waste streams with corresponding disposal needs for new carbonaceous waste products. An
important point of the experimental programme within the EU project CARBOWASTE [410]
is the development of new ceramic or vitreous waste matrices for graphite dust. High waste
loadings can be achieved without loosing stability in aqueous solutions.

The mobility of long-lived radionuclides like 14C and 36Cl under repository conditions prior to
and after groundwater access is an important concern. It has been shown that 36Cl exists
already under reactor conditions in two chemical forms, an inorganic very mobile one and an
organic one more fixed. Only the latter is expected to resist under disposal conditions. Access
of groundwater to the pore space in graphite has been studied as first step for the release of
radionuclides from graphite. The results show that small hydraulic gradients are sufficient for



                                                                                             647
water infiltration into the pore space. Water saturation of a significant fraction of the pore
volume is rapid even at low pressures. Water saturation rates increased with irradiation. Water
access leads almost instantaneously to leaching of > 60% of the 36Cl inventory. Both diffusive
and advective transport properties for radionuclide transport in graphite were studied.

Radionuclides released from graphite may in principal be retained by engineered barrier
materials surrounding the waste. However, first project results show that 36Cl retention on
cementitious barriers is rather weak. Performance analyses have shown that clay barriers are
beneficial for reducing 36Cl release while 14C release is slow in presence of cementitous
barriers. Dose contributions of radionuclides originating from irradiated graphite are very low,
so that for, e.g. 100-year old graphite, radiolytic effects are not very relevant anymore.


    12. REGULATORY PERSPECTIVES ON HTGR FUEL SAFETY AND LICENSING

As for any nuclear power plant design, fuel safety performance4 and fuel fission product
retention capability are important elements of the nuclear safety and licensing review
conducted by a national nuclear safety regulator. For high temperature gas cooled reactor
plants, regulators consider the performance and fission product retention capability of the fuel
to be singularly important elements of the nuclear safety and licensing reviews. Accordingly,
fuel performance and fuel fission product retention are areas of focus and emphasis for HTGR
safety and licensing reviews conducted by national nuclear regulators. The reasons for this are
multiple and include: the central importance of fuel performance and fuel fission product
retention in the overall HTGR safety case; reliance on the fuel as the most important and
essential barrier to prevent unacceptable releases of fission products from the facility during
normal operation and potential accident conditions; the desire on the part of HTGR plant
designers to utilize a vented, low pressure, fission product confinement building rather than an
essentially leak-tight, pressure retaining, fission product containment building; the use of an
event specific mechanistic approach, rather than a bounding approach, for calculating
radiological accident source terms and; the significant differences between HTGR fuel and
LWR fuel with respect to design, manufacture, performance, fission product retention
characteristics and analytical modeling.

The purpose of this section is to present, at a high level, the safety performance objectives, the
expectations and potential safety research issues bearing on regulatory assurance of HTGR
fuel performance and fuel fission product retention capability for HTGR safety and licensing.
The expectations and R&D issues described in this section are drawn from the licensing
safety review conducted by the South African National Nuclear Regulator (NNR) for the
PBMR as well as the pre-licensing safety reviews conducted by the US Nuclear Regulatory
Commission (NRC) for the PBMR, the GT-MHR, and the NGNP VHTR. Additionally,
regulatory research that has been conducted by NNR and NRC provide input and context to
these expectations and related potential safety research issues.

Expectations will differ somewhat depending on whether the HTGR designer or license
applicant references and places significant reliance on the design, manufacture, performance
experience and established data base for a specific historical (i.e. reference) fuel design or
whether the designer or license applicant relies mostly on the design, manufacture process


4
 As used in this section ‘fuel safety performance’ is the capability of the high density layers of the coated fuel
particles in the fuel element to maintain integrity during fuel fabrication and the reactor specific core conditions
associated with normal operations and the licensing-basis events (i.e. transients and accidents).




648
development, performance experience and data base developed specifically for the proposed
fuel design.

In general, the expectations and potential safety research issues associated with HTGR fuel
safety and licensing can be catalogued into one of several interrelated technical review areas.
These are: fuel design, fuel fabrication development, fuel qualification testing, fuel
performance analysis, accident source term analysis, production fuel fabrication quality
assurance and in-reactor fuel performance monitoring. The following sections document the
identified expectations and selected safety R&D issues. These expectations and issues reflect
the current status of ongoing HTGR regulatory reviews as of 2010.

12.1. FUEL DESIGN

The contents of this section is discussed in Refs [429–437].

12.1.1. Safety performance objective

The fuel design specifications (together the fuel manufacture specifications) are adequate to
achieve the required fuel safety performance and the required fuel fission product retention
for the design service conditions associated with normal operations and the licensing basis
events for the reactor design specific application.

12.1.2. Expectations

The full scope of fuel design specifications (i.e. key fuel design parameters/characteristics and
related acceptance criteria), including the design parameters and associated design acceptance
criteria, which are important to the safety case, are documented.

The full scope of fuel design specifications which are important to ensure fuel particle failure
rates stay within the design fuel particle failure rates for fuel fabrication and the design
specific service conditions of normal operations and licensing basis events, are documented.

The full scope of fuel design specifications which are important to ensure fuel fission product
transport rates (i.e. fission product diffusion rates) in the kernels and the coatings of fuel
particles and in the fuel matrix material remain within the design basis fission product
transport rates for the design specific service conditions of normal operations and licensing
basis events, are documented.

The full scope of the fuel design specific service conditions (e.g. maximum operating
temperature, maximum fast fluence, maximum particle power, maximum burnup, maximum
helium impurity levels) which are important to ensure fuel safety performance and fuel fission
product retention for normal operations are documented.

The full scope of fuel design specifications needed to ensure integrity of the fuel element
(compact, pebble) for the service conditions of normal operations and licensing basis events,
are documented.

The full scope of fuel design specifications needed to control the rate of dust generation by
the fuel for the service conditions of normal operations are documented.




                                                                                             649
12.1.3. Fuel design based on a reference fuel design

The reference fuel is clearly identified.

The fuel design specifications do not differ from the reference fuel design specifications.

The qualification and experience data of the reference fuel envelopes the fuel design
specifications or is supported and justified by additional qualification data.

12.1.4. Potential safety research issues

HTGR designers seek to use the SiC layer fission product diffusion coefficients and
associated supporting experimental data of a reference fuel design for their design specific
fuel. In this regard, the effects of the SiC coating layer micro-structure (e.g. grain size, grain
structure, grain orientation, grain boundaries) are well recognized as important to affecting the
diffusion rates of radiologically important metallic fission products, (e.g. Cs, Ag) in the SiC
layer. However, the effects of micro-structure are not yet completely understood or quantified.
Accordingly, SiC micro-structures developed to be equivalent to a reference fuel SiC micro-
structure is currently accomplished by using the SiC coating process specifications of the
reference fuel and a qualitative comparison and acceptance of equivalency of the resulting
micro-structure. The absence of an extensive theoretical and quantitative understanding of the
effects of SiC micro-structure on SiC diffusion rates has resulted in the lack of a quantified
acceptance criteria for equivalency of SiC micro-structures. Research could be conducted to
adequately understand the theoretical and quantitative relationship between SiC micro-
structure to fission product diffusion rates to assure and confirm the equivalency of SiC
micro-structures and the diffusion rates associated with the reference fuel.

12.2. FUEL FABRICATION DEVELOPMENT

The contents of this section is discussed in Refs [429, 433–436, 438–441].

12.2.1. Safety performance objective

The fuel fabrication development programme provides the necessary and sufficient fuel
fabrication requirements and quality control requirements needed to assure that the production
fuel performance and fission product retention behaviour during the conditions of normal
operations and potential licensing basis events for the reactor specific application are
consistent with the manufacture, fuel performance and fission product retention behaviour
demonstrated by the fuel used for the fuel qualification irradiation and accident condition
testing programme.

12.2.2. Expectations

The fuel fabrication development programme provides the necessary and sufficient fuel
manufacturing specifications, including the important manufacturing process parameters and
related acceptance criteria and, the important fuel product parameters and related acceptance
criteria used in production fuel manufacture.

The fuel fabrication development programme develops the necessary and sufficient fuel
manufacture inspection methods, procedures and related acceptance criteria and the fuel
manufacture testing methods, procedures and related acceptance criteria needed to show that
the fuel manufacture product specifications are met.




650
The fuel manufacturing specifications together with the fuel manufacture inspection and tests
methods assure that the fuel particle defect rate from manufacture and the fuel particle failure
rates that could occur during the conditions of normal operation and licensing basis events are
within the design fuel particle failure rates demonstrated by the fuel qualification programme.

The fuel fabrication development programme establishes sufficient fuel manufacturing
knowledge and experience to support effective evaluation of the impact of variations of fuel
manufacture on fuel quality and fuel safety performance.

The development of the fuel fabrication and quality control requirements are based on the use
of prototypical production scale fuel fabrication equipment and processes and quality control
The developed fuel fabrication process equipment, monitoring and control systems are highly
reliable in ensuring that the important fuel fabrication process parameters stay within the
acceptable ranges. Features are developed to continuously record the operating values of the
important process parameters and preclude operation outside the acceptable range.

Inspection, calibration and preventive maintenance methods and procedures are developed or
referenced for the fuel fabrication process equipment, monitoring and control systems. The
appropriate frequency for implementation is established or referenced to ensure proper
operation of the equipment.

Appropriate sampling methods, mixing methods, statistical analysis methods and acceptance
criteria are developed to show, at a high confidence level, that the fuel meets the fuel product
specifications.

Training is developed to ensure a high level of human performance of the production fuel
fabrication facility personnel.

If a production fuel fabrication facility is not yet operational to provide fuel for fuel
qualification testing in support of a plant operating license, the fuel used for the fuel
qualification irradiation and accident condition simulation testing is provided by ‘production
scale’ fuel fabrication equipment and methods. In this regard the production scale fuel used
for fuel qualification testing is to:

      Use the same fuel manufacturing equipment (e.g. design, process control system) and
       processes (e.g. automation software) that are be used in the production fuel fabrication
       facility
      Use the same fuel manufacturing process specifications and fuel product specifications
       that are used in the production fuel fabrication facility
      Use the same fuel characterization methods that are used in the production fuel
       fabrication facility
      Meet the same fuel manufacturing process specifications and fuel product
       specifications that are used in the production fuel fabrication facility
      Use the same sampling, mixing, statistical analysis methods and acceptance criteria
       that are used in the production fuel fabrication facility
      Use the same calibration testing equipment, calibration inspection procedures and
       maintenance procedures for the fuel fabrication equipment as used for the production
       fuel fabrication facility equipment.




                                                                                            651
12.2.3. Fuel fabrication based on the fabrication of the reference fuel

Fuel fabrication specifications are equivalent to the reference fuel specifications.

The fuel meets the fuel manufacturing specifications of the reference fuel.

Fuel fabrication process is equivalent to the reference fuel process; fuel fabrication process
development is sufficient to enable the effect of deviations from the reference fuel process on
fuel quality to be effectively evaluated.

Any change to the fabrication process used for the manufacture of the reference fuel, based on
advances in state-of-the-art of fuel manufacture methods or the state-of-knowledge of the
effects of fuel manufacturing methods on fuel properties, is fully evaluated.

12.2.4. Potential safety research issues

Before deployed for use in production fuel characterization, a new state-of-the-art fuel
characterization method is benchmarked against the existing fuel characterization method and
calibrated against a standard.

Before deployed for use in production fuel fabrication, the efficacy of a potential new fuel
product specification (e.g. SiC strength) is demonstrated and the effectiveness and reliability
of the associated characterization method (e.g. crush strength) is validated.

12.3. FUEL QUALIFICATION TESTING

The contents of this section is discussed in Refs [429, 430, 434–436, 441, 442].

12.3.1. Safety performance objective

The fuel qualification test programme provides the necessary and sufficient data needed to
demonstrate the safety performance and the fission product transport and release behaviour of
the qualification fuel during the conditions of normal operations and the licensing basis events
for the reactor specific application. The data is sufficient to develop and validate the fuel
safety performance and fuel fission product transport and release models used for predicting
the fission product release from the fuel for the conditions of normal operations and the
licensing basis events for the reactor specific application.

12.3.2. Expectations

The fuel qualification irradiation test conditions (e.g. neutron flux energy spectrum and
intensity, fuel burnup, fast neutron dose, irradiation temperature, helium impurity levels)
conservatively bound the design conditions of normal operations for the reactor specific
application.

         The rate of irradiation is either realistic or conservative (with respect to fuel
          performance) relative to the rate of irradiation predicted for the fuel operating in the
          reactor specific application.
         The neutron flux energy spectrum is either realistic or conservative (with respect to
          fuel performance) relative to the rate of irradiation predicted for the fuel operating in
          the reactor specific application.




652
The fuel qualification irradiation tests provide fuel margin data on fuel performance (i.e.
particle failure fraction) and fuel fission product transport and release (e.g. fission product
diffusion rates) for conditions beyond the design conditions for normal operations (e.g. fuel
burnup, fast neutron dose, irradiation temperature).

The fuel qualification accident simulation testing is conducted to provide data on fuel
performance and fuel fission product transport and release for each type of licensing basis
event (e.g. core heatup, core heatup with air ingress, core moisture ingress, core reactivity
increase) which is applicable to the reactor specific application.

The fuel qualification accident simulation test conditions (e.g. fuel burnup, fast neutron dose;
time–temperature accident heatup profile, maximum accident temperature, fuel oxidation)
conservatively bound the conditions for the licensing basis events for the reactor specific
application.

The fuel qualification accident simulation tests provide fuel margin data on fuel performance
(i.e. particle failure fraction) and fuel fission product transport and release (e.g. fission
product diffusion rates) for conditions beyond the predicted maximum accident conditions
(e.g. maximum transient accident temperature, maximum fuel oxidation).

During the fuel irradiation and accident conditions simulation tests fuel fission product
releases are monitored and recorded. After completion of the fuel irradiation tests and
accident condition simulation tests, fuel particle mechanical, geometrical, and chemical
characteristics which are important to understanding, quantifying and confirming fuel particle
performance and fuel fission product transport are examined and characterized.

The fuel qualification irradiation and accident condition testing facility includes instruments
that accurately and continuously monitor and record test conditions, and fuel performance and
fission product release.

A sufficient quantity of manufactured fuel particles are characterized (e.g. defect rate),
irradiation tested and accident condition tested to obtain a statistically significant database, for
developing analytical models for fuel predicting fuel performance (e.g. fuel particle failure
fraction curve or response surface) and predicting fuel fission product transport and release
(e.g. fission product diffusion rates).

Applicable nuclear quality assurance requirements are implemented for the fuel qualification
test programme, including fuel manufacture, irradiation testing, accident condition testing and
post-irradiation examinations and analyses
12.3.3. Fuel qualification based in part on fuel qualification testing of the reference fuel

To utilize the fuel irradiation test data, accident condition test data and operating experience
data for a reactor specific application, the reference fuel:

       design and manufacture are equivalent to the design and manufacture of the fuel for
        the reactor specific application.
       physical, materials, structural and micro-structural characteristics are equivalent to the
        physical, materials, structural and micro-structural characteristics of the fuel for the
        reactor specific application
       irradiation test conditions conservatively envelope the operating conditions of the fuel
        for the reactor specific application.



                                                                                                653
         accident simulation test conditions conservatively envelope the fuel accident
          conditions for the reactor specific application
         behaviour and failure mode(s) that are observed in post-irradiation examinations are
          equivalent to the behaviour and failure mode(s) of the fuel for the reactor specific
          application.

Where one or more parameters of the reference fuel qualification envelope (i.e. irradiation
conditions, accident conditions) does not bound the required fuel qualification envelope for
the reactor specific application (i.e. gaps exist), fuel qualification test data are obtained for the
fuel for the reactor specific application.

Notwithstanding the applicability of the reference fuel data to the fuel for the reactor specific
application, supplemental fuel performance and fission product transport and release data
from fuel irradiation and accident condition testing is provided for the fuel for the reactor
specific application to confirm and further support the fuel performance and the analytical
models developed from the reference fuel data.

12.3.4. Potential safety research issues

To model the effects of fuel oxidation on the local rate of fuel particle failure during a core
heatup accident with air ingress, integral effects test data for the specific fuel design and
manufacture for the reactor specific accident conditions is needed. Margin data on fuel
performance (i.e. particle failure fraction) for fuel oxidation beyond the design basis oxidation
conditions will be needed.

To model the effects of hydrolysis of fuel particles of exposed kernels on fission product
release from the kernel during a moisture ingress accident, integral effects test data for the
specific fuel design and manufacture for the reactor specific accident conditions will be
needed. Margin data on fission product release from exposed fuel kernels for fuel kernel
hydrolysis beyond the design basis hydrolysis conditions will be needed.

HTGR fuel qualification irradiations are typically performed in material test reactors (MTRs).
As such, consideration needs to be given to the differences between the HTGR design specific
neutron energy spectra and MTR neutron energy spectra. Differences could potentially result
in differences in fuel particle failure probability. For low enriched uranium (LEU) fuel,
neutron spectral differences affect uranium-to-plutonium conversion, isotopic fission ratios,
and the resulting inventories of fission products within the fuel. These have the potential to
affect fuel performance. The following observations bear noting in this context:

         Plutonium fission generally accounts for a large and variable fraction of the total
          burnup in LEU fuel. For a given initial uranium enrichment and total fuel burnup, the
          magnitude of the plutonium fission fraction will vary with changes in the neutron
          energy spectrum. An HTGR spectrum may tend to convert more uranium to plutonium
          than a water cooled MTR spectrum. Furthermore, for a given inventory of 239Pu in
          relation to 235U, the harder thermal neutron spectrum in an HTGR, typically peaked
          around the 0.3 eV fission resonance of 239Pu, will favour 239Pu fission over 235U
          fission.
         The different fissionable nuclides (mainly 235U, 238U, 239Pu, 241Pu) that undergo fission
          in LEU fuel have very different yields of certain fission products that can affect
          TRISO fuel failure particle mechanisms and fission product release rates. In particular,
          the fission yields of palladium and various rare earths are many times higher from




654
        plutonium fission than from 235U fission. Therefore, the total production of these
        fission products may be more a function of plutonium burnup than initial heavy metal
        burnup.
       It is known that palladium and various rare earth fission products can degrade particle
        coating layer integrity. For palladium in particular, the following has been noted:
        “Fission product palladium is known to attack SiC at localized reaction sites. In high
        burnup LEU fuels, 25 to 50 times more Pd is produced than in either high burnup
        HEU fuels or LEU low burnup fuels because of the large fraction of fissions from Pu
        that are expected at high burnup. As a result, the potential for Pd attack of the SiC
        could be higher in LEU high burnup fuels. A review of the international database
        shows no strong dependence on burnup or the composition of the kernel, although
        theoretically this could be important.”

Initial information needed for evaluating the effects of differences in the MTR neutron energy
spectra and the HTGR design specific neutron energy spectra. The would include calculating
or measuring the following quantities as functions of total burnup and irradiation time: (a)
fissions of 235U, 238U, 239Pu, and 241Pu, and (b) inventories of palladium, selected rare earth
fission products. The integral effects of the resulting inventory differences in palladium and
selected rare earths on particle failure probability would then involve conducting sensitivity
studies. The sensitivity studies would involve the use of a mechanistic fuel performance code
(that models the effects of palladium and rare earth attack on the SiC layer integrity and
particle failure probability) comparing the predicted failure rates between irradiations in the
MTR and the specific HTGR for the design fast neutron fluence and design burnup
conditions.

12.4. FUEL PERFORMANCE ANALYSIS

The contents of this section is discussed in Refs [433–436, 441, 443, 444].

12.4.1. Safety performance objective

Analytical models and methods used for predicting fuel particle failure and fuel fission
product transport and release in the safety analysis evaluation model are adequately
developed, verified validated and assessed.

12.4.2. Expectations

If a mechanistic fuel performance code (i.e. fuel particle failure is based on a mechanistic
failure criteria) is used in the safety analysis evaluation model, the code is developed and
assessed in accordance with regulatory requirements and guidance for the development and
validation of safety analysis codes that are used in the licensing basis safety analysis
evaluation model.

If an empirical fuel performance model (i.e. fuel particle failure is based on fuel particle
failure test data) is used in the safety analysis evaluation model, the fuel performance model is
to provide very high confidence that the actual particle failure rate would not exceed the
predicted particle failure rate.

The fission product transport and release data obtained from the fuel qualification irradiation
tests and fuel qualification accident condition tests and the fission product data from post-
irradiation examinations are analysed to develop either conservative models for predicting




                                                                                             655
fuel fission product transport and release or best estimate models with uncertainties for
predicting fuel fission product transport and release.

12.4.3. Potential safety research issues

If a mechanistic fuel performance code is used as part of the safety analysis evaluation model,
separate effects test data on important material properties would be needed for the modeling
of such properties in the fuel performance code. It is expected that data for the specific fuel
design and manufacture, as appropriate would be obtained. Data on material properties, such
as SiC strength, PyC strength, PyC irradiation-induced shrinkage, PyC irradiation-induced
creep, bond strength between layers, kernel swelling and PyC thermal expansion coefficient
could be required.

If a mechanistic fuel performance code is used as part of the safety analysis evaluation model,
integral effects test data on the effects of irradiation conditions and accident conditions on the
number of fuel particle failures and fission product releases will be needed to validate the
predictions of the fuel performance code.

Metallic fission product (e.g. Cs) release data obtained from accident heat up simulation tests
is used for predicting metallic fission product diffusion coefficients for the fuel temperatures
associated with a core heatup accident. Because these heatup tests are conducted as part of the
post-irradiation testing and therefore do not include the effects of irradiation on bulk diffusion
within the grains of the coating layers or along the grain boundaries of the coating layers. The
use of this data, especially for SiC layer, as ‘margin data’ used for predicting fission product
diffusion for fuel operations at irradiation temperatures above the design operating fuel
iradiation temperature could be non-conservative. Such post-irradiation data would not
account for the effect of increased diffusion due to neutron irradiation causing a continuous
production of defects in the layer lattice and grain boundaries. The Cs diffusion rate would
miss this effect and thus potentially underpredict the Cs diffusion rate during irradiation. It
would be expected that margin data for metallic fission product diffusion for fuel operating
irradiation conditions above the maximum fuel operating conditions would be obtained by
irradiation rather than by post-irradiation testing.

Metallic fission product (e.g. Cs) release data obtained from accident heatup simulation tests
are used for predicting metallic fission product diffusion coefficients for the fuel temperatures
associated with a core heatup accident. Because these heatup tests are conducted as part of
post-irradiation testing, they do not address any diffusion-related phenomena that are present
during irradiation and absent afterward. The additional use of such post-irradiation heatup
data as ‘margin data’ for predicting fission product diffusion during irradiation at operating
temperatures above those addressed by the fuel qualification irradiations could therefore be
non-conservative. For example, recent experiments and multi scale (e.g. atomic level)
simulations suggest that lattice vacancies in the grains and grain boundaries play an important
role in both the solubility and the diffusion of Cs in SiC. Further, it is well known that neutron
irradiation produces not only extended defects such as dislocation loops and voids but also
temporary lattice vacancies and interstitials that disappear soon after irradiation stops. These
non-equilibrium vacancies and interstitials would be expected to increase the solubility of Cs
in SiC and accelerate Cs diffusion during neutron irradiation conditions. Post-irradiation
measurements would miss this effect and thus potentially underpredict Cs diffusion during
irradiation. In general, the evaluation of diffusion effects during irradiation should consider
how the concentration of lattice vacancies increases with both irradiation intensity and
temperature. In this regard, a statistical comparitive analysis should be conducted for the




656
diffusion coefficients based on irradiation conditions and the diffusion coefficients based on
post-irradiation conditions for the same temeratures. The comparison would be used to assess
whether or not the effect of irradiation on the diffusion rates is significant.

12.5. ACCIDENT SOURCE TERM ANALYSIS

The contents of this section is discussed in Refs [429, 434, 435, 440, 441, 445–447].

12.5.1. Safety performance objective

Analytical models and methods used for predicting the core-wide release of fission products
from the fuel during normal operations and licensing basis events for the reactor specific
application are adequately developed, verified, validated and assessed.

12.5.2. Expectations

The expectations documented in Section 12.4 apply to this section.

The fuel particle design failure fraction curve (or response surface) is to provide 95%
confidence that the particle failure fraction would not exceed the design particle failure
fraction curve (or response surface).

The fuel particle design failure fraction curve (e.g. particle failure fraction versus fuel
temperature) or failure fraction ‘response surface’ (e.g. particle failure fraction versus fuel
temperature and fuel burnup) is to include the fuel particle defect fraction from fuel
manufacture, the fuel particle failure fraction due to normal operating conditions (e.g. fuel
temperature, burnup) and the fuel particle failure fraction due to accident conditions (e.g. fuel
temperatures associated with core heatup, fuel oxidation associated with air ingress, kernel
energy deposition and temperature increase associated with reactivity insertion ).

The fuel particle design failure fraction curve (or response surface) and is based on the fuel
failure data from fuel qualification irradiation tests and fuel accident condition tests and
associated post-irradiation examinations of the design specific fuel.

The fuel fission product transport models (e.g. fission metal diffusion in the fuel kernel,
coating layers and matrix; fission gas release from the kernel) are based on data from
irradiation testing, accident condition testing and post-irradiation examinations for the design
specific fuel.

The test data for developing the fuel fission product transport models are to span the predicted
range of fuel operating conditions (e.g. temperature, burnup) and accident conditions (e.g. fuel
accident temperature, fuel oxidation) for the reactor design specific application.

Fission product transport for intact coated particles, coated particles with failed coating layers
and defective coated particles (from manufacture) are modeled.
